Repository: meomeolucifr/BattSynth

File: Output_JSON/All_dataset/output_dataset/Chakraborty_et_al__-_2020_-_Layered_Cathode_Materials_for_Lithium-Ion_Batterie_reactions.json
{
  "schema": {
    "name": "Universal Chemistry Extraction Schema",
    "version": "2.1"
  },
  "units_policy": {
    "temperature": "K",
    "pressure": "bar",
    "time": "min",
    "mass": "g",
    "volume": "mL",
    "amount": "mmol",
    "concentration": "M",
    "capacity": "mAh g-1",
    "strict": true
  },
  "source": {
    "title": "Layered Cathode Materials for Lithium-Ion Batteries: Review of Computational Studies on LiNi1−x−yCoxMnyO2 and LiNi1−x−yCoxAlyO2",
    "doi": "10.1021/acs.chemmater.9b04066",
    "authors": [
      "Arup Chakraborty",
      "Sooraj Kunnikuruvan",
      "Sandeep Kumar",
      "Boris Markovsky",
      "Doron Aurbach",
      "Mudit Dixit",
      "Dan Thomas Major"
    ],
    "journal": "Chemistry of Materials",
    "year": 2020
  },
  "metadata": {
    "discipline": "chemistry",
    "type": "review",
    "tags": ["lithium-ion batteries", "layered cathodes", "NCM", "NCA", "computational studies"]
  },
  "targets": [
    {
      "target_id": "target_1",
      "compound_name": "LiNi0.33Co0.33Mn0.33O2",
      "molecular_formula": "LiNi0.33Co0.33Mn0.33O2",
      "intended_role": "cathode material",
      "prov": ["Page 917 – 919, Table 1"]
    },
    {
      "target_id": "target_2",
      "compound_name": "LiNi0.50Co0.20Mn0.30O2",
      "molecular_formula": "LiNi0.5Co0.2Mn0.3O2",
      "intended_role": "cathode material",
      "prov": ["Page 917 – 918, Table 1"]
    },
    {
      "target_id": "target_3",
      "compound_name": "LiNi0.60Co0.20Mn0.20O2",
      "molecular_formula": "LiNi0.6Co0.2Mn0.2O2",
      "intended_role": "cathode material",
      "prov": ["Page 917 – 918, Table 1"]
    },
    {
      "target_id": "target_4",
      "compound_name": "LiNi0.80Co0.10Mn0.10O2",
      "molecular_formula": "LiNi0.8Co0.1Mn0.1O2",
      "intended_role": "cathode material",
      "prov": ["Page 917 – 918, Table 1"]
    },
    {
      "target_id": "target_5",
      "compound_name": "LiNi0.80Co0.15Al0.05O2",
      "molecular_formula": "LiNi0.8Co0.15Al0.05O2",
      "intended_role": "cathode material",
      "prov": ["Page 918, Table 1"]
    }
  ],
  "chemicals": [],
  "synthesis": {
    "steps": []
  },
  "workflow": {
    "timeline": [
      {
        "step_ref": "",
        "description": "No explicit experimental synthesis procedures were provided in the reviewed text."
      }
    ],
    "ambiguities": [
      {
        "issue": "Missing experimental details",
        "excerpt": "The review summarizes properties but does not describe explicit laboratory synthesis conditions for the cathode materials."
      }
    ]
  },
  "characterization": [
    {
      "method": "Electrochemical cycling",
      "parameters": {
        "current_density": "100 mA g-1",
        "voltage_range": "3.0–4.3 V"
      },
      "results": [
        {
          "metric": "Initial discharge capacity (LiNi0.33Co0.33Mn0.33O2)",
          "value": 163,
          "unit": "mAh g-1"
        },
        {
          "metric": "Capacity retention after cycling (LiNi0.33Co0.33Mn0.33O2)",
          "value": 93,
          "unit": "%"
        }
      ],
      "interpretation": "",
      "prov": ["Figure 3, Table 1"]
    }
  ],
  "analysis": {
    "methods": []
  },
  "final_outcomes": {
    "yield": {
      "value": null,
      "unit": "%"
    },
    "capacity": {
      "value": null,
      "unit": "mAh g-1"
    },
    "cycle_life": null
  },
  "extraction_metadata": {
    "timestamp": "",
    "source_file": "",
    "processing_time": null
  }
}

File: Output_JSON/All_dataset/output_dataset/ChemSusChem_-_2024_-_Lei_-_Extraction_Of_LiCl_From_Low_Purity_Chlorides_Through_Solid_Electrolyte_Towards_High_Purity_reactions.json
{
  "schema": {
    "name": "Universal Chemistry Extraction Schema",
    "version": "2.1"
  },
  "units_policy": {
    "temperature": "K",
    "pressure": "bar",
    "time": "min",
    "mass": "g",
    "volume": "mL",
    "amount": "mmol",
    "concentration": "M",
    "capacity": "mAh g-1",
    "strict": true
  },
  "source": {
    "title": "Extraction Of LiCl From Low-Purity Chlorides Through Solid Electrolyte Towards High-Purity Li2CO3 Production",
    "doi": "10.1002/cssc.202301406",
    "authors": ["Chong Lei", "Jialiang Lang", "Kuangyu Wang", "Kai Liu", "Yang Jin", "Hui Wu"],
    "journal": "ChemSusChem",
    "year": 2024
  },
  "metadata": {
    "discipline": "chemistry",
    "type": "research article",
    "tags": ["lithium extraction", "solid electrolyte", "molten salt electrolysis"]
  },
  "targets": [
    {
      "target_id": "target_1",
      "compound_name": "Li2CO3",
      "molecular_formula": "Li2CO3",
      "intended_role": "final product",
      "prov": ["Page 3", "Table 2"]
    },
    {
      "target_id": "target_2",
      "compound_name": "Zn(OH)2",
      "molecular_formula": "Zn(OH)2",
      "intended_role": "by-product",
      "prov": ["Page 3", "Table 2"]
    },
    {
      "target_id": "target_3",
      "compound_name": "Li1.3Al0.3Ti1.7(PO4)3 disk (LATP)",
      "molecular_formula": "Li1.3Al0.3Ti1.7(PO4)3",
      "intended_role": "solid electrolyte separator",
      "prov": ["Experimental"]
    }
  ],
  "chemicals": [
    {
      "chemical_id": "chem_1",
      "name": "LiCl",
      "molecular_formula": "LiCl",
      "ontology": {"role": "reactant", "category": "inorganic"},
      "amount": {"value": null, "unit": ""},
      "notes": "Part of anodic electrolyte, extracted product",
      "prov": ["Experimental"]
    },
    {
      "chemical_id": "chem_2",
      "name": "ZnCl2",
      "molecular_formula": "ZnCl2",
      "ontology": {"role": "fluxing agent", "category": "inorganic"},
      "amount": {"value": null, "unit": ""},
      "notes": "Lowered melting point, cathodic electrolyte",
      "prov": ["Experimental"]
    },
    {
      "chemical_id": "chem_3",
      "name": "KCl",
      "molecular_formula": "KCl",
      "ontology": {"role": "impurity component", "category": "inorganic"},
      "amount": {"value": null, "unit": ""},
      "notes": "",
      "prov": ["Experimental"]
    },
    {
      "chemical_id": "chem_4",
      "name": "NaCl",
      "molecular_formula": "NaCl",
      "ontology": {"role": "impurity component", "category": "inorganic"},
      "amount": {"value": null, "unit": ""},
      "notes": "",
      "prov": ["Experimental"]
    },
    {
      "chemical_id": "chem_5",
      "name": "CaCl2",
      "molecular_formula": "CaCl2",
      "ontology": {"role": "impurity component", "category": "inorganic"},
      "amount": {"value": null, "unit": ""},
      "notes": "",
      "prov": ["Experimental"]
    },
    {
      "chemical_id": "chem_6",
      "name": "MgCl2",
      "molecular_formula": "MgCl2",
      "ontology": {"role": "impurity component", "category": "inorganic"},
      "amount": {"value": null, "unit": ""},
      "notes": "",
      "prov": ["Experimental"]
    },
    {
      "chemical_id": "chem_7",
      "name": "Li2B4O7",
      "molecular_formula": "Li2B4O7",
      "ontology": {"role": "impurity component", "category": "inorganic"},
      "amount": {"value": null, "unit": ""},
      "notes": "",
      "prov": ["Experimental"]
    },
    {
      "chemical_id": "chem_8",
      "name": "Na2B4O7",
      "molecular_formula": "Na2B4O7",
      "ontology": {"role": "impurity component", "category": "inorganic"},
      "amount": {"value": null, "unit": ""},
      "notes": "",
      "prov": ["Experimental"]
    },
    {
      "chemical_id": "chem_9",
      "name": "Li1.3Al0.3Ti1.7(PO4)3 powder",
      "molecular_formula": "Li1.3Al0.3Ti1.7(PO4)3",
      "ontology": {"role": "precursor", "category": "ceramic"},
      "amount": {"value": null, "unit": ""},
      "notes": "",
      "prov": ["Experimental"]
    },
    {
      "chemical_id": "chem_10",
      "name": "NaOH",
      "molecular_formula": "NaOH",
      "ontology": {"role": "leaching agent", "category": "base"},
      "amount": {"value": null, "unit": ""},
      "notes": "Used for alkali leaching",
      "prov": ["Experimental"]
    },
    {
      "chemical_id": "chem_11",
      "name": "Na2CO3",
      "molecular_formula": "Na2CO3",
      "ontology": {"role": "carbonation agent", "category": "inorganic"},
      "amount": {"value": null, "unit": ""},
      "notes": "Used to precipitate Li2CO3",
      "prov": ["Experimental"]
    },
    {
      "chemical_id": "chem_12",
      "name": "deionized water",
      "molecular_formula": "H2O",
      "ontology": {"role": "solvent", "category": "solvent"},
      "amount": {"value": null, "unit": ""},
      "notes": "",
      "prov": ["Experimental"]
    },
    {
      "chemical_id": "chem_13",
      "name": "Silver paste",
      "molecular_formula": "",
      "ontology": {"role": "electrode contact", "category": "conductive adhesive"},
      "amount": {"value": null, "unit": ""},
      "notes": "Applied on LATP surfaces for EIS",
      "prov": ["Experimental"]
    }
  ],
  "synthesis": {
    "steps": [
      {
        "step_id": "step_1",
        "description": "Formation of LATP disk by pressing and sintering.",
        "operations": [
          {
            "action": "press",
            "parameters": {"inputs": ["chem_9"]},
            "duration": {"value": null, "unit": ""},
            "temperature": {"value": null, "unit": ""},
            "notes": "Uniaxial pressing into disks"
          },
          {
            "action": "sinter",
            "parameters": {"inputs": ["chem_9"]},
            "duration": {"value": 720, "unit": "min"},
            "temperature": {"value": 1173, "unit": "K"},
            "notes": "in air"
          }
        ],
        "conditions": {"atmosphere": "air", "pressure": {"value": null, "unit": ""}},
        "prov": ["Experimental"]
      },
      {
        "step_id": "step_2",
        "description": "Application and curing of silver paste electrodes on LATP disk for impedance measurements.",
        "operations": [
          {
            "action": "coat",
            "parameters": {"inputs": ["chem_13", "target_3"]},
            "duration": {"value": 1200, "unit": "min"},
            "temperature": {"value": null, "unit": ""},
            "notes": "cured for 20 h"
          }
        ],
        "conditions": {"atmosphere": "", "pressure": {"value": null, "unit": ""}},
        "prov": ["Experimental"]
      },
      {
        "step_id": "step_3",
        "description": "Preparation of anodic electrolyte mixture.",
        "operations": [
          {
            "action": "mix",
            "parameters": {"inputs": ["chem_1", "chem_3", "chem_4", "chem_5", "chem_6", "chem_7", "chem_8", "chem_2"]},
            "duration": {"value": null, "unit": ""},
            "temperature": {"value": null, "unit": ""},
            "notes": "Molar ratio 37.53:0.68:1.02:0.92:2.97:0.55:0.05:56.3"
          }
        ],
        "conditions": {"atmosphere": "", "pressure": {"value": null, "unit": ""}},
        "prov": ["Experimental"]
      },
      {
        "step_id": "step_4",
        "description": "Preparation of cathodic electrolyte (pure ZnCl2).",
        "operations": [
          {
            "action": "use",
            "parameters": {"inputs": ["chem_2"]},
            "duration": {"value": null, "unit": ""},
            "temperature": {"value": null, "unit": ""},
            "notes": "Melting point ~563 K"
          }
        ],
        "conditions": {"atmosphere": "", "pressure": {"value": null, "unit": ""}},
        "prov": ["Experimental"]
      },
      {
        "step_id": "step_5",
        "description": "Electrolytic extraction of LiCl using LATP separator.",
        "operations": [
          {
            "action": "heat",
            "parameters": {"inputs": ["step_3", "step_4", "target_3"]},
            "duration": {"value": null, "unit": ""},
            "temperature": {"value": 653, "unit": "K"},
            "notes": "Device heated in argon-filled glovebox"
          },
          {
            "action": "electrolyze",
            "parameters": {"inputs": ["step_3", "step_4"]},
            "duration": {"value": 5400, "unit": "min"},
            "temperature": {"value": 653, "unit": "K"},
            "notes": "0.2 V applied, current ~4 mA cm-2 after initial 5 h, capacity 1.02 Ah"
          }
        ],
        "conditions": {"atmosphere": "Ar", "pressure": {"value": null, "unit": ""}},
        "prov": ["Figure 4", "Experimental"]
      },
      {
        "step_id": "step_6",
        "description": "Evaporation to remove ZnCl2 from cathodic electrolyte.",
        "operations": [
          {
            "action": "heat",
            "parameters": {"inputs": ["chem_2", "chem_1"]},
            "duration": {"value": null, "unit": ""},
            "temperature": {"value": 1073, "unit": "K"},
            "notes": "Above boiling point of ZnCl2 (~1005 K)"
          }
        ],
        "conditions": {"atmosphere": "", "pressure": {"value": null, "unit": ""}},
        "prov": ["Experimental"]
      },
      {
        "step_id": "step_7",
        "description": "Alkali leaching to precipitate Zn(OH)2.",
        "operations": [
          {
            "action": "dissolve",
            "parameters": {"inputs": ["chem_1", "chem_2"]},
            "duration": {"value": null, "unit": ""},
            "temperature": {"value": null, "unit": ""},
            "notes": "Dissolve in deionized water"
          },
          {
            "action": "add",
            "parameters": {"inputs": ["chem_10"]},
            "duration": {"value": null, "unit": ""},
            "temperature": {"value": null, "unit": ""},
            "notes": "Alkali leaching"
          },
          {
            "action": "filter",
            "parameters": {},
            "duration": {"value": null, "unit": ""},
            "temperature": {"value": null, "unit": ""},
            "notes": "Collect Zn(OH)2"
          },
          {
            "action": "wash",
            "parameters": {"inputs": ["chem_12"]},
            "duration": {"value": null, "unit": ""},
            "temperature": {"value": null, "unit": ""},
            "notes": "Three times"
          },
          {
            "action": "dry",
            "parameters": {},
            "duration": {"value": null, "unit": ""},
            "temperature": {"value": null, "unit": ""},
            "notes": ""
          }
        ],
        "conditions": {"atmosphere": "", "pressure": {"value": null, "unit": ""}},
        "prov": ["Experimental"]
      },
      {
        "step_id": "step_8",
        "description": "Carbonation to precipitate Li2CO3.",
        "operations": [
          {
            "action": "add",
            "parameters": {"inputs": ["chem_11"]},
            "duration": {"value": null, "unit": ""},
            "temperature": {"value": null, "unit": ""},
            "notes": "Added to filtrate"
          },
          {
            "action": "filter",
            "parameters": {},
            "duration": {"value": null, "unit": ""},
            "temperature": {"value": null, "unit": ""},
            "notes": "Collect Li2CO3"
          },
          {
            "action": "wash",
            "parameters": {"inputs": ["chem_12"]},
            "duration": {"value": null, "unit": ""},
            "temperature": {"value": null, "unit": ""},
            "notes": "Three times"
          },
          {
            "action": "dry",
            "parameters": {},
            "duration": {"value": null, "unit": ""},
            "temperature": {"value": null, "unit": ""},
            "notes": ""
          }
        ],
        "conditions": {"atmosphere": "", "pressure": {"value": null, "unit": ""}},
        "prov": ["Experimental", "Figure 2"]
      }
    ]
  },
  "workflow": {
    "timeline": [
      {"step_ref": "step_1", "description": "Sintering LATP disk at 1173 K for 12 h"},
      {"step_ref": "step_3", "description": "Preparation of molten salt electrolytes"},
      {"step_ref": "step_5", "description": "Electrolytic extraction of LiCl at 653 K under 0.2 V"},
      {"step_ref": "step_6", "description": "Evaporation at 1073 K to remove ZnCl2"},
      {"step_ref": "step_7", "description": "Alkali leaching with NaOH to obtain Zn(OH)2"},
      {"step_ref": "step_8", "description": "Carbonation with Na2CO3 to produce Li2CO3"}
    ],
    "ambiguities": [
      {
        "issue": "Curing temperature for silver paste not specified",
        "excerpt": "silver paste was applied... and cured for 20 h"
      },
      {
        "issue": "Duration of evaporation step unspecified",
        "excerpt": "was heated to ~800 °C to remove ZnCl2"
      }
    ]
  },
  "characterization": [
    {
      "method": "XRD",
      "parameters": {"radiation": "Cu Kα"},
      "results": [{"metric": "phase purity", "value": "pure NASICON phase", "unit": ""}],
      "interpretation": "No impurities detected in sintered LATP",
      "prov": ["Figure 3a"]
    },
    {
      "method": "SEM",
      "parameters": {},
      "results": [{"metric": "microstructure", "value": "dense, no observable pores", "unit": ""}],
      "interpretation": "",
      "prov": ["Figure 3b"]
    },
    {
      "method": "EIS",
      "parameters": {"frequency_range": "1 Hz–1 MHz", "temperature_range": "298–353 K"},
      "results": [
        {"metric": "ionic conductivity", "value": 2e-4, "unit": "S cm-1", "conditions": "25 °C, as-sintered LATP"},
        {"metric": "activation energy", "value": 0.34, "unit": "eV", "conditions": "as-sintered LATP"},
        {"metric": "ionic conductivity", "value": 3.37e-5, "unit": "S cm-1", "conditions": "25 °C, discolored LATP"},
        {"metric": "activation energy", "value": 0.24, "unit": "eV", "conditions": "discolored LATP"}
      ],
      "interpretation": "",
      "prov": ["Figure 3c", "Figure 3d", "Figure 5f", "Figure 5g"]
    },
    {
      "method": "ICP-OES",
      "parameters": {},
      "results": [
        {"metric": "Li concentration (cathodic electrolyte after electrolysis)", "value": 5890, "unit": "ppm"},
        {"metric": "Li2CO3 purity", "value": 98.9, "unit": "%"},
        {"metric": "Zn(OH)2 purity", "value": 99.9, "unit": "%"}
      ],
      "interpretation": "",
      "prov": ["Table 1", "Table 2"]
    },
    {
      "method": "XPS",
      "parameters": {},
      "results": [
        {"metric": "Ti oxidation state", "value": "Ti4+ only (as-sintered); Ti4+/Ti3+ mixture (after electrolysis)", "unit": ""}
      ],
      "interpretation": "Partial reduction of Ti4+ to Ti3+ during electrolysis",
      "prov": ["Figure 5a", "Figure 5b"]
    },
    {
      "method": "EPR",
      "parameters": {},
      "results": [
        {"metric": "g-value", "value": 2.02, "unit": ""},
        {"metric": "signal", "value": "present only in discolored LATP", "unit": ""}
      ],
      "interpretation": "Unpaired electrons trapped at oxygen vacancies (color centers)",
      "prov": ["Figure 5d", "Figure 5e"]
    }
  ],
  "analysis": {
    "methods": [
      {
        "method_name": "Coulombic efficiency calculation",
        "results": [{"equation": "", "value": 95, "unit": "%"}],
        "prov": ["Table 1"]
      }
    ]
  },
  "final_outcomes": {
    "yield": {
      "value": null,
      "unit": "%"
    },
    "capacity": {
      "value": null,
      "unit": "mAh g-1"
    },
    "cycle_life": null
  },
  "extraction_metadata": {
    "timestamp": "2025-03-23T00:00:00Z",
    "source_file": "doi:10.1002/cssc.202301406",
    "processing_time": null
  }
}

File: Output_JSON/All_dataset/output_dataset/Chen_et_al__-_2019_-_Recycling_End-of-Life_Electric_Vehicle_Lithium-Ion_reactions.json
{
  "schema": {
    "name": "Universal Chemistry Extraction Schema",
    "version": "2.1"
  },
  "units_policy": {
    "temperature": "K",
    "pressure": "bar",
    "time": "min",
    "mass": "g",
    "volume": "mL",
    "amount": "mmol",
    "concentration": "M",
    "capacity": "mAh g-1",
    "strict": true
  },
  "source": {
    "title": "Recycling End-of-Life Electric Vehicle Lithium-Ion Batteries",
    "doi": "10.1016/j.joule.2019.09.014",
    "authors": ["Mengyuan Chen", "Xiaotu Ma", "Bin Chen", "Renata Arsenault", "Peter Karlson", "Nakia Simon", "Yan Wang"],
    "journal": "Joule",
    "year": 2019
  },
  "metadata": {
    "discipline": "chemistry",
    "type": "perspective_review",
    "tags": ["battery recycling", "pyrometallurgy", "hydrometallurgy", "direct recycling"]
  },
  "targets": [
    {
      "target_id": "target_1",
      "compound_name": "Co–Ni–Cu–Fe alloy",
      "molecular_formula": "",
      "intended_role": "recovered_product",
      "prov": ["Table 1"]
    },
    {
      "target_id": "target_2",
      "compound_name": "lithium-containing Mn-rich slag",
      "molecular_formula": "",
      "intended_role": "recovered_product",
      "prov": ["Table 1"]
    },
    {
      "target_id": "target_3",
      "compound_name": "LiCl",
      "molecular_formula": "LiCl",
      "intended_role": "recovered_product",
      "prov": ["Table 1"]
    },
    {
      "target_id": "target_4",
      "compound_name": "Li2CO3",
      "molecular_formula": "Li2CO3",
      "intended_role": "recovered_product",
      "prov": ["Table 1"]
    },
    {
      "target_id": "target_5",
      "compound_name": "Mn3O4",
      "molecular_formula": "Mn3O4",
      "intended_role": "recovered_product",
      "prov": ["Table 1"]
    },
    {
      "target_id": "target_6",
      "compound_name": "NiSO4",
      "molecular_formula": "NiSO4",
      "intended_role": "recovered_product",
      "prov": ["Table 1"]
    },
    {
      "target_id": "target_7",
      "compound_name": "CoSO4",
      "molecular_formula": "CoSO4",
      "intended_role": "recovered_product",
      "prov": ["Table 1"]
    },
    {
      "target_id": "target_8",
      "compound_name": "MnSO4",
      "molecular_formula": "MnSO4",
      "intended_role": "recovered_product",
      "prov": ["Table 1"]
    }
  ],
  "chemicals": [
    {
      "chemical_id": "chem_1",
      "name": "MnO",
      "molecular_formula": "MnO",
      "ontology": {
        "role": "slag_component",
        "category": "inorganic"
      },
      "amount": {
        "value": null,
        "unit": "g"
      },
      "notes": "",
      "prov": ["Table 1"]
    },
    {
      "chemical_id": "chem_2",
      "name": "SiO2",
      "molecular_formula": "SiO2",
      "ontology": {
        "role": "slag_component",
        "category": "inorganic"
      },
      "amount": {
        "value": null,
        "unit": "g"
      },
      "notes": "",
      "prov": ["Table 1"]
    },
    {
      "chemical_id": "chem_3",
      "name": "Al2O3",
      "molecular_formula": "Al2O3",
      "ontology": {
        "role": "slag_component",
        "category": "inorganic"
      },
      "amount": {
        "value": null,
        "unit": "g"
      },
      "notes": "",
      "prov": ["Table 1"]
    },
    {
      "chemical_id": "chem_4",
      "name": "Li2O",
      "molecular_formula": "Li2O",
      "ontology": {
        "role": "slag_component",
        "category": "inorganic"
      },
      "amount": {
        "value": null,
        "unit": "g"
      },
      "notes": "",
      "prov": ["Table 1"]
    },
    {
      "chemical_id": "chem_5",
      "name": "carbon (reducing agent)",
      "molecular_formula": "C",
      "ontology": {
        "role": "reducing_agent",
        "category": "element"
      },
      "amount": {
        "value": 19.9,
        "unit": "%"
      },
      "notes": "mass percentage dosage in reduction roasting",
      "prov": ["Table 1"]
    },
    {
      "chemical_id": "chem_6",
      "name": "Li2CO3",
      "molecular_formula": "Li2CO3",
      "ontology": {
        "role": "product",
        "category": "inorganic"
      },
      "amount": {
        "value": null,
        "unit": "g"
      },
      "notes": "Recovered in multiple steps",
      "prov": ["Table 1"]
    }
  ],
  "synthesis": {
    "steps": [
      {
        "step_id": "step_1",
        "description": "Smelting of MnO–SiO2–Al2O3 slag to recover alloy and Mn-rich slag.",
        "operations": [
          {
            "action": "smelt",
            "parameters": {
              "inputs": ["chem_1", "chem_2", "chem_3"],
              "temperature": {
                "value": 1748.15,
                "unit": "K"
              },
              "duration": {
                "value": 30,
                "unit": "min"
              }
            },
            "notes": "slag system MnO-SiO2-Al2O3; produces Co–Ni–Cu–Fe alloy and lithium-containing Mn-rich slag"
          }
        ],
        "conditions": {
          "atmosphere": "",
          "pressure": {
            "value": null,
            "unit": "bar"
          }
        },
        "prov": ["Table 1"]
      },
      {
        "step_id": "step_2",
        "description": "Chlorination roasting of SiO2–CaO–Al2O3–Li2O simulated slag to produce LiCl.",
        "operations": [
          {
            "action": "roast",
            "parameters": {
              "inputs": ["chem_2", "chem_3", "chem_4"],
              "temperature": {
                "value": 1273.15,
                "unit": "K"
              },
              "duration": {
                "value": 90,
                "unit": "min"
              }
            },
            "notes": "chlorination roasting yielded LiCl with 97.45% lithium recovery"
          }
        ],
        "conditions": {
          "atmosphere": "",
          "pressure": {
            "value": null,
            "unit": "bar"
          }
        },
        "prov": ["Table 1"]
      },
      {
        "step_id": "step_3",
        "description": "Oxygen-free roasting followed by wet magnetic separation to recover Co, Li2CO3 and graphite.",
        "operations": [
          {
            "action": "roast",
            "parameters": {
              "temperature": {
                "value": 1273.15,
                "unit": "K"
              },
              "duration": {
                "value": 30,
                "unit": "min"
              }
            },
            "notes": "oxygen-free environment"
          },
          {
            "action": "separate",
            "parameters": {
              "method": "wet magnetic separation"
            },
            "notes": "separated metallic Co and graphite"
          }
        ],
        "conditions": {},
        "prov": ["Table 1"]
      },
      {
        "step_id": "step_4",
        "description": "Vacuum thermal treatment to recover Li2CO3.",
        "operations": [
          {
            "action": "heat",
            "parameters": {
              "temperature": {
                "value": 973,
                "unit": "K"
              },
              "duration": {
                "value": 30,
                "unit": "min"
              },
              "pressure": {
                "value": 0.001,
                "unit": "bar"
              }
            },
            "notes": "vacuum condition <1 kPa"
          }
        ],
        "conditions": {},
        "prov": ["Table 1"]
      },
      {
        "step_id": "step_5",
        "description": "Oxygen-free roasting to obtain Li2CO3 and Mn3O4.",
        "operations": [
          {
            "action": "roast",
            "parameters": {
              "temperature": {
                "value": 1073,
                "unit": "K"
              },
              "duration": {
                "value": 45,
                "unit": "min"
              }
            },
            "notes": ""
          }
        ],
        "conditions": {},
        "prov": ["Table 1"]
      },
      {
        "step_id": "step_6",
        "description": "Reduction roasting of spent NMC/C battery material followed by leaching to recover Li2CO3 and metal sulfates.",
        "operations": [
          {
            "action": "roast",
            "parameters": {
              "temperature": {
                "value": 923.15,
                "unit": "K"
              },
              "duration": {
                "value": 180,
                "unit": "min"
              },
              "other": {
                "carbon_dosage": "19.9 %"
              }
            },
            "notes": "reduction roasting"
          },
          {
            "action": "leach",
            "parameters": {
              "method": "carbonated water leaching"
            },
            "notes": "Li recovery 84.7% to Li2CO3"
          },
          {
            "action": "leach",
            "parameters": {
              "method": "acid leaching"
            },
            "notes": "Ni, Mn, Co leach efficiencies >99% yielding NiSO4, CoSO4, MnSO4"
          }
        ],
        "conditions": {},
        "prov": ["Table 1"]
      }
    ]
  },
  "workflow": {
    "timeline": [
      {
        "step_ref": "step_1",
        "description": "High-temperature smelting of slag to obtain metal alloy and Li-Mn slag."
      },
      {
        "step_ref": "step_2",
        "description": "Chlorination roasting of simulated slag to recover Li as LiCl."
      },
      {
        "step_ref": "step_3",
        "description": "Oxygen-free roasting and magnetic separation to collect Co, Li2CO3, and graphite."
      },
      {
        "step_ref": "step_4",
        "description": "Vacuum heat treatment for Li2CO3 recovery."
      },
      {
        "step_ref": "step_5",
        "description": "Roasting to obtain Li2CO3 and Mn3O4."
      },
      {
        "step_ref": "step_6",
        "description": "Reduction roasting with carbon and subsequent leaching to separate Li2CO3 and metal sulfates."
      }
    ],
    "ambiguities": [
      {
        "issue": "Exact masses and reagent proportions not provided.",
        "excerpt": "Slag system: MnO-SiO2-Al2O3; Smelting condition: 1,475 °C, 30 min"
      }
    ]
  },
  "characterization": [],
  "analysis": {
    "methods": [
      {
        "method_name": "Recovery efficiency determination (Table 1)",
        "results": [
          {
            "metric": "Co recovery",
            "value": 99.79,
            "unit": "%"
          },
          {
            "metric": "Ni recovery",
            "value": 99.30,
            "unit": "%"
          },
          {
            "metric": "Cu recovery",
            "value": 99.30,
            "unit": "%"
          },
          {
            "metric": "Mn leaching efficiency",
            "value": 79.86,
            "unit": "%"
          },
          {
            "metric": "Li leaching efficiency",
            "value": 94.85,
            "unit": "%"
          },
          {
            "metric": "Li recovery (LiCl step)",
            "value": 97.45,
            "unit": "%"
          },
          {
            "metric": "Co recovery (oxygen-free roasting)",
            "value": 95.72,
            "unit": "%"
          },
          {
            "metric": "Li recovery (oxygen-free roasting)",
            "value": 98.93,
            "unit": "%"
          },
          {
            "metric": "Graphite recovery",
            "value": 91.05,
            "unit": "%"
          },
          {
            "metric": "Li purity (vacuum treatment)",
            "value": 99.7,
            "unit": "%"
          },
          {
            "metric": "Li recovery (vacuum treatment)",
            "value": 81.90,
            "unit": "%"
          },
          {
            "metric": "Li recovery (Mn3O4 step)",
            "value": 91.30,
            "unit": "%"
          },
          {
            "metric": "Mn purity (Mn3O4 step)",
            "value": 95.11,
            "unit": "%"
          },
          {
            "metric": "Li water-leach efficiency (reduction roasting)",
            "value": 84.7,
            "unit": "%"
          },
          {
            "metric": "Ni acid-leach efficiency",
            "value": 99,
            "unit": "%"
          },
          {
            "metric": "Mn acid-leach efficiency",
            "value": 99,
            "unit": "%"
          },
          {
            "metric": "Co acid-leach efficiency",
            "value": 99,
            "unit": "%"
          }
        ],
        "prov": ["Table 1"]
      }
    ]
  },
  "final_outcomes": {
    "yield": {
      "value": null,
      "unit": "%"
    },
    "capacity": {
      "value": null,
      "unit": "mAh g-1"
    },
    "cycle_life": null
  },
  "extraction_metadata": {
    "timestamp": "2024-06-18T17:43:00Z",
    "source_file": "provided_text_chunk",
    "processing_time": null
  }
}

File: Output_JSON/All_dataset/output_dataset/Chen_et_al__-_2021_-_Free-standing_ultrathin_lithium_metal_graphene_oxi_reactions.json
{
  "schema": {
    "name": "Universal Chemistry Extraction Schema",
    "version": "2.1"
  },
  "units_policy": {
    "temperature": "K",
    "pressure": "bar",
    "time": "min",
    "mass": "g",
    "volume": "mL",
    "amount": "mmol",
    "concentration": "M",
    "capacity": "mAh g-1",
    "strict": true
  },
  "source": {
    "title": "Free-standing ultrathin lithium metal–graphene oxide host foils with controllable thickness for lithium batteries",
    "doi": "10.1038/s41560-021-00833-6",
    "authors": ["Hao Chen", "Yufei Yang", "David T. Boyle", "You Kyeong Jeong", "Rong Xu", "Luize Scalco de Vasconcelos", "Zhuojun Huang", "Hansen Wang", "Hongxia Wang", "Wenxiao Huang", "Huiqiao Li", "Jiangyan Wang", "Hanke Gu", "Ryuhei Matsumoto", "Kejie Zhao", "Kazunari Motohashi", "Yuri Nakayama", "Yi Cui"],
    "journal": "Nature Energy",
    "year": 2021
  },
  "metadata": {
    "discipline": "chemistry",
    "type": "research article",
    "tags": ["lithium metal anode", "graphene oxide host", "ultrathin foils"]
  },
  "targets": [
    {
      "target_id": "target_1",
      "compound_name": "expanded and reduced graphene oxide film (eGF)",
      "molecular_formula": "",
      "intended_role": "intermediate",
      "prov": ["Methods – Preparation of the ultrathin eGF host"]
    },
    {
      "target_id": "target_2",
      "compound_name": "Li@eGF ultrathin composite electrode",
      "molecular_formula": "",
      "intended_role": "product",
      "prov": ["Methods – Fabrication of ultrathin Li@eGF electrode"]
    }
  ],
  "chemicals": [
    {
      "chemical_id": "chem_1",
      "name": "Graphene oxide solution",
      "molecular_formula": "",
      "ontology": {
        "role": "precursor",
        "category": "carbon material"
      },
      "amount": {
        "value": 9,
        "unit": "mg mL-1"
      },
      "notes": "Commercial GO dispersion concentration",
      "prov": ["Methods – Preparation of the ultrathin eGF host"]
    },
    {
      "chemical_id": "chem_2",
      "name": "Nitrogen",
      "molecular_formula": "N2",
      "ontology": {
        "role": "atmosphere",
        "category": "inorganic gas"
      },
      "amount": {
        "value": null,
        "unit": ""
      },
      "notes": "Glovebox atmosphere during USER reaction",
      "prov": ["Methods – Preparation of the ultrathin eGF host"]
    },
    {
      "chemical_id": "chem_3",
      "name": "Lithium metal",
      "molecular_formula": "Li",
      "ontology": {
        "role": "reactant",
        "category": "alkali metal"
      },
      "amount": {
        "value": null,
        "unit": ""
      },
      "notes": "Melted to 350 °C for infiltration",
      "prov": ["Methods – Fabrication of ultrathin Li@eGF electrode"]
    },
    {
      "chemical_id": "chem_4",
      "name": "Argon",
      "molecular_formula": "Ar",
      "ontology": {
        "role": "atmosphere",
        "category": "inert gas"
      },
      "amount": {
        "value": null,
        "unit": ""
      },
      "notes": "Glovebox atmosphere during lithium infiltration",
      "prov": ["Methods – Fabrication of ultrathin Li@eGF electrode"]
    },
    {
      "chemical_id": "chem_5",
      "name": "Water",
      "molecular_formula": "H2O",
      "ontology": {
        "role": "solvent",
        "category": "solvent"
      },
      "amount": {
        "value": null,
        "unit": ""
      },
      "notes": "Solvent for commercial GO dispersion (implied)",
      "prov": ["Methods – Preparation of the ultrathin eGF host"]
    }
  ],
  "synthesis": {
    "steps": [
      {
        "step_id": "step_1",
        "description": "Formation of free-standing GO film",
        "operations": [
          {
            "action": "blade_coat",
            "parameters": {
              "inputs": ["chem_1"],
              "substrate": "glass"
            },
            "temperature": {
              "value": 298,
              "unit": "K"
            },
            "duration": {
              "value": null,
              "unit": "min"
            },
            "notes": "Doctor blade used; film dried at room temperature"
          },
          {
            "action": "peel_off",
            "parameters": {},
            "temperature": {
              "value": 298,
              "unit": "K"
            },
            "duration": {
              "value": null,
              "unit": "min"
            },
            "notes": ""
          }
        ],
        "conditions": {
          "atmosphere": "",
          "pressure": {
            "value": null,
            "unit": ""
          }
        },
        "prov": ["Methods – Preparation of the ultrathin eGF host"]
      },
      {
        "step_id": "step_2",
        "description": "USER reaction to create porous eGF",
        "operations": [
          {
            "action": "heat_edge_contact",
            "parameters": {
              "inputs": ["step_1"],
              "temperature_source": "hotplate"
            },
            "temperature": {
              "value": 623,
              "unit": "K"
            },
            "duration": {
              "value": null,
              "unit": "min"
            },
            "notes": "Rapid self-expansion within milliseconds"
          }
        ],
        "conditions": {
          "atmosphere": "N2 (chem_2)",
          "pressure": {
            "value": null,
            "unit": ""
          }
        },
        "prov": ["Methods – Preparation of the ultrathin eGF host"]
      },
      {
        "step_id": "step_3",
        "description": "Micrometre-precision calendaring of eGF",
        "operations": [
          {
            "action": "calender",
            "parameters": {
              "inputs": ["step_2"],
              "rollers_gap": "tunable"
            },
            "temperature": {
              "value": 298,
              "unit": "K"
            },
            "duration": {
              "value": null,
              "unit": "min"
            },
            "notes": "Thickness adjusted between 0.3–20 µm"
          }
        ],
        "conditions": {
          "atmosphere": "",
          "pressure": {
            "value": null,
            "unit": ""
          }
        },
        "prov": ["Methods – Preparation of the ultrathin eGF host"]
      },
      {
        "step_id": "step_4",
        "description": "Molten lithium infiltration to form Li@eGF",
        "operations": [
          {
            "action": "melt",
            "parameters": {
              "inputs": ["chem_3"]
            },
            "temperature": {
              "value": 623,
              "unit": "K"
            },
            "duration": {
              "value": null,
              "unit": "min"
            },
            "notes": "Lithium melted on hotplate"
          },
          {
            "action": "edge_contact_absorption",
            "parameters": {
              "inputs": ["step_3", "chem_3"]
            },
            "temperature": {
              "value": 623,
              "unit": "K"
            },
            "duration": {
              "value": null,
              "unit": "min"
            },
            "notes": "Rapid capillary absorption into eGF channels"
          }
        ],
        "conditions": {
          "atmosphere": "Ar (chem_4)",
          "pressure": {
            "value": null,
            "unit": ""
          }
        },
        "prov": ["Methods – Fabrication of ultrathin Li@eGF electrode"]
      }
    ]
  },
  "workflow": {
    "timeline": [
      {
        "step_ref": "step_1",
        "description": "GO dispersion coated and dried to obtain GO film"
      },
      {
        "step_ref": "step_2",
        "description": "USER reaction converts GO film to porous eGF"
      },
      {
        "step_ref": "step_3",
        "description": "Calendering tunes eGF thickness to sub-micrometre–20 µm range"
      },
      {
        "step_ref": "step_4",
        "description": "Edge-contact molten Li infiltration yields Li@eGF ultrathin composite electrode"
      }
    ],
    "ambiguities": [
      {
        "issue": "No explicit durations provided for drying, calendaring, or lithium absorption steps",
        "excerpt": "\"dried at room temperature\", \"rapidly spreads across the whole film within milliseconds\", \"simply controlling the distance between each roller\""
      },
      {
        "issue": "Capacity values reported as mAh cm−2, not mAh g−1 (schema unit)",
        "excerpt": "0.089, 0.196, 0.391, 0.853, 1.896 and 3.678 mAh cm−2"
      }
    ]
  },
  "characterization": [
    {
      "method": "SEM",
      "parameters": {
        "mode": "cross-sectional and top-view"
      },
      "results": [
        {
          "metric": "film thickness",
          "value": "0.5–20",
          "unit": "µm"
        },
        {
          "metric": "void channels presence",
          "value": "confirmed",
          "unit": ""
        }
      ],
      "interpretation": "Sub-micrometre channels remain after calendaring and become filled with Li after infiltration",
      "prov": ["Figure 1d-g", "Figure 2a-e"]
    },
    {
      "method": "BET surface area",
      "parameters": {},
      "results": [],
      "interpretation": "High porosity verified (numerical data not provided in text chunk)",
      "prov": ["Supplementary Fig. 3"]
    },
    {
      "method": "XRD",
      "parameters": {},
      "results": [
        {
          "metric": "phases detected",
          "value": "Li-intercalated rGO and metallic Li peaks present",
          "unit": ""
        }
      ],
      "interpretation": "Confirms successful lithium incorporation",
      "prov": ["Figure 3g"]
    },
    {
      "method": "XPS",
      "parameters": {},
      "results": [],
      "interpretation": "Spectra support Li filling (exact binding energies not specified in chunk)",
      "prov": ["Supplementary Fig. 9"]
    },
    {
      "method": "Nanoindentation",
      "parameters": {
        "indenter": "Berkovich",
        "max_depth": "5 µm"
      },
      "results": [
        {
          "metric": "hardness",
          "value": 41.13,
          "unit": "MPa"
        },
        {
          "metric": "elastic modulus",
          "value": 9.34,
          "unit": "GPa"
        }
      ],
      "interpretation": "Li@eGF film has ~525 % higher hardness than pure Li (6.58 MPa)",
      "prov": ["Figure 2g-h"]
    },
    {
      "method": "Tensile test",
      "parameters": {
        "sample_dimensions": "7 mm × 10 mm × 50 µm",
        "strain_rate": "10 mm min-1"
      },
      "results": [
        {
          "metric": "tensile strength",
          "value": 11.41,
          "unit": "MPa"
        },
        {
          "metric": "Young's modulus",
          "value": 738.87,
          "unit": "MPa"
        }
      ],
      "interpretation": "Mechanical robustness greatly exceeds that of pure Li (1.814 MPa tensile strength)",
      "prov": ["Supplementary Fig. 10"]
    },
    {
      "method": "Electrochemical stripping",
      "parameters": {
        "cut-off_voltage": "1.5 V vs Li/Li+"
      },
      "results": [
        {
          "metric": "areal capacity (0.5 µm film)",
          "value": 0.089,
          "unit": "mAh cm-2"
        },
        {
          "metric": "areal capacity (1 µm film)",
          "value": 0.196,
          "unit": "mAh cm-2"
        },
        {
          "metric": "areal capacity (2 µm film)",
          "value": 0.391,
          "unit": "mAh cm-2"
        },
        {
          "metric": "areal capacity (5 µm film)",
          "value": 0.853,
          "unit": "mAh cm-2"
        },
        {
          "metric": "areal capacity (10 µm film)",
          "value": 1.896,
          "unit": "mAh cm-2"
        },
        {
          "metric": "areal capacity (20 µm film)",
          "value": 3.678,
          "unit": "mAh cm-2"
        }
      ],
      "interpretation": "Areal capacity scales linearly with film thickness",
      "prov": ["Figure 2f"]
    }
  ],
  "analysis": {
    "methods": []
  },
  "final_outcomes": {
    "yield": {
      "value": null,
      "unit": "%"
    },
    "capacity": {
      "value": null,
      "unit": "mAh g-1"
    },
    "cycle_life": 200
  },
  "extraction_metadata": {
    "timestamp": "2024-06-27T18:27:00Z",
    "source_file": "",
    "processing_time": null
  }
}
