Repository: meomeolucifr/BattSynth

File: Output_JSON/All_dataset/output_dataset/Coelho_et_al__-_2022_-_Reviewing_machine_learning_of_corrosion_prediction_reactions.json
{
  "schema": {
    "name": "Universal Chemistry Extraction Schema",
    "version": "2.1"
  },
  "units_policy": {
    "temperature": "K",
    "pressure": "bar",
    "time": "min",
    "mass": "g",
    "volume": "mL",
    "amount": "mmol",
    "concentration": "M",
    "capacity": "mAh g-1",
    "strict": true
  },
  "source": {
    "title": "Reviewing machine learning of corrosion prediction in a data-oriented perspective",
    "doi": "10.1038/s41529-022-00218-4",
    "authors": [
      "Leonardo Bertolucci Coelho",
      "Dawei Zhang",
      "Yves Van Ingelgem",
      "Denis Steckelmacher",
      "Ann Nowé",
      "Herman Terryn"
    ],
    "journal": "npj Materials Degradation",
    "year": 2022
  },
  "metadata": {
    "discipline": "chemistry",
    "type": "review article",
    "tags": ["corrosion", "machine learning", "data mining"]
  },
  "targets": [],
  "chemicals": [],
  "synthesis": {
    "steps": []
  },
  "workflow": {
    "timeline": [],
    "ambiguities": []
  },
  "characterization": [],
  "analysis": {
    "methods": []
  },
  "final_outcomes": {
    "yield": {
      "value": null,
      "unit": "%"
    },
    "capacity": {
      "value": null,
      "unit": "mAh g-1"
    },
    "cycle_life": null
  },
  "extraction_metadata": {
    "timestamp": "2024-06-29T02:21:00Z",
    "source_file": "",
    "processing_time": null
  }
}

File: Output_JSON/All_dataset/output_dataset/Davidsson_Kurland_-_2020_-_Energy_use_for_GWh-scale_lithium-ion_battery_produ_reactions.json
{
  "schema": {
    "name": "Universal Chemistry Extraction Schema",
    "version": "2.1"
  },
  "units_policy": {
    "temperature": "K",
    "pressure": "bar",
    "time": "min",
    "mass": "g",
    "volume": "mL",
    "amount": "mmol",
    "concentration": "M",
    "capacity": "mAh g-1",
    "strict": true
  },
  "source": {
    "title": "Energy use for GWh-scale lithium-ion battery production",
    "doi": "10.1088/2515-7620/ab5e1e",
    "authors": [
      "Simon Davidsson Kurland"
    ],
    "journal": "Environmental Research Communications",
    "year": 2020
  },
  "metadata": {
    "discipline": "chemistry",
    "type": "review article",
    "tags": [
      "lithium-ion battery",
      "energy use",
      "manufacturing",
      "life cycle assessment"
    ]
  },
  "targets": [
    {
      "target_id": "target_1",
      "compound_name": "Li-ion battery cell",
      "molecular_formula": "",
      "intended_role": "product",
      "prov": [
        "Article body"
      ]
    }
  ],
  "chemicals": [],
  "synthesis": {
    "steps": []
  },
  "workflow": {
    "timeline": [],
    "ambiguities": []
  },
  "characterization": [],
  "analysis": {
    "methods": [
      {
        "method_name": "Energy usage estimation",
        "results": [
          {
            "metric": "electricity consumption for cell manufacturing (Northvolt Ett)",
            "value": 50,
            "unit": "kWh kWh^-1",
            "prov": [
              "Northvolt Ett section"
            ]
          },
          {
            "metric": "electricity consumption for cell manufacturing (Tesla Gigafactory 1)",
            "value": 65,
            "unit": "kWh kWh^-1",
            "prov": [
              "Tesla Gigafactory 1 section"
            ]
          },
          {
            "metric": "electricity consumption for cell manufacturing (adjusted Dai et al. 2019)",
            "value": 60,
            "unit": "kWh kWh^-1",
            "prov": [
              "Comparisons to previous studies section"
            ]
          }
        ]
      }
    ]
  },
  "final_outcomes": {
    "yield": {
      "value": null,
      "unit": "%"
    },
    "capacity": {
      "value": null,
      "unit": "mAh g-1"
    },
    "cycle_life": null
  },
  "extraction_metadata": {
    "timestamp": "2023-10-04T12:00:00Z",
    "source_file": "",
    "processing_time": null
  }
}

File: Output_JSON/All_dataset/output_dataset/Ding_et_al__-_2020_-_Next-Generation_Liquid_Metal_Batteries_Based_on_th_reactions.json
{
  "schema": {
    "name": "Universal Chemistry Extraction Schema",
    "version": "2.1"
  },
  "units_policy": {
    "temperature": "K",
    "pressure": "bar",
    "time": "min",
    "mass": "g",
    "volume": "mL",
    "amount": "mmol",
    "concentration": "M",
    "capacity": "mAh g-1",
    "strict": true
  },
  "source": {
    "title": "Next-Generation Liquid Metal Batteries Based on the Chemistry of Fusible Alloys",
    "doi": "10.1021/acscentsci.0c00749",
    "authors": ["Yu Ding", "Xuelin Guo", "Guihua Yu"],
    "journal": "ACS Central Science",
    "year": 2020
  },
  "metadata": {
    "discipline": "chemistry",
    "type": "review article",
    "tags": ["liquid metal batteries", "fusible alloys", "energy storage"]
  },
  "targets": [
    {
      "target_id": "target_1",
      "compound_name": "Ga–In liquid metal nanoparticles (LMNPs)",
      "molecular_formula": "",
      "intended_role": "anode material",
      "prov": ["Page 1361, Fig. 6a description"]
    },
    {
      "target_id": "target_2",
      "compound_name": "Intermediate-temperature K–S battery cell",
      "molecular_formula": "",
      "intended_role": "battery",
      "prov": ["Page 1358, paragraph about K–S battery"]
    },
    {
      "target_id": "target_3",
      "compound_name": "Li‖Sn–Pb intermediate-temperature liquid metal cell",
      "molecular_formula": "",
      "intended_role": "battery",
      "prov": ["Page 1359, Fig. 4c–d description"]
    }
  ],
  "chemicals": [
    {
      "chemical_id": "chem_1",
      "name": "Gallium",
      "molecular_formula": "Ga",
      "ontology": {
        "role": "reactant",
        "category": "metal"
      },
      "amount": {
        "value": null,
        "unit": "g"
      },
      "notes": "",
      "prov": ["Page 1361"]
    },
    {
      "chemical_id": "chem_2",
      "name": "Indium",
      "molecular_formula": "In",
      "ontology": {
        "role": "reactant",
        "category": "metal"
      },
      "amount": {
        "value": null,
        "unit": "g"
      },
      "notes": "",
      "prov": ["Page 1361"]
    },
    {
      "chemical_id": "chem_3",
      "name": "Conductive carbon",
      "molecular_formula": "",
      "ontology": {
        "role": "additive",
        "category": "carbon material"
      },
      "amount": {
        "value": null,
        "unit": "g"
      },
      "notes": "",
      "prov": ["Page 1361"]
    },
    {
      "chemical_id": "chem_4",
      "name": "Binder",
      "molecular_formula": "",
      "ontology": {
        "role": "binder",
        "category": "polymer"
      },
      "amount": {
        "value": null,
        "unit": "g"
      },
      "notes": "",
      "prov": ["Page 1361"]
    },
    {
      "chemical_id": "chem_5",
      "name": "Potassium",
      "molecular_formula": "K",
      "ontology": {
        "role": "anode",
        "category": "metal"
      },
      "amount": {
        "value": null,
        "unit": "g"
      },
      "notes": "Molten K anode",
      "prov": ["Page 1358"]
    },
    {
      "chemical_id": "chem_6",
      "name": "Tetraglyme",
      "molecular_formula": "",
      "ontology": {
        "role": "solvent",
        "category": "organic solvent"
      },
      "amount": {
        "value": null,
        "unit": "mL"
      },
      "notes": "Catholyte solvent for polysulfides",
      "prov": ["Page 1358"]
    },
    {
      "chemical_id": "chem_7",
      "name": "Sulfur",
      "molecular_formula": "S",
      "ontology": {
        "role": "cathode active material",
        "category": "non-metal"
      },
      "amount": {
        "value": null,
        "unit": "g"
      },
      "notes": "",
      "prov": ["Page 1358"]
    },
    {
      "chemical_id": "chem_8",
      "name": "Li6.4La3Zr1.4Ta0.6O12",
      "molecular_formula": "Li6.4La3Zr1.4Ta0.6O12",
      "ontology": {
        "role": "solid electrolyte",
        "category": "ceramic electrolyte"
      },
      "amount": {
        "value": null,
        "unit": "g"
      },
      "notes": "LLZTO tube",
      "prov": ["Page 1358–1359"]
    },
    {
      "chemical_id": "chem_9",
      "name": "Tin–lead alloy",
      "molecular_formula": "",
      "ontology": {
        "role": "cathode alloy",
        "category": "metal alloy"
      },
      "amount": {
        "value": null,
        "unit": "g"
      },
      "notes": "Sn–Pb molten alloy",
      "prov": ["Page 1359"]
    }
  ],
  "synthesis": {
    "steps": [
      {
        "step_id": "step_1",
        "description": "Preparation of Ga–In liquid metal nanoparticles (LMNPs).",
        "operations": [
          {
            "action": "ultrasonicate",
            "parameters": {
              "inputs": ["chem_1", "chem_2"],
              "output": "Ga–In nanoparticles"
            },
            "duration": {
              "value": null,
              "unit": "min"
            },
            "temperature": {
              "value": null,
              "unit": "K"
            },
            "notes": "Bulk Ga–In alloy dispersed into nanoparticles by ultrasonication."
          }
        ],
        "conditions": {
          "atmosphere": "",
          "pressure": {
            "value": null,
            "unit": "bar"
          }
        },
        "prov": ["Page 1361, Fig. 6a caption and text"]
      },
      {
        "step_id": "step_2",
        "description": "Electrode fabrication from LMNPs.",
        "operations": [
          {
            "action": "mix",
            "parameters": {
              "inputs": ["Ga–In nanoparticles", "chem_3", "chem_4"]
            },
            "duration": {
              "value": null,
              "unit": "min"
            },
            "temperature": {
              "value": null,
              "unit": "K"
            },
            "notes": "Mixture cast onto current collector similar to solid electrode preparation."
          }
        ],
        "conditions": {
          "atmosphere": "",
          "pressure": {
            "value": null,
            "unit": "bar"
          }
        },
        "prov": ["Page 1361"]
      },
      {
        "step_id": "step_3",
        "description": "Assembly of intermediate-temperature K–S battery.",
        "operations": [
          {
            "action": "assemble",
            "parameters": {
              "inputs": ["chem_5", "K-conducting BASE (not listed)", "chem_6", "chem_7"]
            },
            "duration": {
              "value": null,
              "unit": "min"
            },
            "temperature": {
              "value": 423,
              "unit": "K"
            },
            "notes": "Battery assembled with molten K anode and polysulfide catholyte; operated at 150 °C."
          }
        ],
        "conditions": {
          "atmosphere": "",
          "pressure": {
            "value": null,
            "unit": "bar"
          }
        },
        "prov": ["Page 1358"]
      }
    ]
  },
  "workflow": {
    "timeline": [
      {
        "step_ref": "step_1",
        "description": "Ultrasonication of Ga–In alloy to form nanoparticles."
      },
      {
        "step_ref": "step_2",
        "description": "Mixing LMNPs with carbon and binder; cast electrode."
      },
      {
        "step_ref": "step_3",
        "description": "Assemble K–S battery at 150 °C using molten K and polysulfide catholyte."
      }
    ],
    "ambiguities": [
      {
        "issue": "Missing quantitative parameters for ultrasonication (time, power).",
        "excerpt": "\"bulk liquid metal was dispersed into liquid metal nanoparticles (LMNPs) by ultrasonication\""
      },
      {
        "issue": "Exact composition of K-conducting BASE not specified in synthesis step.",
        "excerpt": "\"Such a K-BASE, consisting of 91 wt % K-β″-Al2O3, 8.4 wt % K-β-Al2O3, and 0.6 wt % ZrO2\""
      }
    ]
  },
  "characterization": [
    {
      "method": "Scanning Electron Microscopy (SEM)",
      "parameters": {},
      "results": [
        {
          "metric": "particle morphology change during lithiation/delithiation",
          "value": "LMNPs turn from spherical (liquid) to nonspherical (solid) upon lithiation and revert after delithiation",
          "unit": ""
        }
      ],
      "interpretation": "Confirms self-healing behavior of Ga–In LMNPs.",
      "prov": ["Page 1361, Fig. 6a description"]
    },
    {
      "method": "Time-of-Flight Secondary Ion Mass Spectroscopy (TOF-SIMS)",
      "parameters": {},
      "results": [
        {
          "metric": "chemical component distribution in Na–K SEI",
          "value": "Fluorides and organic components concentrated at surface; chlorate diffuses into bulk",
          "unit": ""
        }
      ],
      "interpretation": "",
      "prov": ["Page 1362, Fig. 6b description"]
    }
  ],
  "analysis": {
    "methods": [
      {
        "method_name": "Table 1 element data",
        "results": [
          {
            "equation": "",
            "value": -38.84,
            "unit": "°C",
            "notes": "Melting point of mercury",
            "prov": ["Table 1"]
          },
          {
            "equation": "",
            "value": -19,
            "unit": "°C",
            "notes": "Melting point of eutectic Ga–In–Sn alloy",
            "prov": ["Figure 2c text"]
          }
        ]
      }
    ]
  },
  "final_outcomes": {
    "yield": {
      "value": null,
      "unit": "%"
    },
    "capacity": {
      "value": null,
      "unit": "mAh g-1"
    },
    "cycle_life": null
  },
  "extraction_metadata": {
    "timestamp": "2023-10-01T12:00:00Z",
    "source_file": "extracted_text_chunk.txt",
    "processing_time": null
  }
}

File: Output_JSON/All_dataset/output_dataset/Dong_et_al__-_2015_-_Electrochemical_performance_and_lithium-ion_insert_reactions.json
{
  "schema": {
    "name": "Universal Chemistry Extraction Schema",
    "version": "2.1"
  },
  "units_policy": {
    "temperature": "K",
    "pressure": "bar",
    "time": "min",
    "mass": "g",
    "volume": "mL",
    "amount": "mmol",
    "concentration": "M",
    "capacity": "mAh g-1",
    "strict": true
  },
  "source": {
    "title": "Electrochemical performance and lithium-ion insertion/extraction mechanism studies of the novel Li2ZrO3 anode materials",
    "doi": "10.1016/j.electacta.2015.01.220",
    "authors": [
      "Youzhong Dong",
      "Yanming Zhao",
      "He Duan",
      "Jiawei Huang"
    ],
    "journal": "Electrochimica Acta",
    "year": 2015
  },
  "metadata": {
    "discipline": "chemistry",
    "type": "materials synthesis and electrochemistry",
    "tags": [
      "anode material",
      "lithium ion battery",
      "solid-state synthesis"
    ]
  },
  "targets": [
    {
      "target_id": "target_1",
      "compound_name": "Li2ZrO3",
      "molecular_formula": "Li2ZrO3",
      "intended_role": "anode material",
      "prov": [
        "Experimental, Section 2",
        "Figure 1",
        "Figure 2"
      ]
    }
  ],
  "chemicals": [
    {
      "chemical_id": "chem_1",
      "name": "Li2CO3",
      "molecular_formula": "Li2CO3",
      "ontology": {
        "role": "reactant",
        "category": "inorganic"
      },
      "amount": {
        "value": null,
        "unit": ""
      },
      "notes": "5% excess used to compensate lithium evaporation",
      "prov": [
        "Section 2"
      ]
    },
    {
      "chemical_id": "chem_2",
      "name": "ZrO2",
      "molecular_formula": "ZrO2",
      "ontology": {
        "role": "reactant",
        "category": "inorganic"
      },
      "amount": {
        "value": null,
        "unit": ""
      },
      "notes": "",
      "prov": [
        "Section 2"
      ]
    },
    {
      "chemical_id": "chem_3",
      "name": "Acetylene black",
      "molecular_formula": "",
      "ontology": {
        "role": "conductive additive",
        "category": "carbon"
      },
      "amount": {
        "value": null,
        "unit": ""
      },
      "notes": "Used in electrode slurry (weight ratio 8:1:1 with active material and PVDF)",
      "prov": [
        "Section 2"
      ]
    },
    {
      "chemical_id": "chem_4",
      "name": "Polyvinylidene fluoride",
      "molecular_formula": "",
      "ontology": {
        "role": "binder",
        "category": "polymer"
      },
      "amount": {
        "value": null,
        "unit": ""
      },
      "notes": "PVDF binder",
      "prov": [
        "Section 2"
      ]
    },
    {
      "chemical_id": "chem_5",
      "name": "N-methyl-2-pyrrolidone",
      "molecular_formula": "",
      "ontology": {
        "role": "solvent",
        "category": "organic solvent"
      },
      "amount": {
        "value": null,
        "unit": ""
      },
      "notes": "Solvent for electrode slurry",
      "prov": [
        "Section 2"
      ]
    },
    {
      "chemical_id": "chem_6",
      "name": "Copper foil",
      "molecular_formula": "Cu",
      "ontology": {
        "role": "current collector",
        "category": "metal"
      },
      "amount": {
        "value": null,
        "unit": ""
      },
      "notes": "",
      "prov": [
        "Section 2"
      ]
    },
    {
      "chemical_id": "chem_7",
      "name": "Lithium metal foil",
      "molecular_formula": "Li",
      "ontology": {
        "role": "counter electrode",
        "category": "metal"
      },
      "amount": {
        "value": null,
        "unit": ""
      },
      "notes": "",
      "prov": [
        "Section 2"
      ]
    },
    {
      "chemical_id": "chem_8",
      "name": "Celgard 2320",
      "molecular_formula": "",
      "ontology": {
        "role": "separator",
        "category": "polymer"
      },
      "amount": {
        "value": null,
        "unit": ""
      },
      "notes": "",
      "prov": [
        "Section 2"
      ]
    },
    {
      "chemical_id": "chem_9",
      "name": "LiPF6",
      "molecular_formula": "LiPF6",
      "ontology": {
        "role": "electrolyte salt",
        "category": "inorganic"
      },
      "amount": {
        "value": 1,
        "unit": "M"
      },
      "notes": "in EC:DMC (1:1 vol.%)",
      "prov": [
        "Section 2"
      ]
    },
    {
      "chemical_id": "chem_10",
      "name": "Ethylene carbonate",
      "molecular_formula": "C3H4O3",
      "ontology": {
        "role": "electrolyte solvent",
        "category": "organic solvent"
      },
      "amount": {
        "value": null,
        "unit": ""
      },
      "notes": "part of 1:1 (vol.%) EC:DMC solvent mixture",
      "prov": [
        "Section 2"
      ]
    },
    {
      "chemical_id": "chem_11",
      "name": "Dimethyl carbonate",
      "molecular_formula": "C3H6O3",
      "ontology": {
        "role": "electrolyte solvent",
        "category": "organic solvent"
      },
      "amount": {
        "value": null,
        "unit": ""
      },
      "notes": "part of 1:1 (vol.%) EC:DMC solvent mixture",
      "prov": [
        "Section 2"
      ]
    },
    {
      "chemical_id": "chem_12",
      "name": "Beryllium",
      "molecular_formula": "Be",
      "ontology": {
        "role": "window material",
        "category": "metal"
      },
      "amount": {
        "value": null,
        "unit": ""
      },
      "notes": "Window for in-situ XRD cell",
      "prov": [
        "Section 2"
      ]
    },
    {
      "chemical_id": "chem_13",
      "name": "Argon",
      "molecular_formula": "Ar",
      "ontology": {
        "role": "inert atmosphere",
        "category": "gas"
      },
      "amount": {
        "value": null,
        "unit": ""
      },
      "notes": "Glovebox atmosphere",
      "prov": [
        "Section 2"
      ]
    }
  ],
  "synthesis": {
    "steps": [
      {
        "step_id": "step_1",
        "description": "Grinding and homogenizing Li2CO3 (with 5% excess) and ZrO2 powders",
        "operations": [
          {
            "action": "grind",
            "parameters": {
              "inputs": [
                "chem_1",
                "chem_2"
              ]
            },
            "duration": {
              "value": null,
              "unit": "min"
            },
            "temperature": {
              "value": null,
              "unit": "K"
            },
            "notes": "Manual mortar grinding to achieve homogeneous mixture"
          }
        ],
        "conditions": {
          "atmosphere": "",
          "pressure": {
            "value": null,
            "unit": ""
          }
        },
        "prov": [
          "Section 2"
        ]
      },
      {
        "step_id": "step_2",
        "description": "First calcination",
        "operations": [
          {
            "action": "heat",
            "parameters": {
              "inputs": [
                "step_1"
              ]
            },
            "duration": {
              "value": 360,
              "unit": "min"
            },
            "temperature": {
              "value": 623,
              "unit": "K"
            },
            "notes": ""
          }
        ],
        "conditions": {
          "atmosphere": "air",
          "pressure": {
            "value": null,
            "unit": ""
          }
        },
        "prov": [
          "Section 2"
        ]
      },
      {
        "step_id": "step_3",
        "description": "Re-grinding and pellet pressing",
        "operations": [
          {
            "action": "grind",
            "parameters": {
              "inputs": [
                "step_2"
              ]
            },
            "duration": {
              "value": null,
              "unit": "min"
            },
            "temperature": {
              "value": null,
              "unit": "K"
            },
            "notes": ""
          },
          {
            "action": "press",
            "parameters": {
              "inputs": [
                "step_2"
              ]
            },
            "duration": {
              "value": null,
              "unit": "min"
            },
            "temperature": {
              "value": null,
              "unit": "K"
            },
            "notes": "Pellets 10 mm diameter, 3–4 mm thickness"
          }
        ],
        "conditions": {
          "atmosphere": "",
          "pressure": {
            "value": null,
            "unit": ""
          }
        },
        "prov": [
          "Section 2"
        ]
      },
      {
        "step_id": "step_4",
        "description": "Final sintering to obtain Li2ZrO3",
        "operations": [
          {
            "action": "heat",
            "parameters": {
              "inputs": [
                "step_3"
              ]
            },
            "duration": {
              "value": 600,
              "unit": "min"
            },
            "temperature": {
              "value": 1223,
              "unit": "K"
            },
            "notes": "Ramp rate 2 K/min"
          }
        ],
        "conditions": {
          "atmosphere": "air",
          "pressure": {
            "value": null,
            "unit": ""
          }
        },
        "prov": [
          "Section 2"
        ]
      },
      {
        "step_id": "step_5",
        "description": "Electrode fabrication",
        "operations": [
          {
            "action": "mix",
            "parameters": {
              "inputs": [
                "target_1",
                "chem_3",
                "chem_4",
                "chem_5"
              ]
            },
            "duration": {
              "value": null,
              "unit": "min"
            },
            "temperature": {
              "value": null,
              "unit": "K"
            },
            "notes": "Weight ratio active:acetylene black:PVDF = 8:1:1"
          },
          {
            "action": "coat",
            "parameters": {
              "inputs": [
                "step_5",
                "chem_6"
              ]
            },
            "duration": {
              "value": null,
              "unit": "min"
            },
            "temperature": {
              "value": null,
              "unit": "K"
            },
            "notes": "Slurry coated on Cu foil"
          },
          {
            "action": "dry",
            "parameters": {
              "inputs": [
                "step_5"
              ]
            },
            "duration": {
              "value": 1440,
              "unit": "min"
            },
            "temperature": {
              "value": 323,
              "unit": "K"
            },
            "notes": ""
          },
          {
            "action": "press",
            "parameters": {
              "inputs": [
                "step_5"
              ]
            },
            "duration": {
              "value": null,
              "unit": "min"
            },
            "pressure": {
              "value": 50,
              "unit": "bar"
            },
            "notes": ""
          },
          {
            "action": "dry",
            "parameters": {
              "inputs": [
                "step_5"
              ]
            },
            "duration": {
              "value": 720,
              "unit": "min"
            },
            "temperature": {
              "value": 363,
              "unit": "K"
            },
            "notes": "Vacuum"
          }
        ],
        "conditions": {
          "atmosphere": "vacuum (final drying)",
          "pressure": {
            "value": null,
            "unit": ""
          }
        },
        "prov": [
          "Section 2"
        ]
      },
      {
        "step_id": "step_6",
        "description": "Coin cell assembly",
        "operations": [
          {
            "action": "assemble",
            "parameters": {
              "inputs": [
                "step_5",
                "chem_7",
                "chem_8",
                "chem_9",
                "chem_10",
                "chem_11"
              ]
            },
            "duration": {
              "value": null,
              "unit": "min"
            },
            "temperature": {
              "value": null,
              "unit": "K"
            },
            "notes": "Performed in Ar-filled glovebox"
          }
        ],
        "conditions": {
          "atmosphere": "Ar",
          "pressure": {
            "value": null,
            "unit": ""
          }
        },
        "prov": [
          "Section 2"
        ]
      },
      {
        "step_id": "step_7",
        "description": "In-situ XRD cell preparation",
        "operations": [
          {
            "action": "coat",
            "parameters": {
              "inputs": [
                "target_1",
                "chem_3",
                "chem_4"
              ]
            },
            "duration": {
              "value": null,
              "unit": "min"
            },
            "temperature": {
              "value": null,
              "unit": "K"
            },
            "notes": "Electrode paste painted on Be window"
          }
        ],
        "conditions": {
          "atmosphere": "Ar",
          "pressure": {
            "value": null,
            "unit": ""
          }
        },
        "prov": [
          "Section 2"
        ]
      }
    ]
  },
  "workflow": {
    "timeline": [
      {
        "step_ref": "step_1",
        "description": "Powder mixing and homogenization"
      },
      {
        "step_ref": "step_2",
        "description": "First calcination at 623 K for 6 h"
      },
      {
        "step_ref": "step_3",
        "description": "Pelletizing"
      },
      {
        "step_ref": "step_4",
        "description": "Sintering at 1223 K for 10 h to obtain Li2ZrO3"
      },
      {
        "step_ref": "step_5",
        "description": "Electrode slurry preparation and drying"
      },
      {
        "step_ref": "step_6",
        "description": "Coin cell assembly"
      },
      {
        "step_ref": "step_7",
        "description": "Preparation of in-situ XRD cell"
      }
    ],
    "ambiguities": [
      {
        "issue": "No quantitative amounts of starting reagents provided",
        "excerpt": "Li2ZrO3 samples were synthesized via conventional solid-state reaction using required amounts of Li2CO3 and ZrO2 as starting materials."
      },
      {
        "issue": "Grinding and mixing duration not specified",
        "excerpt": "The mixed powder were ground to sufficient homogenization in a mortar"
      }
    ]
  },
  "characterization": [
    {
      "method": "Powder XRD",
      "parameters": {
        "radiation": "Cu Kα",
        "scan_mode": "step",
        "2theta_range": "10–90°",
        "step_size": "0.02°",
        "dwell_time": "2 s"
      },
      "results": [
        {
          "metric": "cell_parameters",
          "value": "a=5.4264 Å, b=9.0258 Å, c=5.4211 Å, β=112.723°",
          "unit": ""
        },
        {
          "metric": "Rwp",
          "value": 9.8,
          "unit": "%"
        }
      ],
      "interpretation": "Confirms single-phase monoclinic Li2ZrO3 (C12/c1).",
      "prov": [
        "Figure 2",
        "Table 1"
      ]
    },
    {
      "method": "SEM",
      "parameters": {},
      "results": [
        {
          "metric": "particle size",
          "value": "1–2",
          "unit": "µm"
        }
      ],
      "interpretation": "Particles severely agglomerated.",
      "prov": [
        "Figure 3"
      ]
    },
    {
      "method": "In-situ XRD during electrochemical cycling",
      "parameters": {
        "voltage_range": "0.1–2.5 V",
        "current_rate": "C/10"
      },
      "results": [
        {
          "metric": "unit cell volume change",
          "value": 0.3,
          "unit": "%"
        }
      ],
      "interpretation": "Reversible peak shifts indicate solid-solution Li insertion/extraction mechanism with minimal volume change.",
      "prov": [
        "Figures 7–9"
      ]
    },
    {
      "method": "Cyclic Voltammetry",
      "parameters": {
        "potential_window": "0.1–2.5 V vs Li/Li+",
        "scan_rates": "0.1–2 mV s-1"
      },
      "results": [
        {
          "metric": "reduction_peaks",
          "value": "≈0.75 V, 1.28 V, 1.64 V (1st cycle); ≈0.87 V (subsequent)",
          "unit": "V"
        },
        {
          "metric": "oxidation_peaks",
          "value": "≈0.30 V, 1.02 V",
          "unit": "V"
        }
      ],
      "interpretation": "Peak positions shift with scan rate; process diffusion-controlled.",
      "prov": [
        "Figures 6, 11"
      ]
    },
    {
      "method": "Galvanostatic charge/discharge",
      "parameters": {
        "voltage_range": "0.1–2.5 V",
        "rates": "0.1–10 C"
      },
      "results": [
        {
          "metric": "capacity_fade_per_cycle_at_2C",
          "value": 0.02,
          "unit": "%"
        },
        {
          "metric": "coulombic_efficiency_after_initial_cycles",
          "value": 100,
          "unit": "%"
        }
      ],
      "interpretation": "Excellent rate capability and near-perfect coulombic efficiency after formation cycles.",
      "prov": [
        "Figures 4, 5, 10"
      ]
    }
  ],
  "analysis": {
    "methods": [
      {
        "method_name": "Randles–Sevcik calculation from CV",
        "results": [
          {
            "equation": "Ip = 2.69×10^5 A n^3/2 C D^1/2 v^1/2",
            "value": 3.165e-6,
            "unit": "cm² s-1",
            "notes": "Lithium diffusion coefficient (reduction)"
          },
          {
            "equation": "Ip = 2.69×10^5 A n^3/2 C D^1/2 v^1/2",
            "value": 1.919e-6,
            "unit": "cm² s-1",
            "notes": "Lithium diffusion coefficient (oxidation)"
          }
        ]
      }
    ]
  },
  "final_outcomes": {
    "yield": {
      "value": null,
      "unit": "%"
    },
    "capacity": {
      "value": 348,
      "unit": "mAh g-1"
    },
    "cycle_life": 100
  },
  "extraction_metadata": {
    "timestamp": "2024-06-23T18:42:00Z",
    "source_file": "provided_text_chunk",
    "processing_time": null
  }
}

File: Output_JSON/All_dataset/output_dataset/Ecker_et_al__-_2017_-_Influence_of_operational_condition_on_lithium_plat_reactions.json
{
  "schema": {
    "name": "Universal Chemistry Extraction Schema",
    "version": "2.1"
  },
  "units_policy": {
    "temperature": "K",
    "pressure": "bar",
    "time": "min",
    "mass": "g",
    "volume": "mL",
    "amount": "mmol",
    "concentration": "M",
    "capacity": "mAh g-1",
    "strict": true
  },
  "source": {
    "title": "Influence of operational condition on lithium plating for commercial lithium-ion batteries –Electrochemical experiments and post-mortem-analysis",
    "doi": "10.1016/j.apenergy.2017.08.034",
    "authors": [
      "Madeleine Ecker",
      "Pouyan Shafiei Sabet",
      "Dirk Uwe Sauer"
    ],
    "journal": "Applied Energy",
    "year": 2017
  },
  "metadata": {
    "discipline": "chemistry",
    "type": "electrochemistry study",
    "tags": [
      "lithium-ion battery",
      "lithium plating",
      "low temperature ageing",
      "post-mortem analysis",
      "electrochemical impedance spectroscopy"
    ]
  },
  "targets": [],
  "chemicals": [
    {
      "chemical_id": "chem_1",
      "name": "Graphite (carbon)",
      "molecular_formula": "C",
      "ontology": {
        "role": "anode active material",
        "category": "inorganic"
      },
      "amount": {
        "value": null,
        "unit": ""
      },
      "notes": "Used in all commercial cells investigated.",
      "prov": ["Page 936, Section 2.1"]
    },
    {
      "chemical_id": "chem_2",
      "name": "Lithium nickel manganese cobalt oxide (NMC)",
      "molecular_formula": "",
      "ontology": {
        "role": "cathode active material",
        "category": "inorganic"
      },
      "amount": {
        "value": null,
        "unit": ""
      },
      "notes": "Cathode material in cells from Manufacturer 1.",
      "prov": ["Page 936, Section 2.1"]
    },
    {
      "chemical_id": "chem_3",
      "name": "Lithium iron phosphate",
      "molecular_formula": "LiFePO4",
      "ontology": {
        "role": "cathode active material",
        "category": "inorganic"
      },
      "amount": {
        "value": null,
        "unit": ""
      },
      "notes": "Cathode material in cells from Manufacturers 2 and 3.",
      "prov": ["Page 936, Section 2.1"]
    },
    {
      "chemical_id": "chem_4",
      "name": "Ethylene carbonate",
      "molecular_formula": "C3H4O3",
      "ontology": {
        "role": "electrolyte solvent",
        "category": "organic"
      },
      "amount": {
        "value": null,
        "unit": ""
      },
      "notes": "Part of EC/EMC solvent mixture.",
      "prov": ["Page 936, Section 2.1"]
    },
    {
      "chemical_id": "chem_5",
      "name": "Ethyl methyl carbonate",
      "molecular_formula": "C4H8O3",
      "ontology": {
        "role": "electrolyte solvent",
        "category": "organic"
      },
      "amount": {
        "value": null,
        "unit": ""
      },
      "notes": "Part of EC/EMC solvent mixture.",
      "prov": ["Page 936, Section 2.1"]
    },
    {
      "chemical_id": "chem_6",
      "name": "Lithium hexafluorophosphate",
      "molecular_formula": "LiPF6",
      "ontology": {
        "role": "electrolyte salt",
        "category": "inorganic"
      },
      "amount": {
        "value": 1,
        "unit": "M"
      },
      "notes": "Concentration refers to coin-cell electrolyte.",
      "prov": ["Page 937, Section 2.3"]
    },
    {
      "chemical_id": "chem_7",
      "name": "Aqua regia",
      "molecular_formula": "",
      "ontology": {
        "role": "digestant",
        "category": "mixture"
      },
      "amount": {
        "value": 100,
        "unit": "mL"
      },
      "notes": "Electrode samples were dissolved and diluted to 100 mL.",
      "prov": ["Page 936, Section 2.3"]
    },
    {
      "chemical_id": "chem_8",
      "name": "N-Methyl-2-pyrrolidone",
      "molecular_formula": "C5H9NO",
      "ontology": {
        "role": "solvent",
        "category": "organic"
      },
      "amount": {
        "value": null,
        "unit": ""
      },
      "notes": "Used to remove one side of double-sided electrodes.",
      "prov": ["Page 937, Section 2.3"]
    },
    {
      "chemical_id": "chem_9",
      "name": "Lithium metal",
      "molecular_formula": "Li",
      "ontology": {
        "role": "counter/reference electrode",
        "category": "element"
      },
      "amount": {
        "value": null,
        "unit": ""
      },
      "notes": "16 mm diameter piece used in coin cells.",
      "prov": ["Page 937, Section 2.3"]
    },
    {
      "chemical_id": "chem_10",
      "name": "Mercury",
      "molecular_formula": "Hg",
      "ontology": {
        "role": "porosimetry medium",
        "category": "element"
      },
      "amount": {
        "value": null,
        "unit": ""
      },
      "notes": "Used in Hg-porosimeter (Pascal 140/440).",
      "prov": ["Page 936, Section 2.3"]
    }
  ],
  "synthesis": {
    "steps": [
      {
        "step_id": "step_1",
        "description": "Cell discharge prior to disassembly",
        "operations": [
          {
            "action": "discharge",
            "parameters": {
              "inputs": [],
              "current_rate": "0.1 C"
            },
            "temperature": {
              "value": 298,
              "unit": "K"
            },
            "duration": {
              "value": null,
              "unit": ""
            },
            "notes": "Cells were discharged to the lower voltage limit before opening.",
            "prov": ["Page 936, Section 2.3"]
          }
        ],
        "conditions": {
          "atmosphere": "",
          "pressure": {
            "value": null,
            "unit": ""
          }
        },
        "prov": ["Page 936, Section 2.3"]
      },
      {
        "step_id": "step_2",
        "description": "Cell disassembly under inert atmosphere",
        "operations": [
          {
            "action": "disassemble",
            "parameters": {
              "inputs": []
            },
            "temperature": {
              "value": null,
              "unit": ""
            },
            "duration": {
              "value": null,
              "unit": ""
            },
            "notes": "Performed in argon-filled glove box.",
            "prov": ["Page 936, Section 2.3"]
          }
        ],
        "conditions": {
          "atmosphere": "Ar",
          "pressure": {
            "value": null,
            "unit": ""
          }
        },
        "prov": ["Page 936, Section 2.3"]
      },
      {
        "step_id": "step_3",
        "description": "Preparation for ICP-OES",
        "operations": [
          {
            "action": "punch",
            "parameters": {
              "inputs": ["chem_1", "chem_2", "chem_3"],
              "diameter": {
                "value": 12,
                "unit": "mm"
              }
            },
            "notes": "Electrode samples radius 6 mm.",
            "prov": ["Page 936, Section 2.3"]
          },
          {
            "action": "digest",
            "parameters": {
              "inputs": ["chem_7"],
              "volume": {
                "value": 100,
                "unit": "mL"
              }
            },
            "temperature": {
              "value": null,
              "unit": ""
            },
            "notes": "Microwave Mars5 digestion in aqua regia; diluted to 100 mL.",
            "prov": ["Page 936, Section 2.3"]
          }
        ],
        "conditions": {
          "atmosphere": "",
          "pressure": {
            "value": null,
            "unit": ""
          }
        },
        "prov": ["Page 936, Section 2.3"]
      },
      {
        "step_id": "step_4",
        "description": "Coin cell assembly for single-electrode tests",
        "operations": [
          {
            "action": "remove_coating",
            "parameters": {
              "inputs": ["chem_8"]
            },
            "notes": "One side of double-sided electrodes removed with NMP.",
            "prov": ["Page 937, Section 2.3"]
          },
          {
            "action": "punch",
            "parameters": {
              "diameter": {
                "value": 16,
                "unit": "mm"
              }
            },
            "notes": "Discs cut for coin cells.",
            "prov": ["Page 937, Section 2.3"]
          },
          {
            "action": "assemble",
            "parameters": {
              "inputs": ["chem_9", "chem_6", "chem_4", "chem_5"]
            },
            "notes": "Coin cell with Li metal counter electrode, separator and 1 M LiPF6 in EC/EMC (1:1).",
            "prov": ["Page 937, Section 2.3"]
          }
        ],
        "conditions": {
          "atmosphere": "Ar",
          "pressure": {
            "value": null,
            "unit": ""
          }
        },
        "prov": ["Page 937, Section 2.3"]
      }
    ]
  },
  "workflow": {
    "timeline": [
      {
        "step_ref": "step_1",
        "description": "Controlled discharge of full cells before analysis"
      },
      {
        "step_ref": "step_2",
        "description": "Glove-box disassembly and sample collection"
      },
      {
        "step_ref": "step_3",
        "description": "Preparation of digested solutions for ICP-OES quantification of Li"
      },
      {
        "step_ref": "step_4",
        "description": "Fabrication of coin cells for single-electrode electrochemical testing"
      }
    ],
    "ambiguities": [
      {
        "issue": "Missing molecular formula for NMC",
        "excerpt": "lithium nickel manganese cobalt oxide (NMC) on the positive electrode"
      },
      {
        "issue": "Exact composition of aqua regia not specified",
        "excerpt": "The samples were dissolved in an aqua regia digestion"
      }
    ]
  },
  "characterization": [
    {
      "method": "Laser microscopy",
      "parameters": {
        "instrument": "Keyence VK-9700",
        "atmosphere": "Ar"
      },
      "results": [
        {
          "metric": "surface morphology",
          "value": "needle-like dendrites observed on aged anode",
          "unit": ""
        }
      ],
      "interpretation": "Indicates metallic lithium deposition near separator surface.",
      "prov": ["Page 941, Fig. 7"]
    },
    {
      "method": "ICP-OES",
      "parameters": {
        "instrument": "Varian 725-ICP-OES",
        "solution_volume": {
          "value": 100,
          "unit": "mL"
        }
      },
      "results": [
        {
          "metric": "Li content new anode",
          "value": 24.8,
          "unit": "μmol cm^-2"
        },
        {
          "metric": "Li content aged anode",
          "value": 57.4,
          "unit": "μmol cm^-2"
        }
      ],
      "interpretation": "Lithium content increase of 32.6 μmol cm-2 due to plating/SEI.",
      "prov": ["Page 941, Table 4"]
    },
    {
      "method": "Electrochemical Impedance Spectroscopy",
      "parameters": {
        "frequency_range": "1 mHz–5 kHz",
        "temperature": {
          "value": 298,
          "unit": "K"
        }
      },
      "results": [
        {
          "metric": "Ohmic resistance increase factor for aged cell",
          "value": 1.6,
          "unit": ""
        }
      ],
      "interpretation": "Increase attributed to blocking film from inhomogeneous Li deposition.",
      "prov": ["Page 940, text & Fig. 5"]
    },
    {
      "method": "Mercury porosimetry",
      "parameters": {
        "instrument": "Pascal 140/440",
        "sample_size": "9×4.2 cm² (double-sided electrode)"
      },
      "results": [
        {
          "metric": "Anode porosity new",
          "value": 29.6,
          "unit": "%"
        },
        {
          "metric": "Anode porosity aged",
          "value": 28.7,
          "unit": "%"
        }
      ],
      "interpretation": "Minor change implies deposition mainly on separator interface, not inside pores.",
      "prov": ["Page 941, Table 4"]
    }
  ],
  "analysis": {
    "methods": [
      {
        "method_name": "Differential Voltage Analysis",
        "results": [
          {
            "equation": "",
            "value": "Decrease in peak distance (Peod–Peoc) correlates linearly with capacity fade",
            "unit": ""
          }
        ],
        "prov": ["Page 939, Fig. 4"]
      },
      {
        "method_name": "Capacity vs lithium calculation",
        "results": [
          {
            "equation": "n_Li = Q / (F)",
            "value": 1.65,
            "unit": "mol",
            "notes": "Cyclable Li in 44.3 Ah cell"
          },
          {
            "equation": "",
            "value": 0.383,
            "unit": "mol",
            "notes": "Li irreversibly bound in deposits equals 23 % of total cyclable Li"
          }
        ],
        "prov": ["Page 941, Equation 4.1 and accompanying text"]
      }
    ]
  },
  "final_outcomes": {
    "yield": {
      "value": null,
      "unit": "%"
    },
    "capacity": {
      "value": 77,
      "unit": "%"
    },
    "cycle_life": 3
  },
  "extraction_metadata": {
    "timestamp": "2024-06-20T08:27:00Z",
    "source_file": "Applied_Energy_2017_Ecker_LithiumPlating.pdf",
    "processing_time": null
  }
}
