Repository: meomeolucifr/BattSynth

File: Output_JSON/All_dataset/output_dataset/Kaland_et_al__-_2020_-_Are_MXenes_suitable_as_cathode_materials_for_recha_reactions.json
{
  "schema": {
    "name": "Universal Chemistry Extraction Schema",
    "version": "2.1"
  },
  "units_policy": {
    "temperature": "K",
    "pressure": "bar",
    "time": "min",
    "mass": "g",
    "volume": "mL",
    "amount": "mmol",
    "concentration": "M",
    "capacity": "mAh g-1",
    "strict": true
  },
  "source": {
    "title": "Are MXenes suitable as cathode materials for rechargeable Mg batteries?",
    "doi": "10.1039/d0se00087f",
    "authors": [
      "Henning Kaland",
      "Jacob Hadler-Jacobsen",
      "Frode Håskjold Fagerli",
      "Nils P. Wagner",
      "Zhaohui Wang",
      "Sverre M. Selbach",
      "Fride Vullum-Bruer",
      "Kjell Wiik",
      "Sondre Kvalvåg Schnell"
    ],
    "journal": "Sustainable Energy & Fuels",
    "year": 2020
  },
  "metadata": {
    "discipline": "chemistry",
    "type": "research article",
    "tags": ["MXene", "magnesium battery", "cathode", "DFT", "electrochemistry"]
  },
  "targets": [
    {
      "target_id": "target_1",
      "compound_name": "Ti3C2Tx MXene",
      "molecular_formula": "Ti3C2Tx",
      "intended_role": "cathode material",
      "prov": ["Page 2958 Fig.2"]
    },
    {
      "target_id": "target_2",
      "compound_name": "V2CTx MXene",
      "molecular_formula": "V2CTx",
      "intended_role": "cathode material",
      "prov": ["Page 2961"]
    }
  ],
  "chemicals": [
    {
      "chemical_id": "chem_1",
      "name": "Ti3AlC2",
      "molecular_formula": "Ti3AlC2",
      "ontology": {
        "role": "precursor",
        "category": "inorganic"
      },
      "amount": {
        "value": null,
        "unit": "g"
      },
      "notes": "",
      "prov": ["Page 2958"]
    },
    {
      "chemical_id": "chem_2",
      "name": "Hydrofluoric acid (10 wt%)",
      "molecular_formula": "HF",
      "ontology": {
        "role": "etchant",
        "category": "acid"
      },
      "amount": {
        "value": null,
        "unit": "mL"
      },
      "notes": "10 wt% aqueous solution",
      "prov": ["Page 2958"]
    },
    {
      "chemical_id": "chem_3",
      "name": "Carbon black",
      "molecular_formula": "",
      "ontology": {
        "role": "conductive additive",
        "category": "carbon"
      },
      "amount": {
        "value": null,
        "unit": "g"
      },
      "notes": "10 wt% in cathode slurry",
      "prov": ["Page 2959"]
    },
    {
      "chemical_id": "chem_4",
      "name": "Poly(vinylidene fluoride)",
      "molecular_formula": "PVDF",
      "ontology": {
        "role": "binder",
        "category": "polymer"
      },
      "amount": {
        "value": null,
        "unit": "g"
      },
      "notes": "10 wt% in cathode slurry",
      "prov": ["Page 2959"]
    },
    {
      "chemical_id": "chem_5",
      "name": "1-Ethyl-2-pyrrolidone",
      "molecular_formula": "C6H11NO",
      "ontology": {
        "role": "solvent",
        "category": "organic"
      },
      "amount": {
        "value": null,
        "unit": "mL"
      },
      "notes": "Solvent for slurry preparation",
      "prov": ["Page 2959"]
    },
    {
      "chemical_id": "chem_6",
      "name": "Tetrahydrofuran",
      "molecular_formula": "C4H8O",
      "ontology": {
        "role": "solvent",
        "category": "organic"
      },
      "amount": {
        "value": null,
        "unit": "mL"
      },
      "notes": "Solvent component of APC electrolyte",
      "prov": ["Page 2959"]
    },
    {
      "chemical_id": "chem_7",
      "name": "Mg(TFSI)2",
      "molecular_formula": "Mg(N(SO2CF3)2)2",
      "ontology": {
        "role": "salt",
        "category": "electrolyte salt"
      },
      "amount": {
        "value": null,
        "unit": "g"
      },
      "notes": "Component of Mg(TFSI)2–2MgCl2–DME electrolyte",
      "prov": ["Page 2959"]
    },
    {
      "chemical_id": "chem_8",
      "name": "MgCl2",
      "molecular_formula": "MgCl2",
      "ontology": {
        "role": "salt",
        "category": "electrolyte salt"
      },
      "amount": {
        "value": null,
        "unit": "g"
      },
      "notes": "Component of Mg(TFSI)2–2MgCl2–DME electrolyte",
      "prov": ["Page 2959"]
    },
    {
      "chemical_id": "chem_9",
      "name": "1,2-Dimethoxyethane",
      "molecular_formula": "C4H10O2",
      "ontology": {
        "role": "solvent",
        "category": "organic"
      },
      "amount": {
        "value": null,
        "unit": "mL"
      },
      "notes": "Solvent in DME-based electrolytes",
      "prov": ["Page 2959"]
    },
    {
      "chemical_id": "chem_10",
      "name": "Mg(BH4)2",
      "molecular_formula": "Mg(BH4)2",
      "ontology": {
        "role": "salt",
        "category": "electrolyte salt"
      },
      "amount": {
        "value": null,
        "unit": "g"
      },
      "notes": "Component of Mg(BH4)2–THF electrolyte",
      "prov": ["Page 2959"]
    },
    {
      "chemical_id": "chem_11",
      "name": "BMOC-DME electrolyte",
      "molecular_formula": "",
      "ontology": {
        "role": "electrolyte",
        "category": "mixture"
      },
      "amount": {
        "value": null,
        "unit": ""
      },
      "notes": "Electrolyte yielding [Mg(DME)n]2+ species",
      "prov": ["Page 2959"]
    },
    {
      "chemical_id": "chem_12",
      "name": "Lithium chloride",
      "molecular_formula": "LiCl",
      "ontology": {
        "role": "additive",
        "category": "salt"
      },
      "amount": {
        "value": null,
        "unit": "g"
      },
      "notes": "0.4 M added to APC-THF electrolyte",
      "prov": ["Page 2959"]
    }
  ],
  "synthesis": {
    "steps": [
      {
        "step_id": "step_1",
        "description": "Ball milling of Ti3AlC2 precursor",
        "operations": [
          {
            "action": "mill",
            "parameters": {
              "inputs": ["chem_1"],
              "speed": {"value": 300, "unit": "rpm"},
              "duration": {"value": 120, "unit": "min"}
            },
            "notes": "Mechanical milling to narrow particle size to ~6 µm"
          }
        ],
        "conditions": {
          "temperature": {"value": null, "unit": "K"},
          "pressure": {"value": null, "unit": "bar"},
          "atmosphere": ""
        },
        "prov": ["Page 2958 Fig.2a"]
      },
      {
        "step_id": "step_2",
        "description": "HF etching to produce Ti3C2Tx MXene",
        "operations": [
          {
            "action": "etch",
            "parameters": {
              "inputs": ["chem_1", "chem_2"],
              "concentration": {"value": 10, "unit": "wt%"},
              "duration": {"value": 1440, "unit": "min"}
            },
            "notes": "Accordion-like morphology formed due to H2 evolution"
          }
        ],
        "conditions": {
          "temperature": {"value": null, "unit": "K"},
          "pressure": {"value": null, "unit": "bar"},
          "atmosphere": ""
        },
        "prov": ["Page 2958 Fig.2b","Page 2958"]
      },
      {
        "step_id": "step_3",
        "description": "Cathode slurry preparation and coating",
        "operations": [
          {
            "action": "mix",
            "parameters": {
              "inputs": ["target_1","chem_3","chem_4","chem_5"],
              "mass_ratio": "80:10:10",
              "solvent": "chem_5"
            },
            "notes": "Wet mixing in NEP"
          },
          {
            "action": "coat",
            "parameters": {},
            "notes": "Slurry drop-cast on graphite current-collector discs"
          },
          {
            "action": "dry",
            "parameters": {},
            "notes": "Drying conditions not specified"
          }
        ],
        "conditions": {
          "temperature": {"value": null, "unit": "K"},
          "pressure": {"value": null, "unit": "bar"},
          "atmosphere": ""
        },
        "prov": ["Page 2959"]
      }
    ]
  },
  "workflow": {
    "timeline": [
      {
        "step_ref": "step_1",
        "description": "Mechanochemical size reduction of Ti3AlC2."
      },
      {
        "step_ref": "step_2",
        "description": "Chemical etching with 10 wt% HF for 24 h to yield Ti3C2Tx MXene."
      },
      {
        "step_ref": "step_3",
        "description": "Formulation of Ti3C2Tx cathode slurry and coating on graphite substrate."
      }
    ],
    "ambiguities": [
      {
        "issue": "Drying conditions not specified",
        "excerpt": "\"before drop casting the slurry on graphite current collector discs. The dried cathodes were electrochemically characterized\""
      },
      {
        "issue": "Exact composition of APC-THF and BMOC-DME electrolytes not provided",
        "excerpt": "\"coin cells with standard ethereal Mg electrolytes... conventional APC-THF electrolyte\""
      }
    ]
  },
  "characterization": [
    {
      "method": "SEM",
      "parameters": {},
      "results": [
        {
          "metric": "particle morphology",
          "value": "accordion-like",
          "unit": ""
        },
        {
          "metric": "interstack distance",
          "value": "30–500",
          "unit": "nm"
        }
      ],
      "interpretation": "",
      "prov": ["Figure 2a","Figure 2b"]
    },
    {
      "method": "XRD",
      "parameters": {},
      "results": [
        {
          "metric": "shift of (002) reflection",
          "value": -0.3,
          "unit": "deg 2θ",
          "notes": "from 9.5° to 9.2° indicating formation of Ti3C2Tx"
        }
      ],
      "interpretation": "",
      "prov": ["Figure 2c"]
    },
    {
      "method": "XRD",
      "parameters": {},
      "results": [
        {
          "metric": "interlayer change after LiCl cycling",
          "value": "left shift observed",
          "unit": ""
        }
      ],
      "interpretation": "Evidence of Li+ intercalation",
      "prov": ["Figure 3e"]
    }
  ],
  "analysis": {
    "methods": [
      {
        "method_name": "DFT calculations",
        "results": [
          {
            "equation": "",
            "value": 620,
            "unit": "meV",
            "notes": "Mg2+ migration barrier in multi-layer Ti3C2O2"
          },
          {
            "equation": "",
            "value": 480,
            "unit": "meV",
            "notes": "Mg2+ migration barrier in multi-layer V2CO2"
          },
          {
            "equation": "",
            "value": 1.5,
            "unit": "V",
            "notes": "Average voltage for Mg2+ intercalation in V2CO2"
          },
          {
            "equation": "",
            "value": 1.3,
            "unit": "V",
            "notes": "Average voltage for Mg2+ intercalation in Ti3C2O2"
          }
        ]
      }
    ]
  },
  "final_outcomes": {
    "yield": {
      "value": null,
      "unit": "%"
    },
    "capacity": {
      "value": 100,
      "unit": "mAh g-1"
    },
    "cycle_life": null
  },
  "extraction_metadata": {
    "timestamp": "",
    "source_file": "",
    "processing_time": null
  }
}

File: Output_JSON/All_dataset/output_dataset/Kanno_-_2000_-_Synthesis_of_a_new_lithium_ionic_conductor__thio-L_reactions.json
{
  "schema": {
    "name": "Universal Chemistry Extraction Schema",
    "version": "2.1"
  },
  "units_policy": {
    "temperature": "K",
    "pressure": "bar",
    "time": "min",
    "mass": "g",
    "volume": "mL",
    "amount": "mmol",
    "concentration": "M",
    "capacity": "mAh g-1",
    "strict": true
  },
  "source": {
    "title": "Synthesis of a new lithium ionic conductor, thio-LISICON – lithium germanium sulfide system",
    "doi": "",
    "authors": ["Ryoji Kanno", "Takayuki Hata", "Yoji Kawamoto", "Michihiko Irie"],
    "journal": "Solid State Ionics",
    "year": 2000
  },
  "metadata": {
    "discipline": "chemistry",
    "type": "research article",
    "tags": ["solid-state ionics", "thio-LISICON", "lithium ionic conductor"]
  },
  "targets": [
    {
      "target_id": "target_1",
      "compound_name": "Li(Ge0.75Ga0.25)S4",
      "molecular_formula": "Li(Ge0.75Ga0.25)S4",
      "intended_role": "product",
      "prov": ["Abstract", "Results"]
    },
    {
      "target_id": "target_2",
      "compound_name": "Li4GeS4",
      "molecular_formula": "Li4GeS4",
      "intended_role": "product",
      "prov": ["Table 1"]
    },
    {
      "target_id": "target_3",
      "compound_name": "Li3GeS4",
      "molecular_formula": "Li3GeS4",
      "intended_role": "product",
      "prov": ["Table 1"]
    },
    {
      "target_id": "target_4",
      "compound_name": "Li2ZnGeS4",
      "molecular_formula": "Li2ZnGeS4",
      "intended_role": "product",
      "prov": ["Table 1"]
    },
    {
      "target_id": "target_5",
      "compound_name": "Li5GaS4",
      "molecular_formula": "Li5GaS4",
      "intended_role": "product",
      "prov": ["Table 1"]
    }
  ],
  "chemicals": [
    {
      "chemical_id": "chem_1",
      "name": "Li2S",
      "molecular_formula": "Li2S",
      "ontology": {
        "role": "reactant",
        "category": "inorganic"
      },
      "amount": {
        "value": null,
        "unit": "g"
      },
      "notes": "",
      "prov": ["Experimental"]
    },
    {
      "chemical_id": "chem_2",
      "name": "GeS2",
      "molecular_formula": "GeS2",
      "ontology": {
        "role": "reactant",
        "category": "inorganic"
      },
      "amount": {
        "value": null,
        "unit": "g"
      },
      "notes": "",
      "prov": ["Experimental"]
    },
    {
      "chemical_id": "chem_3",
      "name": "ZnS",
      "molecular_formula": "ZnS",
      "ontology": {
        "role": "reactant",
        "category": "inorganic"
      },
      "amount": {
        "value": null,
        "unit": "g"
      },
      "notes": "",
      "prov": ["Experimental"]
    },
    {
      "chemical_id": "chem_4",
      "name": "Ga2S3",
      "molecular_formula": "Ga2S3",
      "ontology": {
        "role": "reactant",
        "category": "inorganic"
      },
      "amount": {
        "value": null,
        "unit": "g"
      },
      "notes": "",
      "prov": ["Experimental"]
    }
  ],
  "synthesis": {
    "steps": [
      {
        "step_id": "step_1",
        "description": "Weigh Li2S, GeS2, ZnS and/or Ga2S3 in stoichiometric ratios.",
        "operations": [
          {
            "action": "weigh",
            "parameters": {
              "inputs": ["chem_1", "chem_2", "chem_3", "chem_4"]
            },
            "notes": "Exact masses depend on target composition."
          }
        ],
        "conditions": {
          "temperature": {
            "value": null,
            "unit": "K"
          },
          "time": {
            "value": null,
            "unit": "min"
          },
          "atmosphere": "argon (glove box)",
          "pressure": {
            "value": null,
            "unit": "bar"
          }
        },
        "prov": ["Experimental"]
      },
      {
        "step_id": "step_2",
        "description": "Mix the weighed powders thoroughly in an argon-filled glove box.",
        "operations": [
          {
            "action": "mix",
            "parameters": {
              "inputs": ["chem_1", "chem_2", "chem_3", "chem_4"]
            },
            "notes": ""
          }
        ],
        "conditions": {
          "temperature": {
            "value": null,
            "unit": "K"
          },
          "time": {
            "value": null,
            "unit": "min"
          },
          "atmosphere": "argon",
          "pressure": {
            "value": null,
            "unit": "bar"
          }
        },
        "prov": ["Experimental"]
      },
      {
        "step_id": "step_3",
        "description": "Load the mixture into a carbon-coated quartz tube.",
        "operations": [
          {
            "action": "transfer",
            "parameters": {
              "inputs": ["chem_1", "chem_2", "chem_3", "chem_4"]
            },
            "notes": "Tube subsequently sealed."
          }
        ],
        "conditions": {
          "temperature": {
            "value": null,
            "unit": "K"
          },
          "time": {
            "value": null,
            "unit": "min"
          },
          "atmosphere": "",
          "pressure": {
            "value": null,
            "unit": "bar"
          }
        },
        "prov": ["Experimental"]
      },
      {
        "step_id": "step_4",
        "description": "Heat the sealed tube to 600–800 °C for 8 h.",
        "operations": [
          {
            "action": "heat",
            "parameters": {
              "temperature": {
                "value": 873,
                "upper_value": 1073,
                "unit": "K"
              },
              "duration": {
                "value": 480,
                "unit": "min"
              }
            },
            "notes": ""
          }
        ],
        "conditions": {
          "temperature": {
            "value": 873,
            "upper_value": 1073,
            "unit": "K"
          },
          "time": {
            "value": 480,
            "unit": "min"
          },
          "atmosphere": "sealed quartz tube",
          "pressure": {
            "value": null,
            "unit": "bar"
          }
        },
        "prov": ["Experimental"]
      },
      {
        "step_id": "step_5",
        "description": "Slowly cool the tube to room temperature to obtain crystalline thio-LISICON materials.",
        "operations": [
          {
            "action": "cool",
            "parameters": {
              "temperature": {
                "value": 298,
                "unit": "K"
              },
              "notes": "Slow cooling; rate not specified."
            },
            "notes": ""
          }
        ],
        "conditions": {
          "temperature": {
            "value": 298,
            "unit": "K"
          },
          "time": {
            "value": null,
            "unit": "min"
          },
          "atmosphere": "",
          "pressure": {
            "value": null,
            "unit": "bar"
          }
        },
        "prov": ["Experimental"]
      }
    ]
  },
  "workflow": {
    "timeline": [
      {
        "step_ref": "step_1",
        "description": "Weighing of Li2S, GeS2, ZnS, Ga2S3."
      },
      {
        "step_ref": "step_2",
        "description": "Mixing of powders in argon atmosphere."
      },
      {
        "step_ref": "step_3",
        "description": "Transfer to carbon-coated quartz tube."
      },
      {
        "step_ref": "step_4",
        "description": "Solid-state reaction at 600–800 °C for 8 h."
      },
      {
        "step_ref": "step_5",
        "description": "Slow cooling to room temperature to form crystalline thio-LISICON."
      }
    ],
    "ambiguities": [
      {
        "issue": "Unclear numeric exponent in reported conductivity values (e.g., '25 216.5310 Scm').",
        "excerpt": "… showed the highest conductivity of 25 216.5310 Scm at room temperature."
      },
      {
        "issue": "Exact stoichiometry of some compounds (e.g., '29Li GeS', '27Li GeS') not explicitly defined.",
        "excerpt": "Table 1: 29Li GeS, 27Li GeS…"
      },
      {
        "issue": "Missing explicit DOI in the provided text.",
        "excerpt": "PII: S0167-2738(00)00277-0"
      }
    ]
  },
  "characterization": [
    {
      "method": "X-ray diffraction (XRD)",
      "parameters": {
        "radiation": "Cu Kα",
        "instrument": "Rigaku RAD-C 12 kW",
        "step_width": "0.02° 2θ",
        "2θ_range": "20–110°"
      },
      "results": [
        {
          "metric": "crystal_system",
          "value": "orthorhombic",
          "unit": "",
          "notes": "e.g., Li4GeS4"
        }
      ],
      "interpretation": "",
      "prov": ["Experimental", "Table 1"]
    },
    {
      "method": "Rietveld refinement",
      "parameters": {
        "software": "RIETAN-97b"
      },
      "results": [
        {
          "metric": "lattice_parameters_Li3GeS4",
          "value": "a=14.0658 Å, b=7.7510 Å, c=6.1497 Å",
          "unit": "Å"
        }
      ],
      "interpretation": "",
      "prov": ["Table 2"]
    },
    {
      "method": "AC impedance spectroscopy",
      "parameters": {
        "instrument": "Solartron 1260",
        "frequency_range": "0.1 Hz – 10 MHz",
        "electrode": "Au paste, fired 350 °C 5 h",
        "sample_geometry": "pellet 8 mm Ø, 2–3 mm thick",
        "temperature_range": "298–573 K"
      },
      "results": [
        {
          "metric": "ionic_conductivity_Li(Ge0.75Ga0.25)S4",
          "value": 6.5,
          "unit": "mS cm-1",
          "notes": "Exact exponent ambiguous; see ambiguities."
        }
      ],
      "interpretation": "",
      "prov": ["Results", "Figure 5"]
    },
    {
      "method": "Cyclic voltammetry",
      "parameters": {
        "cell": "Li / Li(Ge0.75Ga0.25)S4 / Au",
        "scan_rate": "10 mV s-1",
        "voltage_range": "2–5 V",
        "electrolyte_thickness": "0.2 cm",
        "area": "0.28 cm2"
      },
      "results": [
        {
          "metric": "electrochemical_stability",
          "value": "stable up to ~5 V vs Li",
          "unit": ""
        }
      ],
      "interpretation": "",
      "prov": ["Figure 6"]
    },
    {
      "method": "Hebb–Wagner polarization",
      "parameters": {
        "cell": "Li / Li(Ge0.75Ga0.25)S4 / Au"
      },
      "results": [
        {
          "metric": "electronic_conductivity_total_at_1V",
          "value": null,
          "unit": "S cm-1",
          "notes": "Value unreadable in text formatting."
        }
      ],
      "interpretation": "Electronic contribution negligible.",
      "prov": ["Figure 7"]
    }
  ],
  "analysis": {
    "methods": [
      {
        "method_name": "Battery charge–discharge test",
        "results": [
          {
            "metric": "specific_capacity",
            "value": 80,
            "unit": "mAh g-1",
            "notes": "In / Li(Ge0.75Ga0.25)S4 / LiCoO2 cell at room temperature"
          }
        ]
      }
    ]
  },
  "final_outcomes": {
    "yield": {
      "value": null,
      "unit": "%"
    },
    "capacity": {
      "value": 80,
      "unit": "mAh g-1"
    },
    "cycle_life": null
  },
  "extraction_metadata": {
    "timestamp": "2023-11-23T11:49:00Z",
    "source_file": "",
    "processing_time": null
  }
}

File: Output_JSON/All_dataset/output_dataset/Kanno_et_al__-_PHASE_TRANSITION_OF_THE_SOLID_LITHIUM_ION_CONDUCTO_reactions.json
{
  "schema": {
    "name": "Universal Chemistry Extraction Schema",
    "version": "2.1"
  },
  "units_policy": {
    "temperature": "K",
    "pressure": "bar",
    "time": "min",
    "mass": "g",
    "volume": "mL",
    "amount": "mmol",
    "concentration": "M",
    "capacity": "mAh g-1",
    "strict": true
  },
  "source": {
    "title": "PHASE TRANSITION OF THE SOLID LITHIUM ION CONDUCTOR WITH THE SPINEL STRUCTURE: Li2−2xM1+xCl4 (M = Mg, Mn)",
    "doi": "",
    "authors": [
      "R. Kanno",
      "Y. Takeda",
      "O. Yamamoto",
      "C. Cros",
      "Wang Gang",
      "P. Hagenmuller"
    ],
    "journal": "Solid State Ionics",
    "year": 1986
  },
  "metadata": {
    "discipline": "chemistry",
    "type": "research-article",
    "tags": [
      "spinel",
      "solid lithium ion conductor",
      "phase transition",
      "chloride spinel"
    ]
  },
  "targets": [
    {
      "target_id": "target_1",
      "compound_name": "Li2-2xMg1+xCl4 spinel",
      "molecular_formula": "",
      "intended_role": "product",
      "prov": [
        "Page 100 Experimental"
      ]
    },
    {
      "target_id": "target_2",
      "compound_name": "Li2-2xMn1+xCl4 spinel",
      "molecular_formula": "",
      "intended_role": "product",
      "prov": [
        "Page 100 Experimental"
      ]
    }
  ],
  "chemicals": [
    {
      "chemical_id": "chem_1",
      "name": "Lithium chloride",
      "molecular_formula": "LiCl",
      "ontology": {
        "role": "reactant",
        "category": "inorganic"
      },
      "amount": {
        "value": null,
        "unit": "g"
      },
      "notes": "reagent grade, dried under vacuum at elevated temperatures",
      "prov": [
        "Page 100 Experimental"
      ]
    },
    {
      "chemical_id": "chem_2",
      "name": "Magnesium chloride",
      "molecular_formula": "MgCl2",
      "ontology": {
        "role": "reactant",
        "category": "inorganic"
      },
      "amount": {
        "value": null,
        "unit": "g"
      },
      "notes": "reagent grade, dried under vacuum at elevated temperatures",
      "prov": [
        "Page 100 Experimental"
      ]
    },
    {
      "chemical_id": "chem_3",
      "name": "Manganese(II) chloride",
      "molecular_formula": "MnCl2",
      "ontology": {
        "role": "reactant",
        "category": "inorganic"
      },
      "amount": {
        "value": null,
        "unit": "g"
      },
      "notes": "reagent grade, dried under vacuum at elevated temperatures",
      "prov": [
        "Page 100 Experimental"
      ]
    },
    {
      "chemical_id": "chem_4",
      "name": "Argon",
      "molecular_formula": "Ar",
      "ontology": {
        "role": "atmosphere",
        "category": "inert gas"
      },
      "amount": {
        "value": null,
        "unit": ""
      },
      "notes": "used to fill glove box during pellet pressing",
      "prov": [
        "Page 100 Experimental"
      ]
    },
    {
      "chemical_id": "chem_5",
      "name": "α-Al2O3",
      "molecular_formula": "Al2O3",
      "ontology": {
        "role": "reference",
        "category": "standard"
      },
      "amount": {
        "value": null,
        "unit": "g"
      },
      "notes": "used as DSC standard",
      "prov": [
        "Page 100 Experimental"
      ]
    }
  ],
  "synthesis": {
    "steps": [
      {
        "step_id": "step_1",
        "description": "Dry starting chlorides under vacuum at elevated temperature",
        "operations": [
          {
            "action": "dry",
            "parameters": {
              "inputs": [
                "chem_1",
                "chem_2",
                "chem_3"
              ]
            },
            "temperature": {
              "value": null,
              "unit": "K"
            },
            "duration": {
              "value": null,
              "unit": "min"
            },
            "notes": "elevated temperature not specified"
          }
        ],
        "conditions": {
          "atmosphere": "vacuum",
          "pressure": {
            "value": null,
            "unit": "bar"
          }
        },
        "prov": [
          "Page 100 Experimental"
        ]
      },
      {
        "step_id": "step_2",
        "description": "Grind LiCl with corresponding MCl2 in stoichiometric or non-stoichiometric ratios",
        "operations": [
          {
            "action": "grind",
            "parameters": {
              "inputs": [
                "chem_1",
                "chem_2",
                "chem_3"
              ]
            },
            "notes": "appropriate quantities, compositions vary with x"
          }
        ],
        "conditions": {
          "atmosphere": "",
          "pressure": {
            "value": null,
            "unit": "bar"
          }
        },
        "prov": [
          "Page 100 Experimental"
        ]
      },
      {
        "step_id": "step_3",
        "description": "Press ground mixture into pellets",
        "operations": [
          {
            "action": "press",
            "parameters": {
              "inputs": [
                "chem_1",
                "chem_2",
                "chem_3"
              ]
            },
            "pressure": {
              "value": 300,
              "unit": "bar"
            },
            "notes": ""
          }
        ],
        "conditions": {
          "atmosphere": "argon",
          "pressure": {
            "value": 300,
            "unit": "bar"
          }
        },
        "prov": [
          "Page 100 Experimental"
        ]
      },
      {
        "step_id": "step_4",
        "description": "Heat pellets in evacuated Pyrex tube for solid-state reaction",
        "operations": [
          {
            "action": "heat",
            "parameters": {
              "inputs": [
                "target_1",
                "target_2"
              ]
            },
            "temperature": {
              "value": 673,
              "unit": "K"
            },
            "duration": {
              "value": 10080,
              "unit": "min"
            },
            "notes": "one week"
          }
        ],
        "conditions": {
          "atmosphere": "vacuum",
          "pressure": {
            "value": null,
            "unit": "bar"
          }
        },
        "prov": [
          "Page 100 Experimental"
        ]
      }
    ]
  },
  "workflow": {
    "timeline": [
      {
        "step_ref": "step_1",
        "description": "Dry LiCl, MgCl2 or MnCl2 under vacuum"
      },
      {
        "step_ref": "step_2",
        "description": "Grind dried salts together in appropriate stoichiometry"
      },
      {
        "step_ref": "step_3",
        "description": "Press mixture into pellets at 30 MPa in Ar-filled glove box"
      },
      {
        "step_ref": "step_4",
        "description": "Anneal pellets at 673 K for 1 week in evacuated Pyrex tube to form spinel phase"
      }
    ],
    "ambiguities": [
      {
        "issue": "Unspecified drying temperature and time",
        "excerpt": "Reagent grade LiC1, MgC12 and MnC12 dried under vacuum at elevated temperatures"
      },
      {
        "issue": "Exact reactant quantities not provided",
        "excerpt": "The appropriate quantities of LiC1 and MC12 were ground together"
      }
    ]
  },
  "characterization": [
    {
      "method": "Powder X-ray diffraction",
      "parameters": {
        "radiation": "Cu Kα (monochromated)",
        "detector": "scintillation"
      },
      "results": [
        {
          "metric": "structure",
          "value": "cubic spinel confirmed 300–790 K; odd lines (111, 311) disappear above 790 K indicating transition to defect NaCl-type",
          "unit": ""
        }
      ],
      "interpretation": "",
      "prov": [
        "Pages 100-101 Results"
      ]
    },
    {
      "method": "High-temperature X-ray diffraction",
      "parameters": {
        "camera": "Guinier-Simon",
        "radiation": "Cu Kα1 (monochromated)",
        "temperature_range": "300–870 K",
        "heating_rate": "10 K h-1"
      },
      "results": [
        {
          "metric": "lattice parameter slope changes Li2MgCl4",
          "value": "changes near 523 K and 673 K",
          "unit": "K"
        },
        {
          "metric": "lattice parameter slope change Li2MnCl4",
          "value": "changes near 480 K and 620 K",
          "unit": "K"
        }
      ],
      "interpretation": "",
      "prov": [
        "Pages 100-102 Results"
      ]
    },
    {
      "method": "Differential scanning calorimetry",
      "parameters": {
        "container": "silica glass sealed under vacuum",
        "standard": "α-Al2O3",
        "instrument": "Thermoanalyse Model Triflux",
        "heating_rate": "15 K min-1",
        "cooling_rate": "15 K min-1"
      },
      "results": [
        {
          "metric": "DSC peaks Li2MgCl4",
          "value": "Endothermic peaks 490–640 K (max 540 K, ΔH≈2.3 kJ mol-1) and 640–820 K",
          "unit": ""
        },
        {
          "metric": "DSC peaks Li1.8Mg1.1Cl4 (x=0.1)",
          "value": "Single broad peak 490–640 K, ΔH≈0.7 kJ mol-1",
          "unit": ""
        },
        {
          "metric": "DSC peaks Li2MnCl4",
          "value": "Three peaks 450–620 K (ΔH≈1.6 kJ mol-1), 620–710 K, 710–750 K",
          "unit": ""
        },
        {
          "metric": "DSC peaks Li1.8Mn1.1Cl4 (x=0.1)",
          "value": "Peak 450–620 K, ΔH≈1.0 kJ mol-1",
          "unit": ""
        }
      ],
      "interpretation": "",
      "prov": [
        "Pages 101-103 Results"
      ]
    }
  ],
  "analysis": {
    "methods": [
      {
        "method_name": "Arrhenius conductivity plot",
        "results": [
          {
            "equation": "",
            "value": "Break in slope at 550 K for Li2MgCl4; conductivity 2.4×10-7 S cm-1 at 298 K (E=63 kJ mol-1). Li1.6Mg1.2Cl4 conductivity 3.4×10-5 S cm-1 at 298 K (E=48 kJ mol-1).",
            "unit": ""
          }
        ]
      }
    ]
  },
  "final_outcomes": {
    "yield": {
      "value": null,
      "unit": "%"
    },
    "capacity": {
      "value": null,
      "unit": "mAh g-1"
    },
    "cycle_life": null
  },
  "extraction_metadata": {
    "timestamp": "2023-10-05T00:00:00Z",
    "source_file": "Solid State Ionics 20 (1986) 99-103",
    "processing_time": null
  }
}

File: Output_JSON/All_dataset/output_dataset/Kato_et_al__-_2016_-_High-power_all-solid-state_batteries_using_sulfide_reactions.json
{
  "schema": {
    "name": "Universal Chemistry Extraction Schema",
    "version": "2.1"
  },
  "units_policy": {
    "temperature": "K",
    "pressure": "bar",
    "time": "min",
    "mass": "g",
    "volume": "mL",
    "amount": "mmol",
    "concentration": "M",
    "capacity": "mAh g-1",
    "strict": true
  },
  "source": {
    "title": "High-power all-solid-state batteries using sulfide superionic conductors",
    "doi": "10.1038/NENERGY.2016.30",
    "authors": ["Yuki Kato", "Satoshi Hori", "Toshiya Saito", "Kota Suzuki", "Masaaki Hirayama", "Akio Mitsui", "Masao Yonemura", "Hideki Iba", "Ryoji Kanno"],
    "journal": "Nature Energy",
    "year": 2016
  },
  "metadata": {
    "discipline": "chemistry",
    "type": "materials synthesis and electrochemistry",
    "tags": ["solid electrolyte", "all-solid-state battery", "sulfide conductor", "LGPS family"]
  },
  "targets": [
    {
      "target_id": "t1",
      "compound_name": "Li9.6P3S12",
      "molecular_formula": "Li9.6P3S12",
      "intended_role": "solid electrolyte product",
      "prov": ["Methods"]
    },
    {
      "target_id": "t2",
      "compound_name": "Li9.54Si1.74P1.44S11.7Cl0.3",
      "molecular_formula": "Li9.54Si1.74P1.44S11.7Cl0.3",
      "intended_role": "solid electrolyte product",
      "prov": ["Methods"]
    },
    {
      "target_id": "t3",
      "compound_name": "Li10GeP2S12",
      "molecular_formula": "Li10GeP2S12",
      "intended_role": "solid electrolyte product",
      "prov": ["Methods"]
    }
  ],
  "chemicals": [
    {
      "chemical_id": "c1",
      "name": "Li2S",
      "molecular_formula": "Li2S",
      "ontology": {
        "role": "reactant",
        "category": "inorganic"
      },
      "amount": {
        "value": null,
        "unit": "g"
      },
      "notes": "used for all electrolyte syntheses",
      "prov": ["Methods"]
    },
    {
      "chemical_id": "c2",
      "name": "P2S5",
      "molecular_formula": "P2S5",
      "ontology": {
        "role": "reactant",
        "category": "inorganic"
      },
      "amount": {
        "value": null,
        "unit": "g"
      },
      "notes": "",
      "prov": ["Methods"]
    },
    {
      "chemical_id": "c3",
      "name": "Phosphorus",
      "molecular_formula": "P",
      "ontology": {
        "role": "reactant",
        "category": "element"
      },
      "amount": {
        "value": null,
        "unit": "g"
      },
      "notes": "used only for Li9.6P3S12",
      "prov": ["Methods"]
    },
    {
      "chemical_id": "c4",
      "name": "GeS2",
      "molecular_formula": "GeS2",
      "ontology": {
        "role": "reactant",
        "category": "inorganic"
      },
      "amount": {
        "value": null,
        "unit": "g"
      },
      "notes": "",
      "prov": ["Methods"]
    },
    {
      "chemical_id": "c5",
      "name": "SiS2",
      "molecular_formula": "SiS2",
      "ontology": {
        "role": "reactant",
        "category": "inorganic"
      },
      "amount": {
        "value": null,
        "unit": "g"
      },
      "notes": "",
      "prov": ["Methods"]
    },
    {
      "chemical_id": "c6",
      "name": "LiCl",
      "molecular_formula": "LiCl",
      "ontology": {
        "role": "dopant",
        "category": "salt"
      },
      "amount": {
        "value": null,
        "unit": "g"
      },
      "notes": "",
      "prov": ["Methods"]
    },
    {
      "chemical_id": "c7",
      "name": "LiNbO3",
      "molecular_formula": "LiNbO3",
      "ontology": {
        "role": "coating material",
        "category": "inorganic"
      },
      "amount": {
        "value": null,
        "unit": "g"
      },
      "notes": "coated on LiCoO2",
      "prov": ["Methods"]
    },
    {
      "chemical_id": "c8",
      "name": "LiCoO2",
      "molecular_formula": "LiCoO2",
      "ontology": {
        "role": "cathode active material",
        "category": "inorganic"
      },
      "amount": {
        "value": null,
        "unit": "g"
      },
      "notes": "used with LiNbO3 coating",
      "prov": ["Methods"]
    },
    {
      "chemical_id": "c9",
      "name": "Acetylene black",
      "molecular_formula": "C",
      "ontology": {
        "role": "conductive additive",
        "category": "carbon"
      },
      "amount": {
        "value": null,
        "unit": "g"
      },
      "notes": "",
      "prov": ["Methods"]
    },
    {
      "chemical_id": "c10",
      "name": "Li4Ti5O12",
      "molecular_formula": "Li4Ti5O12",
      "ontology": {
        "role": "anode active material",
        "category": "inorganic"
      },
      "amount": {
        "value": null,
        "unit": "g"
      },
      "notes": "",
      "prov": ["Methods"]
    },
    {
      "chemical_id": "c11",
      "name": "Graphite",
      "molecular_formula": "C",
      "ontology": {
        "role": "anode active material",
        "category": "carbon"
      },
      "amount": {
        "value": null,
        "unit": "g"
      },
      "notes": "",
      "prov": ["Methods"]
    }
  ],
  "synthesis": {
    "steps": [
      {
        "step_id": "s1",
        "description": "Synthesis of Li9.6P3S12 solid electrolyte",
        "operations": [
          {
            "action": "mix",
            "parameters": {
              "inputs": ["c1", "c2", "c3"]
            },
            "duration": {
              "value": 7200,
              "unit": "min"
            },
            "temperature": {
              "value": null,
              "unit": "K"
            },
            "notes": "planetary ball milling"
          },
          {
            "action": "press",
            "parameters": {},
            "notes": "pressed into pellets"
          },
          {
            "action": "seal",
            "parameters": {
              "atmosphere": "Ar",
              "pressure": {
                "value": 0.0001,
                "unit": "bar"
              }
            },
            "notes": "sealed in quartz tube"
          },
          {
            "action": "heat",
            "parameters": {},
            "duration": {
              "value": 240,
              "unit": "min"
            },
            "temperature": {
              "value": 503,
              "unit": "K"
            },
            "notes": "230–260 °C range"
          },
          {
            "action": "cool",
            "parameters": {},
            "notes": "slowly to room temperature"
          }
        ],
        "conditions": {
          "atmosphere": "argon",
          "pressure": {
            "value": 0.0001,
            "unit": "bar"
          }
        },
        "prov": ["Methods"]
      },
      {
        "step_id": "s2",
        "description": "Synthesis of Li10GeP2S12 solid electrolyte",
        "operations": [
          {
            "action": "mix",
            "parameters": {
              "inputs": ["c1", "c2", "c4"]
            },
            "notes": "appropriate molar ratios"
          },
          {
            "action": "sinter",
            "parameters": {},
            "notes": "details not specified in current text"
          }
        ],
        "conditions": {},
        "prov": ["Methods"]
      },
      {
        "step_id": "s3",
        "description": "Synthesis of Li9.54Si1.74P1.44S11.7Cl0.3 solid electrolyte",
        "operations": [
          {
            "action": "mix",
            "parameters": {
              "inputs": ["c1", "c2", "c5", "c6"]
            },
            "notes": "appropriate molar ratio"
          },
          {
            "action": "ball mill",
            "parameters": {},
            "duration": {
              "value": 2400,
              "unit": "min"
            },
            "temperature": {
              "value": null,
              "unit": "K"
            },
            "notes": "370 rpm, ZrO2 pot, ZrO2 ball (10 mm)"
          },
          {
            "action": "seal",
            "parameters": {},
            "notes": "in quartz tube"
          },
          {
            "action": "heat",
            "parameters": {},
            "duration": {
              "value": 480,
              "unit": "min"
            },
            "temperature": {
              "value": 748,
              "unit": "K"
            },
            "notes": ""
          }
        ],
        "conditions": {
          "atmosphere": "argon"
        },
        "prov": ["Methods"]
      },
      {
        "step_id": "s4",
        "description": "Coating of LiCoO2 with LiNbO3",
        "operations": [
          {
            "action": "coat",
            "parameters": {
              "inputs": ["c8", "c7"]
            },
            "notes": "fluidized bed granulator MP-01"
          }
        ],
        "conditions": {},
        "prov": ["Methods"]
      },
      {
        "step_id": "s5",
        "description": "Preparation of cathode composite",
        "operations": [
          {
            "action": "mix",
            "parameters": {
              "inputs": ["c8", "t3", "c9"]
            },
            "duration": {
              "value": 5,
              "unit": "min"
            },
            "notes": "weight ratio 60:34:6, vortex mixer"
          }
        ],
        "conditions": {},
        "prov": ["Methods"]
      },
      {
        "step_id": "s6",
        "description": "Preparation of Li4Ti5O12 anode composite",
        "operations": [
          {
            "action": "mix",
            "parameters": {
              "inputs": ["c10", "t3", "c9"]
            },
            "notes": "weight ratio 30:60:10, mixed in mortar"
          }
        ],
        "conditions": {},
        "prov": ["Methods"]
      },
      {
        "step_id": "s7",
        "description": "Preparation of graphite anode composite",
        "operations": [
          {
            "action": "mix",
            "parameters": {
              "inputs": ["c11", "t1"]
            },
            "notes": "weight ratio 40:60"
          }
        ],
        "conditions": {},
        "prov": ["Methods"]
      },
      {
        "step_id": "s8",
        "description": "Assembly of all-solid-state cell",
        "operations": [
          {
            "action": "press",
            "parameters": {},
            "notes": "cathode/separator/anode layers compressed into disc, diameter 11.28 mm"
          }
        ],
        "conditions": {
          "atmosphere": "argon"
        },
        "prov": ["Methods"]
      }
    ]
  },
  "workflow": {
    "timeline": [
      {
        "step_ref": "s1",
        "description": "Planetary ball milling (120 h) and heat treatment (230–260 °C, 4 h) to form Li9.6P3S12"
      },
      {
        "step_ref": "s3",
        "description": "Ball milling (40 h, 370 rpm) followed by heating at 475 °C for 8 h to form Li9.54Si1.74P1.44S11.7Cl0.3"
      },
      {
        "step_ref": "s5",
        "description": "Cathode composite prepared (LiNbO3@LiCoO2 / electrolyte / acetylene black)"
      },
      {
        "step_ref": "s6",
        "description": "Li4Ti5O12 anode composite preparation"
      },
      {
        "step_ref": "s8",
        "description": "Compression of layered components into disc all-solid-state cell"
      }
    ],
    "ambiguities": [
      {
        "issue": "Exact molar ratios not provided",
        "excerpt": "\"All of the reagents were weighed in the appropriate molar ratio\" (Li9.6P3S12 synthesis)"
      },
      {
        "issue": "Sintering conditions for Li10GeP2S12 not specified",
        "excerpt": "\"solid electrolyte, Li10GeP2S12, was prepared by sintering ... in appropriate molar ratios\""
      }
    ]
  },
  "characterization": [
    {
      "method": "X-ray diffraction (synchrotron)",
      "parameters": {
        "beamline": "BL02B2 SPring-8",
        "space_group": "P42/nmc"
      },
      "results": [],
      "interpretation": "Confirmed LGPS-type structure for targets",
      "prov": ["Figure 1", "Methods"]
    },
    {
      "method": "Neutron diffraction",
      "parameters": {},
      "results": [],
      "interpretation": "Provided structural refinement for electrolytes",
      "prov": ["Methods"]
    },
    {
      "method": "Ionic conductivity measurement (AC impedance)",
      "parameters": {
        "frequency_range": "0.1 Hz–3 MHz",
        "temperature": "298 K"
      },
      "results": [
        {
          "metric": "Ionic conductivity",
          "value": 25,
          "unit": "mS cm-1",
          "sample": "Li9.54Si1.74P1.44S11.7Cl0.3"
        }
      ],
      "interpretation": "Highest reported for lithium conductors",
      "prov": ["Figure 2a", "Methods"]
    },
    {
      "method": "Electrochemical cycling (LiCoO2/solid electrolyte/Li)",
      "parameters": {
        "current_density": null,
        "temperature": "298 K"
      },
      "results": [
        {
          "metric": "Coulombic efficiency (first cycle)",
          "value": 90,
          "unit": "%",
          "sample": "Li9.6P3S12 cell"
        },
        {
          "metric": "Coulombic efficiency (first cycle)",
          "value": 61,
          "unit": "%",
          "sample": "Li10GeP2S12 cell"
        },
        {
          "metric": "Coulombic efficiency (first cycle)",
          "value": 39,
          "unit": "%",
          "sample": "Li9.54Si1.74P1.44S11.7Cl0.3 cell"
        }
      ],
      "interpretation": "Li9.6P3S12 showed superior stability vs Li metal",
      "prov": ["Figure 3"]
    }
  ],
  "analysis": {
    "methods": []
  },
  "final_outcomes": {
    "yield": {
      "value": null,
      "unit": "%"
    },
    "capacity": {
      "value": null,
      "unit": "mAh g-1"
    },
    "cycle_life": null
  },
  "extraction_metadata": {
    "timestamp": "2024-06-16T21:03:00Z",
    "source_file": "provided_text_chunk",
    "processing_time": null
  }
}
