Repository: meomeolucifr/BattSynth

File: Output_JSON/All_dataset/output_dataset/Lee_et_al__-_2023_-_Anode-less_all-solid-state_batteries_recent_advan_reactions.json
{
  "schema": {
    "name": "Universal Chemistry Extraction Schema",
    "version": "2.1"
  },
  "units_policy": {
    "temperature": "K",
    "pressure": "bar",
    "time": "min",
    "mass": "g",
    "volume": "mL",
    "amount": "mmol",
    "concentration": "M",
    "capacity": "mAh g-1",
    "strict": true
  },
  "source": {
    "title": "Anode-less all-solid-state batteries: recent advances and future outlook",
    "doi": "10.1088/2752-5724/acb3e8",
    "authors": [
      "Nohjoon Lee",
      "Jihoon Oh",
      "Jang Wook Choi"
    ],
    "journal": "Materials Futures",
    "year": 2023
  },
  "metadata": {
    "discipline": "chemistry",
    "type": "perspective",
    "tags": [
      "all-solid-state batteries",
      "anode-less",
      "silver–carbon composite",
      "sulfide solid electrolyte"
    ]
  },
  "targets": [
    {
      "target_id": "target_1",
      "compound_name": "silver–carbon (Ag-C) composite protective layer",
      "molecular_formula": "",
      "intended_role": "protective anode coating",
      "prov": [
        "Figure 2(a)",
        "Text: \"By coating the anode current collector with a thin film of silver-carbon (Ag-C) composite\""
      ]
    },
    {
      "target_id": "target_2",
      "compound_name": "Ag-C|SSE|NMC anode-less pouch cell",
      "molecular_formula": "",
      "intended_role": "all-solid-state battery cell",
      "prov": [
        "Figure 2(b)",
        "Figure 2(c)"
      ]
    }
  ],
  "chemicals": [
    {
      "chemical_id": "chem_1",
      "name": "Silver",
      "molecular_formula": "Ag",
      "ontology": {
        "role": "nucleation seed / component of protective layer",
        "category": "inorganic"
      },
      "amount": {
        "value": null,
        "unit": "g"
      },
      "notes": "Forms Ag–Li alloy during cycling",
      "prov": [
        "Figure 2(a)"
      ]
    },
    {
      "chemical_id": "chem_2",
      "name": "Carbon",
      "molecular_formula": "C",
      "ontology": {
        "role": "protective matrix / conductive additive",
        "category": "carbon material"
      },
      "amount": {
        "value": null,
        "unit": "g"
      },
      "notes": "Described as carbon layer limiting contact between Li and SSE",
      "prov": [
        "Figure 2(a)"
      ]
    },
    {
      "chemical_id": "chem_3",
      "name": "Li6PS5Cl",
      "molecular_formula": "Li6PS5Cl",
      "ontology": {
        "role": "solid electrolyte",
        "category": "inorganic"
      },
      "amount": {
        "value": null,
        "unit": "g"
      },
      "notes": "Argyrodite sulfide solid electrolyte (LPSCl)",
      "prov": [
        "Text: \"argyrodite LPSCl SSE\""
      ]
    },
    {
      "chemical_id": "chem_4",
      "name": "Lithium",
      "molecular_formula": "Li",
      "ontology": {
        "role": "active ion / plated-stripped metal",
        "category": "inorganic"
      },
      "amount": {
        "value": null,
        "unit": "g"
      },
      "notes": "Plated and stripped in anode-less configuration",
      "prov": [
        "Figure 2(a)"
      ]
    },
    {
      "chemical_id": "chem_5",
      "name": "Nickel",
      "molecular_formula": "Ni",
      "ontology": {
        "role": "component of alternative protective layer",
        "category": "inorganic"
      },
      "amount": {
        "value": null,
        "unit": "g"
      },
      "notes": "Used as powder coated with carbon and silver",
      "prov": [
        "Text: \"nickel powder coated with carbon and silver for the protective layer\""
      ]
    },
    {
      "chemical_id": "chem_6",
      "name": "Silver fluoride",
      "molecular_formula": "AgF",
      "ontology": {
        "role": "active material for conversion-type protective layer",
        "category": "inorganic"
      },
      "amount": {
        "value": null,
        "unit": "g"
      },
      "notes": "Undergoes conversion to Ag-Li alloy and LiF",
      "prov": [
        "Text: \"conversion reaction of silver fluoride (AgF)\""
      ]
    },
    {
      "chemical_id": "chem_7",
      "name": "Poly(vinylidene fluoride)",
      "molecular_formula": "(C2H2F2)n",
      "ontology": {
        "role": "binder",
        "category": "polymer"
      },
      "amount": {
        "value": null,
        "unit": "g"
      },
      "notes": "Conventional binder replaced by elastic 'Spandex' binder",
      "prov": [
        "Text: \"conventional poly(vinylidene fluoride) (PVDF) binder\""
      ]
    },
    {
      "chemical_id": "chem_8",
      "name": "Spandex binder",
      "molecular_formula": "",
      "ontology": {
        "role": "elastic binder",
        "category": "polymer"
      },
      "amount": {
        "value": null,
        "unit": "g"
      },
      "notes": "Highly elastic binder replacing PVDF",
      "prov": [
        "Figure 2(f)"
      ]
    }
  ],
  "synthesis": {
    "steps": [
      {
        "step_id": "step_1",
        "description": "Coating of anode current collector with thin silver–carbon (Ag-C) composite layer",
        "operations": [
          {
            "action": "coat",
            "parameters": {
              "inputs": [
                "chem_1",
                "chem_2"
              ]
            },
            "duration": {
              "value": null,
              "unit": "min"
            },
            "temperature": {
              "value": null,
              "unit": "K"
            },
            "notes": "Described as a thin film; thickness not specified"
          }
        ],
        "conditions": {
          "atmosphere": "",
          "pressure": {
            "value": null,
            "unit": "bar"
          }
        },
        "prov": [
          "Figure 2(a)"
        ]
      },
      {
        "step_id": "step_2",
        "description": "Cell assembly and pressurization of Ag-C|SSE|NMC pouch cell",
        "operations": [
          {
            "action": "assemble",
            "parameters": {
              "inputs": [
                "target_1",
                "chem_3"
              ]
            },
            "duration": {
              "value": null,
              "unit": "min"
            },
            "temperature": {
              "value": null,
              "unit": "K"
            },
            "notes": "Stacked cell components include Ag-C coated current collector, LPSCl SSE, and NMC cathode"
          },
          {
            "action": "pressurize",
            "parameters": {},
            "duration": {
              "value": null,
              "unit": "min"
            },
            "temperature": {
              "value": null,
              "unit": "K"
            },
            "notes": "External pressure of 2 MPa applied uniformly using a warm isostatic press"
          }
        ],
        "conditions": {
          "atmosphere": "",
          "pressure": {
            "value": 20,
            "unit": "bar"
          }
        },
        "prov": [
          "Figure 2(b)"
        ]
      }
    ]
  },
  "workflow": {
    "timeline": [
      {
        "step_ref": "step_1",
        "description": "Formation of silver–carbon composite protective layer on anode current collector"
      },
      {
        "step_ref": "step_2",
        "description": "Assembly and compression of full anode-less pouch cell prior to electrochemical testing"
      }
    ],
    "ambiguities": [
      {
        "issue": "Unspecified thickness and composition ratios of Ag-C coating",
        "excerpt": "By coating the anode current collector with a thin film of silver-carbon (Ag-C) composite"
      },
      {
        "issue": "No explicit duration or temperature for coating process",
        "excerpt": "thin film of silver-carbon (Ag-C) composite"
      },
      {
        "issue": "Stack pressure unit conversion assumption (2 MPa to 20 bar)",
        "excerpt": "cycled it at a pressure of 2 MPa"
      }
    ]
  },
  "characterization": [
    {
      "method": "Cycling Performance Test",
      "parameters": {
        "current_rate_charge": "0.5 C",
        "current_rate_discharge": "0.5 C",
        "temperature": "333 K",
        "voltage_window": "2.5–4.25 V vs Li+/Li"
      },
      "results": [
        {
          "metric": "coulombic efficiency",
          "value": 99.8,
          "unit": "%"
        },
        {
          "metric": "capacity retention",
          "value": 89,
          "unit": "%"
        }
      ],
      "interpretation": "Demonstrates high cycling stability over 1000 cycles",
      "prov": [
        "Figure 2(c)"
      ]
    },
    {
      "method": "SEM",
      "parameters": {},
      "results": [
        {
          "metric": "cross-section morphology after first charge (graphite-based anode)",
          "value": "Li deposition on top of protective layer observed",
          "unit": ""
        }
      ],
      "interpretation": "",
      "prov": [
        "Figure 2(e)"
      ]
    }
  ],
  "analysis": {
    "methods": [
      {
        "method_name": "Are al capacity determination",
        "results": [
          {
            "equation": "",
            "value": 6.8,
            "unit": "mAh cm-2"
          }
        ],
        "prov": [
          "Figure 2(c): \"The areal capacity loading of the NMC cathode was 6.8 mAh cm−2\""
        ]
      }
    ]
  },
  "final_outcomes": {
    "yield": {
      "value": null,
      "unit": "%"
    },
    "capacity": {
      "value": null,
      "unit": "mAh g-1"
    },
    "cycle_life": 1000
  },
  "extraction_metadata": {
    "timestamp": "2023-10-05T00:00:00Z",
    "source_file": "",
    "processing_time": null
  }
}

File: Output_JSON/All_dataset/output_dataset/Leggesse_et_al__-_2016_-_Lithium_diffusion_in_graphene_and_graphite_Effect_reactions.json
{
  "schema": {
    "name": "Universal Chemistry Extraction Schema",
    "version": "2.1"
  },
  "units_policy": {
    "temperature": "K",
    "pressure": "bar",
    "time": "min",
    "mass": "g",
    "volume": "mL",
    "amount": "mmol",
    "concentration": "M",
    "capacity": "mAh g-1",
    "strict": true
  },
  "source": {
    "title": "Lithium diffusion in graphene and graphite: Effect of edge morphology",
    "doi": "10.1016/j.carbon.2016.03.016",
    "authors": [
      "Ermias Girma Leggesse",
      "Chi-Liang Chen",
      "Jyh-Chiang Jiang"
    ],
    "journal": "Carbon",
    "year": 2016
  },
  "metadata": {
    "discipline": "chemistry",
    "type": "computational study",
    "tags": [
      "DFT",
      "graphene",
      "graphite",
      "lithium-ion batteries"
    ]
  },
  "targets": [],
  "chemicals": [
    {
      "chemical_id": "chem_1",
      "name": "Lithium",
      "molecular_formula": "Li",
      "ontology": {
        "role": "adsorbate",
        "category": "inorganic"
      },
      "amount": {
        "value": null,
        "unit": ""
      },
      "notes": "",
      "prov": [
        "Main text"
      ]
    }
  ],
  "synthesis": {
    "steps": []
  },
  "workflow": {
    "timeline": [],
    "ambiguities": []
  },
  "characterization": [],
  "analysis": {
    "methods": [
      {
        "method_name": "Density Functional Theory (VASP, optPBE-vdW)",
        "results": [
          {
            "metric": "Li binding energy on pristine graphene",
            "value": -1.34,
            "unit": "eV",
            "prov": [
              "Fig. 1",
              "Section 3.1"
            ]
          },
          {
            "metric": "Li binding energy in graphite (hollow site)",
            "value": -1.83,
            "unit": "eV",
            "prov": [
              "Fig. 2",
              "Section 3.1"
            ]
          },
          {
            "metric": "Li diffusion barrier on graphene (path GNa)",
            "value": 0.181,
            "unit": "eV",
            "prov": [
              "Fig. 1",
              "Section 3.1"
            ]
          },
          {
            "metric": "Li diffusion barrier in graphite (path GRc)",
            "value": 0.117,
            "unit": "eV",
            "prov": [
              "Fig. 2",
              "Section 3.1"
            ]
          },
          {
            "metric": "Li diffusion barrier in H-terminated graphite (to Hb0)",
            "value": 0.083,
            "unit": "eV",
            "prov": [
              "Section 3.2"
            ]
          },
          {
            "metric": "Interlayer distance of Li-intercalated graphite",
            "value": 3.46,
            "unit": "Å",
            "prov": [
              "Fig. 2",
              "Section 3.1"
            ]
          },
          {
            "metric": "Li–surface distance on graphene (hollow site)",
            "value": 1.60,
            "unit": "Å",
            "prov": [
              "Fig. 1",
              "Section 3.1"
            ]
          }
        ],
        "prov": [
          "Computational methods section"
        ]
      },
      {
        "method_name": "Nudged Elastic Band (NEB)",
        "results": [],
        "prov": [
          "Section 2 Computational methods"
        ]
      }
    ]
  },
  "final_outcomes": {
    "yield": {
      "value": null,
      "unit": "%"
    },
    "capacity": {
      "value": null,
      "unit": "mAh g-1"
    },
    "cycle_life": null
  },
  "extraction_metadata": {
    "timestamp": "2024-06-17T10:17:00Z",
    "source_file": "",
    "processing_time": null
  }
}

File: Output_JSON/All_dataset/output_dataset/Leisegang_et_al__-_2019_-_The_Aluminum-Ion_Battery_A_Sustainable_and_Semina_reactions.json
{
  "schema": {
    "name": "Universal Chemistry Extraction Schema",
    "version": "2.1"
  },
  "units_policy": {
    "temperature": "K",
    "pressure": "bar",
    "time": "min",
    "mass": "g",
    "volume": "mL",
    "amount": "mmol",
    "concentration": "M",
    "capacity": "mAh g-1",
    "strict": true
  },
  "source": {
    "title": "The Aluminum-Ion Battery: A Sustainable and Seminal Concept?",
    "doi": "10.3389/fchem.2019.00268",
    "authors": ["Tilmann Leisegang", "Falk Meutzner", "Matthias Zschornak", "Wolfram Münchgesang", "Robert Schmid", "Tina Nestler", "Roman A. Eremin", "Artem A. Kabanov", "Vladislav A. Blatov", "Dirk C. Meyer"],
    "journal": "Frontiers in Chemistry",
    "year": 2019
  },
  "metadata": {
    "discipline": "chemistry",
    "type": "review article",
    "tags": ["aluminum-ion battery", "energy storage", "battery review"]
  },
  "targets": [],
  "chemicals": [],
  "synthesis": {
    "steps": []
  },
  "workflow": {
    "timeline": [],
    "ambiguities": []
  },
  "characterization": [],
  "analysis": {
    "methods": []
  },
  "final_outcomes": {
    "yield": {
      "value": null,
      "unit": "%"
    },
    "capacity": {
      "value": null,
      "unit": "mAh g-1"
    },
    "cycle_life": null
  },
  "extraction_metadata": {
    "timestamp": "2024-06-10T21:15:00Z",
    "source_file": "input_text_chunk",
    "processing_time": null
  }
}

File: Output_JSON/All_dataset/output_dataset/Li_and_Monroe_-_2019_-_Dendrite_nucleation_in_lithium-conductive_ceramics_reactions.json
{
  "schema": {
    "name": "Universal Chemistry Extraction Schema",
    "version": "2.1"
  },
  "units_policy": {
    "temperature": "K",
    "pressure": "bar",
    "time": "min",
    "mass": "g",
    "volume": "mL",
    "amount": "mmol",
    "concentration": "M",
    "capacity": "mAh g-1",
    "strict": true
  },
  "source": {
    "title": "Dendrite nucleation in lithium-conductive ceramics",
    "doi": "10.1039/c9cp03884a",
    "authors": [
      "Guanchen Li",
      "Charles W. Monroe"
    ],
    "journal": "Physical Chemistry Chemical Physics",
    "year": 2019
  },
  "metadata": {
    "discipline": "chemistry",
    "type": "research article",
    "tags": [
      "solid-state battery",
      "LLZO",
      "dendrite nucleation",
      "electrochemistry"
    ]
  },
  "targets": [
    {
      "target_id": "target_1",
      "compound_name": "Li7La3Zr2O12",
      "molecular_formula": "Li7La3Zr2O12",
      "intended_role": "solid electrolyte",
      "prov": [
        "Page 20354"
      ]
    }
  ],
  "chemicals": [
    {
      "chemical_id": "chem_1",
      "name": "Li7La3Zr2O12",
      "molecular_formula": "Li7La3Zr2O12",
      "ontology": {
        "role": "electrolyte",
        "category": "inorganic"
      },
      "amount": {
        "value": null,
        "unit": "g"
      },
      "notes": "",
      "prov": [
        "Page 20354"
      ]
    },
    {
      "chemical_id": "chem_2",
      "name": "Lithium metal",
      "molecular_formula": "Li",
      "ontology": {
        "role": "electrode",
        "category": "inorganic"
      },
      "amount": {
        "value": null,
        "unit": "g"
      },
      "notes": "",
      "prov": [
        "Page 20355"
      ]
    }
  ],
  "synthesis": {
    "steps": [
      {
        "step_id": "step_1",
        "description": "Assembly of planar Li|LLZO|Li cell and heating near Li melting temperature to lower interfacial impedance.",
        "operations": [
          {
            "action": "assemble",
            "parameters": {
              "inputs": [
                "chem_1",
                "chem_2"
              ]
            },
            "temperature": {
              "value": 453,
              "unit": "K"
            },
            "duration": {
              "value": null,
              "unit": "min"
            },
            "notes": "Heated near lithium melting point (180 °C) as stated."
          }
        ],
        "conditions": {
          "atmosphere": "",
          "pressure": {
            "value": null,
            "unit": "bar"
          }
        },
        "prov": [
          "Page 20354"
        ]
      }
    ]
  },
  "workflow": {
    "timeline": [
      {
        "step_ref": "step_1",
        "description": "Planar cell assembly and thermal treatment."
      }
    ],
    "ambiguities": []
  },
  "characterization": [
    {
      "method": "Impedance spectroscopy",
      "parameters": {
        "capacitance": {
          "value": 10,
          "unit": "µF cm-2"
        }
      },
      "results": [
        {
          "metric": "Temperature",
          "value": 303,
          "unit": "K"
        },
        {
          "metric": "Critical current density (experiment)",
          "value": 0.5,
          "unit": "A m-2"
        },
        {
          "metric": "Critical current density (model)",
          "value": 0.32,
          "unit": "A m-2"
        },
        {
          "metric": "Ionic conductivity",
          "value": 0.4,
          "unit": "mS cm-1"
        },
        {
          "metric": "Interfacial resistance",
          "value": 514,
          "unit": "Ω cm2"
        },
        {
          "metric": "Characteristic interfacial frequency",
          "value": 0.03,
          "unit": "kHz"
        }
      ],
      "interpretation": "",
      "prov": [
        "Table 1"
      ]
    },
    {
      "method": "Impedance spectroscopy",
      "parameters": {
        "capacitance": {
          "value": 10,
          "unit": "µF cm-2"
        }
      },
      "results": [
        {
          "metric": "Temperature",
          "value": 343,
          "unit": "K"
        },
        {
          "metric": "Critical current density (experiment)",
          "value": 2,
          "unit": "A m-2"
        },
        {
          "metric": "Critical current density (model)",
          "value": 2.04,
          "unit": "A m-2"
        },
        {
          "metric": "Ionic conductivity",
          "value": 1.2,
          "unit": "mS cm-1"
        },
        {
          "metric": "Interfacial resistance",
          "value": 80,
          "unit": "Ω cm2"
        },
        {
          "metric": "Characteristic interfacial frequency",
          "value": 0.20,
          "unit": "kHz"
        }
      ],
      "interpretation": "",
      "prov": [
        "Table 1"
      ]
    },
    {
      "method": "Impedance spectroscopy",
      "parameters": {
        "capacitance": {
          "value": 10,
          "unit": "µF cm-2"
        }
      },
      "results": [
        {
          "metric": "Temperature",
          "value": 373,
          "unit": "K"
        },
        {
          "metric": "Critical current density (experiment)",
          "value": 8,
          "unit": "A m-2"
        },
        {
          "metric": "Critical current density (model)",
          "value": 10.87,
          "unit": "A m-2"
        },
        {
          "metric": "Ionic conductivity",
          "value": 2.4,
          "unit": "mS cm-1"
        },
        {
          "metric": "Interfacial resistance",
          "value": 15,
          "unit": "Ω cm2"
        },
        {
          "metric": "Characteristic interfacial frequency",
          "value": 1.06,
          "unit": "kHz"
        }
      ],
      "interpretation": "",
      "prov": [
        "Table 1"
      ]
    },
    {
      "method": "Impedance spectroscopy",
      "parameters": {
        "capacitance": {
          "value": 10,
          "unit": "µF cm-2"
        }
      },
      "results": [
        {
          "metric": "Temperature",
          "value": 403,
          "unit": "K"
        },
        {
          "metric": "Critical current density (experiment)",
          "value": 35,
          "unit": "A m-2"
        },
        {
          "metric": "Critical current density (model)",
          "value": 46.57,
          "unit": "A m-2"
        },
        {
          "metric": "Ionic conductivity",
          "value": 4.3,
          "unit": "mS cm-1"
        },
        {
          "metric": "Interfacial resistance",
          "value": 3.5,
          "unit": "Ω cm2"
        },
        {
          "metric": "Characteristic interfacial frequency",
          "value": 4.55,
          "unit": "kHz"
        }
      ],
      "interpretation": "",
      "prov": [
        "Table 1"
      ]
    },
    {
      "method": "Impedance spectroscopy",
      "parameters": {
        "capacitance": {
          "value": 10,
          "unit": "µF cm-2"
        }
      },
      "results": [
        {
          "metric": "Temperature",
          "value": 433,
          "unit": "K"
        },
        {
          "metric": "Critical current density (experiment)",
          "value": 200,
          "unit": "A m-2"
        },
        {
          "metric": "Critical current density (model)",
          "value": 181.09,
          "unit": "A m-2"
        },
        {
          "metric": "Ionic conductivity",
          "value": 7.0,
          "unit": "mS cm-1"
        },
        {
          "metric": "Interfacial resistance",
          "value": 0.9,
          "unit": "Ω cm2"
        },
        {
          "metric": "Characteristic interfacial frequency",
          "value": 17.68,
          "unit": "kHz"
        }
      ],
      "interpretation": "",
      "prov": [
        "Table 1"
      ]
    }
  ],
  "analysis": {
    "methods": [
      {
        "method_name": "Theoretical model (Eqn 5)",
        "results": [
          {
            "equation": "ic = 2π fint √(6 ε |Dpc|)",
            "value": -0.01,
            "unit": "bar",
            "description": "Critical interfacial pressure Dpc obtained by least-squares fit (negative sign indicates tensile relative to bulk)."
          }
        ],
        "prov": [
          "Page 20357"
        ]
      }
    ]
  },
  "final_outcomes": {
    "yield": {
      "value": null,
      "unit": "%"
    },
    "capacity": {
      "value": null,
      "unit": "mAh g-1"
    },
    "cycle_life": null
  },
  "extraction_metadata": {
    "timestamp": "",
    "source_file": "",
    "processing_time": null
  }
}

File: Output_JSON/All_dataset/output_dataset/Li_et_al__-_2018_-_Chemical_Immobilization_Effect_on_Lithium_Polysulf_reactions.json
{
  "schema": {
    "name": "Universal Chemistry Extraction Schema",
    "version": "2.1"
  },
  "units_policy": {
    "temperature": "K",
    "pressure": "bar",
    "time": "min",
    "mass": "g",
    "volume": "mL",
    "amount": "mmol",
    "concentration": "M",
    "capacity": "mAh g-1",
    "strict": true
  },
  "source": {
    "title": "Chemical Immobilization Effect on Lithium Polysulfides for Lithium–Sulfur Batteries",
    "doi": "10.1002/smll.201701986",
    "authors": ["Caixia Li", "Zhucong Xi", "Dexiang Guo", "Xiangju Chen", "Longwei Yin"],
    "journal": "Small",
    "year": 2018
  },
  "metadata": {
    "discipline": "chemistry",
    "type": "review",
    "tags": ["lithium–sulfur batteries", "polysulfide immobilization", "composite cathodes"]
  },
  "targets": [
    {
      "target_id": "target_1",
      "compound_name": "MCM/Nb2O5/S composite cathode",
      "molecular_formula": "",
      "intended_role": "product",
      "prov": ["Text p.2 (MCM/Nb2O5/S cathodes)"]
    }
  ],
  "chemicals": [
    {
      "chemical_id": "chem_1",
      "name": "Nb2O5",
      "molecular_formula": "Nb2O5",
      "ontology": {
        "role": "component",
        "category": "inorganic"
      },
      "amount": {
        "value": null,
        "unit": ""
      },
      "notes": "",
      "prov": ["Text p.2"]
    },
    {
      "chemical_id": "chem_2",
      "name": "mesoporous carbon microspheres",
      "molecular_formula": "",
      "ontology": {
        "role": "host",
        "category": "carbon"
      },
      "amount": {
        "value": null,
        "unit": ""
      },
      "notes": "",
      "prov": ["Text p.2"]
    },
    {
      "chemical_id": "chem_3",
      "name": "sulfur",
      "molecular_formula": "S",
      "ontology": {
        "role": "active material",
        "category": "inorganic"
      },
      "amount": {
        "value": null,
        "unit": ""
      },
      "notes": "",
      "prov": ["Text p.2"]
    }
  ],
  "synthesis": {
    "steps": [
      {
        "step_id": "step_1",
        "description": "Formation of Nb2O5-dispersed mesoporous carbon microspheres (MCM/Nb2O5) via wet impregnation.",
        "operations": [
          {
            "action": "impregnate",
            "parameters": {
              "inputs": ["chem_1", "chem_2"]
            },
            "duration": {
              "value": null,
              "unit": ""
            },
            "temperature": {
              "value": null,
              "unit": "K"
            },
            "notes": "Described as an 'easy wet impregnation method'; no further details provided."
          }
        ],
        "conditions": {
          "atmosphere": "",
          "pressure": {
            "value": null,
            "unit": ""
          }
        },
        "prov": ["Text p.2"]
      },
      {
        "step_id": "step_2",
        "description": "Incorporation of sulfur into MCM/Nb2O5 to form the MCM/Nb2O5/S composite cathode.",
        "operations": [
          {
            "action": "infuse",
            "parameters": {
              "inputs": ["chem_3", "target_1"]
            },
            "duration": {
              "value": null,
              "unit": ""
            },
            "temperature": {
              "value": null,
              "unit": "K"
            },
            "notes": "Method not detailed; inferred from phrase 'MCM/Nb2O5/S cathodes'."
          }
        ],
        "conditions": {
          "atmosphere": "",
          "pressure": {
            "value": null,
            "unit": ""
          }
        },
        "prov": ["Text p.2"]
      }
    ]
  },
  "workflow": {
    "timeline": [
      {
        "step_ref": "step_1",
        "description": "Preparation of MCM/Nb2O5 host material."
      },
      {
        "step_ref": "step_2",
        "description": "Loading sulfur into the host to obtain final composite cathode."
      }
    ],
    "ambiguities": [
      {
        "issue": "Missing quantitative synthesis parameters",
        "excerpt": "‘MCM/Nb2O5 ... by an easy wet impregnation method’ – no amounts, temperature, or time specified."
      },
      {
        "issue": "Unspecified sulfur infusion conditions",
        "excerpt": "Phrase ‘MCM/Nb2O5/S cathodes’ without procedural details."
      }
    ]
  },
  "characterization": [
    {
      "method": "DFT calculation",
      "parameters": {},
      "results": [
        {
          "metric": "binding energy Li2S6–Nb2O5",
          "value": 65.16,
          "unit": "kcal mol-1"
        }
      ],
      "interpretation": "Strong Li–O and Nb–S interactions indicate high polysulfide affinity.",
      "prov": ["Figure 2b"]
    },
    {
      "method": "Electrochemical testing (galvanostatic cycling)",
      "parameters": {
        "current_rate": "0.5 C"
      },
      "results": [
        {
          "metric": "initial discharge capacity",
          "value": 1289,
          "unit": "mAh g-1"
        },
        {
          "metric": "capacity after 200 cycles",
          "value": 913,
          "unit": "mAh g-1"
        },
        {
          "metric": "fade rate per cycle",
          "value": 0.14,
          "unit": "%"
        }
      ],
      "interpretation": "Composite shows high capacity retention over long cycling.",
      "prov": ["Text p.2"]
    }
  ],
  "analysis": {
    "methods": []
  },
  "final_outcomes": {
    "yield": {
      "value": null,
      "unit": "%"
    },
    "capacity": {
      "value": 1289,
      "unit": "mAh g-1"
    },
    "cycle_life": 200
  },
  "extraction_metadata": {
    "timestamp": "2024-06-28T20:48:00Z",
    "source_file": "review1701986_excerpt.txt",
    "processing_time": null
  }
}

File: Output_JSON/All_dataset/output_dataset/Li_et_al__-_2018_-_Co-modification_by_LiAlO2-coating_and_Al-doping_fo_reactions.json
{
  "schema": {
    "name": "Universal Chemistry Extraction Schema",
    "version": "2.1"
  },
  "units_policy": {
    "temperature": "K",
    "pressure": "bar",
    "time": "min",
    "mass": "g",
    "volume": "mL",
    "amount": "mmol",
    "concentration": "M",
    "capacity": "mAh g-1",
    "strict": true
  },
  "source": {
    "title": "Co-modification by LiAlO2-coating and Al-doping for LiNi0.5Co0.2Mn0.3O2 as a high-performance cathode material for lithium-ion batteries with a high cutoff voltage",
    "doi": "10.1016/j.jallcom.2018.07.223",
    "authors": [
      "Liansheng Li",
      "Zhen Zhang",
      "Sihan Fu",
      "Zongze Liu",
      "Yameng Liu"
    ],
    "journal": "Journal of Alloys and Compounds",
    "year": 2018
  },
  "metadata": {
    "discipline": "chemistry",
    "type": "research article",
    "tags": [
      "lithium-ion battery",
      "cathode material",
      "surface coating",
      "doping"
    ]
  },
  "targets": [
    {
      "target_id": "target_1",
      "compound_name": "LiAlO2-coated and Al-doped LiNi0.5Co0.2Mn0.3O2",
      "molecular_formula": "",
      "intended_role": "product",
      "prov": ["Experimental section", "Figure 1"]
    },
    {
      "target_id": "target_2",
      "compound_name": "LiNi0.5Co0.2Mn0.3O2 (bare NCM)",
      "molecular_formula": "",
      "intended_role": "control",
      "prov": ["Experimental section"]
    }
  ],
  "chemicals": [
    {
      "chemical_id": "chem_1",
      "name": "Ni(CH3COO)2·4H2O",
      "molecular_formula": "",
      "ontology": {
        "role": "reactant",
        "category": "inorganic"
      },
      "amount": {
        "value": null,
        "unit": ""
      },
      "notes": "stoichiometric amount",
      "prov": ["Experimental section"]
    },
    {
      "chemical_id": "chem_2",
      "name": "Co(CH3COO)2·4H2O",
      "molecular_formula": "",
      "ontology": {
        "role": "reactant",
        "category": "inorganic"
      },
      "amount": {
        "value": null,
        "unit": ""
      },
      "notes": "stoichiometric amount",
      "prov": ["Experimental section"]
    },
    {
      "chemical_id": "chem_3",
      "name": "Mn(CH3COO)2·4H2O",
      "molecular_formula": "",
      "ontology": {
        "role": "reactant",
        "category": "inorganic"
      },
      "amount": {
        "value": null,
        "unit": ""
      },
      "notes": "stoichiometric amount",
      "prov": ["Experimental section"]
    },
    {
      "chemical_id": "chem_4",
      "name": "deionized water",
      "molecular_formula": "H2O",
      "ontology": {
        "role": "solvent",
        "category": "solvent"
      },
      "amount": {
        "value": 50,
        "unit": "mL"
      },
      "notes": "",
      "prov": ["Experimental section"]
    },
    {
      "chemical_id": "chem_5",
      "name": "Na2CO3",
      "molecular_formula": "",
      "ontology": {
        "role": "precipitant",
        "category": "inorganic"
      },
      "amount": {
        "value": null,
        "unit": ""
      },
      "notes": "aqueous solution, concentration not specified",
      "prov": ["Experimental section"]
    },
    {
      "chemical_id": "chem_6",
      "name": "Al(NO3)3·9H2O",
      "molecular_formula": "",
      "ontology": {
        "role": "coating precursor",
        "category": "inorganic"
      },
      "amount": {
        "value": null,
        "unit": ""
      },
      "notes": "appropriate amount for 1, 2, 4 wt% Al (as Al2O3)",
      "prov": ["Experimental section"]
    },
    {
      "chemical_id": "chem_7",
      "name": "Li2CO3",
      "molecular_formula": "",
      "ontology": {
        "role": "lithium source",
        "category": "inorganic"
      },
      "amount": {
        "value": null,
        "unit": ""
      },
      "notes": "mixed with precursor before sintering",
      "prov": ["Experimental section"]
    }
  ],
  "synthesis": {
    "steps": [
      {
        "step_id": "step_1",
        "description": "Formation of mixed metal acetate solution",
        "operations": [
          {
            "action": "dissolve",
            "parameters": {
              "inputs": ["chem_1", "chem_2", "chem_3", "chem_4"],
              "concentration": {
                "value": 1,
                "unit": "M"
              }
            },
            "duration": {
              "value": null,
              "unit": ""
            },
            "temperature": {
              "value": null,
              "unit": ""
            },
            "notes": "Stoichiometric amounts dissolved in 50 mL water"
          }
        ],
        "conditions": {
          "atmosphere": "",
          "pressure": {
            "value": null,
            "unit": ""
          }
        },
        "prov": ["Experimental section"]
      },
      {
        "step_id": "step_2",
        "description": "Co-precipitation of carbonate precursor",
        "operations": [
          {
            "action": "add",
            "parameters": {
              "inputs": ["chem_5"]
            },
            "duration": {
              "value": 600,
              "unit": "min"
            },
            "temperature": {
              "value": null,
              "unit": ""
            },
            "notes": "Na2CO3 solution rapidly added, vigorous stirring at room temperature"
          }
        ],
        "conditions": {
          "atmosphere": "",
          "pressure": {
            "value": null,
            "unit": ""
          }
        },
        "prov": ["Experimental section"]
      },
      {
        "step_id": "step_3",
        "description": "Al(OH)3 coating deposition",
        "operations": [
          {
            "action": "heat",
            "parameters": {},
            "duration": {
              "value": 120,
              "unit": "min"
            },
            "temperature": {
              "value": 353.15,
              "unit": "K"
            },
            "notes": "Temperature raised to 80 °C and held"
          },
          {
            "action": "add_dropwise",
            "parameters": {
              "inputs": ["chem_5", "chem_6"]
            },
            "duration": {
              "value": 120,
              "unit": "min"
            },
            "temperature": {
              "value": 353.15,
              "unit": "K"
            },
            "notes": "Na2CO3 and Al(NO3)3 solutions added simultaneously"
          }
        ],
        "conditions": {
          "atmosphere": "",
          "pressure": {
            "value": null,
            "unit": ""
          }
        },
        "prov": ["Experimental section"]
      },
      {
        "step_id": "step_4",
        "description": "Isolation of Al(OH)3-coated precursor",
        "operations": [
          {
            "action": "wash_filter_dry",
            "parameters": {},
            "duration": {
              "value": null,
              "unit": ""
            },
            "temperature": {
              "value": null,
              "unit": ""
            },
            "notes": ""
          }
        ],
        "conditions": {
          "atmosphere": "",
          "pressure": {
            "value": null,
            "unit": ""
          }
        },
        "prov": ["Experimental section"]
      },
      {
        "step_id": "step_5",
        "description": "Lithiation of precursor",
        "operations": [
          {
            "action": "mix",
            "parameters": {
              "inputs": ["chem_7"]
            },
            "duration": {
              "value": null,
              "unit": ""
            },
            "temperature": {
              "value": null,
              "unit": ""
            },
            "notes": "Precursor mixed with Li2CO3"
          }
        ],
        "conditions": {
          "atmosphere": "",
          "pressure": {
            "value": null,
            "unit": ""
          }
        },
        "prov": ["Experimental section"]
      },
      {
        "step_id": "step_6",
        "description": "First calcination",
        "operations": [
          {
            "action": "sinter",
            "parameters": {},
            "duration": {
              "value": 300,
              "unit": "min"
            },
            "temperature": {
              "value": 723.15,
              "unit": "K"
            },
            "notes": ""
          }
        ],
        "conditions": {
          "atmosphere": "",
          "pressure": {
            "value": null,
            "unit": ""
          }
        },
        "prov": ["Experimental section"]
      },
      {
        "step_id": "step_7",
        "description": "Second calcination to form final product",
        "operations": [
          {
            "action": "sinter",
            "parameters": {},
            "duration": {
              "value": 720,
              "unit": "min"
            },
            "temperature": {
              "value": 1123.15,
              "unit": "K"
            },
            "notes": "Produces LiAlO2-coated and Al-doped LiNi0.5Co0.2Mn0.3O2 (1, 2, 4 wt% Al)"
          }
        ],
        "conditions": {
          "atmosphere": "",
          "pressure": {
            "value": null,
            "unit": ""
          }
        },
        "prov": ["Experimental section"]
      }
    ]
  },
  "workflow": {
    "timeline": [
      {
        "step_ref": "step_1",
        "description": "Preparation of metal acetate solution"
      },
      {
        "step_ref": "step_2",
        "description": "Co-precipitation of Ni0.5Co0.2Mn0.3CO3"
      },
      {
        "step_ref": "step_3",
        "description": "Deposition of Al(OH)3 coating at 80 °C"
      },
      {
        "step_ref": "step_4",
        "description": "Isolation and drying of coated precursor"
      },
      {
        "step_ref": "step_5",
        "description": "Mixing with Li2CO3"
      },
      {
        "step_ref": "step_6",
        "description": "Pre-calcination at 450 °C"
      },
      {
        "step_ref": "step_7",
        "description": "High-temperature calcination at 850 °C to obtain final Al-modified NCM"
      }
    ],
    "ambiguities": [
      {
        "issue": "Exact stoichiometric amounts of metal acetates and Na2CO3 concentrations not specified",
        "excerpt": "First, stoichiometric amounts of Ni(CH3COO)2·4H2O, Co(CH3COO)2·4H2O, and Mn(CH3COO)2·4H2O were dissolved..."
      },
      {
        "issue": "Room temperature value not specified",
        "excerpt": "The resulting mixture was vigorously stirred at room temperature for 10 h."
      }
    ]
  },
  "characterization": [
    {
      "method": "XRD",
      "parameters": {
        "radiation": "Cu Kα",
        "scan_range": "10–90 ° (2θ)",
        "scan_rate": "5 °/min",
        "step_size": "0.02 °"
      },
      "results": [
        {
          "metric": "phase",
          "value": "layered hexagonal a-NaFeO2 structure (R-3m)",
          "unit": ""
        },
        {
          "metric": "lattice_parameter_a",
          "value": 0.28684,
          "unit": "nm"
        },
        {
          "metric": "lattice_parameter_c",
          "value": 1.42554,
          "unit": "nm"
        },
        {
          "metric": "c/a ratio",
          "value": 4.9698,
          "unit": ""
        }
      ],
      "interpretation": "Al substitution broadened slab spacing and maintained layered structure",
      "prov": ["Table 1", "Figure 2"]
    },
    {
      "method": "TEM",
      "parameters": {},
      "results": [
        {
          "metric": "coating_thickness",
          "value": 4.3,
          "unit": "nm"
        }
      ],
      "interpretation": "Continuous LiAlO2 coating layer observed",
      "prov": ["Figure 4"]
    },
    {
      "method": "SEM",
      "parameters": {},
      "results": [
        {
          "metric": "primary_particle_size_range",
          "value": "200–700",
          "unit": "nm"
        }
      ],
      "interpretation": "Al-modified sample shows reduced agglomeration",
      "prov": ["Figure 3"]
    },
    {
      "method": "EDS",
      "parameters": {},
      "results": [
        {
          "metric": "elemental_ratio_Ni:Co:Mn",
          "value": "≈5:2:3",
          "unit": ""
        },
        {
          "metric": "Al_presence",
          "value": "confirmed",
          "unit": ""
        }
      ],
      "interpretation": "Uniform distribution of Al indicating uniform coating",
      "prov": ["Figure 3e-f", "Figure 4d-h"]
    }
  ],
  "analysis": {
    "methods": [
      {
        "method_name": "Electrochemical testing",
        "results": [
          {
            "description": "Capacity retention after 200 cycles at 0.5 C (3.0–4.6 V)",
            "value": 82.06,
            "unit": "%"
          },
          {
            "description": "Discharge capacity at 10 C",
            "value": 142.73,
            "unit": "mAh g-1"
          }
        ],
        "prov": ["Abstract", "Figure 5"]
      },
      {
        "method_name": "EIS",
        "results": [
          {
            "equation": "Charge-transfer resistance Rct after 1st cycle",
            "value": 11.62,
            "unit": "Ω"
          },
          {
            "equation": "Charge-transfer resistance Rct after 100th cycle",
            "value": 139.15,
            "unit": "Ω"
          }
        ],
        "prov": ["Figure 7", "Table 2"]
      },
      {
        "method_name": "Li+ diffusion coefficient calculation",
        "results": [
          {
            "value": 4.720e-10,
            "unit": "cm2 s-1",
            "description": "DLi+ for Al-modified NCM, first cycle"
          }
        ],
        "prov": ["Figure 8", "Table 3"]
      }
    ]
  },
  "final_outcomes": {
    "yield": {
      "value": null,
      "unit": "%"
    },
    "capacity": {
      "value": 142.73,
      "unit": "mAh g-1"
    },
    "cycle_life": 200
  },
  "extraction_metadata": {
    "timestamp": "2024-06-28T00:00:00Z",
    "source_file": "provided_text_chunk",
    "processing_time": null
  }
}
