Repository: meomeolucifr/BattSynth

File: Output_JSON/All_dataset/output_dataset/Li_et_al__-_2021_-_Intrinsic_voltage_plateau_of_a_Nb2CTx_MXene_cathod_reactions.json
{
  "schema": {
    "name": "Universal Chemistry Extraction Schema",
    "version": "2.1"
  },
  "units_policy": {
    "temperature": "K",
    "pressure": "bar",
    "time": "min",
    "mass": "g",
    "volume": "mL",
    "amount": "mmol",
    "concentration": "M",
    "capacity": "mAh g-1",
    "strict": true
  },
  "source": {
    "title": "Intrinsic voltage plateau of a Nb2CTx MXene cathode in an aqueous electrolyte induced by high-voltage scanning",
    "doi": "10.1016/j.joule.2021.09.006",
    "authors": ["Xinliang Li", "Xinyao Ma", "Yue Hou", "Zhenhua Zhang", "Yue Lu", "Zhaodong Huang", "Guojin Liang", "Mian Li", "Qi Yang", "Jiale Ma", "Na Li", "Binbin Dong", "Qing Huang", "Furong Chen", "Jun Fan", "Chunyi Zhi"],
    "journal": "Joule",
    "year": 2021
  },
  "metadata": {
    "discipline": "chemistry",
    "type": "research article",
    "tags": ["MXene", "aqueous zinc battery", "high-voltage scanning"]
  },
  "targets": [
    {
      "target_id": "target_1",
      "compound_name": "Nb2CTx MXene",
      "molecular_formula": "",
      "intended_role": "cathode material",
      "prov": ["Page 3002, Experimental Procedures"]
    },
    {
      "target_id": "target_2",
      "compound_name": "Ti3C2Tx MXene",
      "molecular_formula": "",
      "intended_role": "cathode material (comparison)",
      "prov": ["Page 3002, Experimental Procedures"]
    }
  ],
  "chemicals": [
    {
      "chemical_id": "chem_1",
      "name": "Nb2AlC MAX",
      "molecular_formula": "",
      "ontology": {
        "role": "precursor",
        "category": "inorganic"
      },
      "amount": {
        "value": 1,
        "unit": "g"
      },
      "notes": "",
      "prov": ["Page 3002"]
    },
    {
      "chemical_id": "chem_2",
      "name": "Ti3AlC2",
      "molecular_formula": "",
      "ontology": {
        "role": "precursor",
        "category": "inorganic"
      },
      "amount": {
        "value": 1,
        "unit": "g"
      },
      "notes": "",
      "prov": ["Page 3002"]
    },
    {
      "chemical_id": "chem_3",
      "name": "hydrofluoric acid (40 wt%)",
      "molecular_formula": "HF",
      "ontology": {
        "role": "etchant",
        "category": "inorganic acid"
      },
      "amount": {
        "value": 20,
        "unit": "mL"
      },
      "notes": "40 wt% aqueous solution",
      "prov": ["Page 3002"]
    },
    {
      "chemical_id": "chem_4",
      "name": "deionized water",
      "molecular_formula": "H2O",
      "ontology": {
        "role": "washing solvent",
        "category": "solvent"
      },
      "amount": {
        "value": null,
        "unit": "mL"
      },
      "notes": "",
      "prov": ["Page 3002"]
    },
    {
      "chemical_id": "chem_5",
      "name": "lithium bis(trifluoromethanesulfonyl)imide",
      "molecular_formula": "LiTFSI",
      "ontology": {
        "role": "electrolyte salt",
        "category": "ionic compound"
      },
      "amount": {
        "value": 0.21,
        "unit": "mol"
      },
      "notes": "dissolved in 10 mL H2O (21 M)",
      "prov": ["Page 3002"]
    },
    {
      "chemical_id": "chem_6",
      "name": "zinc bis(trifluoromethanesulfonyl)imide",
      "molecular_formula": "Zn(OTf)2",
      "ontology": {
        "role": "electrolyte salt",
        "category": "ionic compound"
      },
      "amount": {
        "value": 0.01,
        "unit": "mol"
      },
      "notes": "added to 10 mL H2O with LiTFSI",
      "prov": ["Page 3002"]
    },
    {
      "chemical_id": "chem_7",
      "name": "N-Methylpyrrolidone",
      "molecular_formula": "C5H9NO",
      "ontology": {
        "role": "solvent",
        "category": "organic solvent"
      },
      "amount": {
        "value": null,
        "unit": "mL"
      },
      "notes": "used for electrode slurry",
      "prov": ["Page 3002"]
    },
    {
      "chemical_id": "chem_8",
      "name": "carbon black",
      "molecular_formula": "",
      "ontology": {
        "role": "conductive additive",
        "category": "carbon material"
      },
      "amount": {
        "value": null,
        "unit": "g"
      },
      "notes": "7:2:1 ratio with MXene and PTFE",
      "prov": ["Page 3002"]
    },
    {
      "chemical_id": "chem_9",
      "name": "polytetrafluoroethylene",
      "molecular_formula": "(C2F4)n",
      "ontology": {
        "role": "binder",
        "category": "polymer"
      },
      "amount": {
        "value": null,
        "unit": "g"
      },
      "notes": "7:2:1 ratio with MXene and carbon black",
      "prov": ["Page 3002"]
    }
  ],
  "synthesis": {
    "steps": [
      {
        "step_id": "step_1",
        "description": "Etching of MAX precursor to obtain MXene",
        "operations": [
          {
            "action": "add",
            "parameters": {
              "inputs": ["chem_1"],
              "into": "chem_3"
            },
            "temperature": {
              "value": 313.15,
              "unit": "K"
            },
            "duration": {
              "value": 2880,
              "unit": "min"
            },
            "notes": "slow addition under ice bath stated; temperature listed as 40 °C in text"
          }
        ],
        "conditions": {
          "atmosphere": "ambient",
          "pressure": {
            "value": null,
            "unit": "bar"
          }
        },
        "prov": ["Page 3002"]
      },
      {
        "step_id": "step_2",
        "description": "Washing of etched product",
        "operations": [
          {
            "action": "wash",
            "parameters": {
              "solvent": "chem_4"
            },
            "notes": "washed several times until neutral pH"
          }
        ],
        "conditions": {
          "atmosphere": "",
          "pressure": {
            "value": null,
            "unit": ""
          }
        },
        "prov": ["Page 3002"]
      },
      {
        "step_id": "step_3",
        "description": "Drying of washed MXene",
        "operations": [
          {
            "action": "dry",
            "parameters": {},
            "temperature": {
              "value": 343.15,
              "unit": "K"
            },
            "duration": {
              "value": 1440,
              "unit": "min"
            },
            "notes": "under vacuum"
          }
        ],
        "conditions": {
          "atmosphere": "vacuum",
          "pressure": {
            "value": null,
            "unit": "bar"
          }
        },
        "prov": ["Page 3002"]
      }
    ]
  },
  "workflow": {
    "timeline": [
      {
        "step_ref": "step_1",
        "description": "Etching Nb2AlC (or Ti3AlC2) with HF to produce Nb2CTx (or Ti3C2Tx) MXene"
      },
      {
        "step_ref": "step_2",
        "description": "Washing the etched slurry with deionized water"
      },
      {
        "step_ref": "step_3",
        "description": "Vacuum drying to obtain dry MXene powder"
      }
    ],
    "ambiguities": [
      {
        "issue": "Conflicting temperature description during etching (ice bath vs 40 °C)",
        "excerpt": "\"1 g ... was slowly added into 20 mL of 40 wt % HF solution under an ice bath and vigorously stirred for 48 h at 40/C14C.\""
      }
    ]
  },
  "characterization": [
    {
      "method": "SEM",
      "parameters": {},
      "results": [
        {
          "metric": "particle morphology",
          "value": "loose layered MXene particles ~6 µm length",
          "unit": ""
        }
      ],
      "interpretation": "",
      "prov": ["Figure 1B, 1C"]
    },
    {
      "method": "HRTEM",
      "parameters": {},
      "results": [
        {
          "metric": "interlayer spacing",
          "value": 10.9,
          "unit": "Å"
        }
      ],
      "interpretation": "",
      "prov": ["Figure S1"]
    },
    {
      "method": "XRD",
      "parameters": {},
      "results": [
        {
          "metric": "(002) plane 2θ",
          "value": 8.05,
          "unit": "degree"
        },
        {
          "metric": "calculated d-spacing",
          "value": 10.0,
          "unit": "Å"
        }
      ],
      "interpretation": "Peak shift and disappearance of (103) confirm successful etching",
      "prov": ["Figure 1D"]
    },
    {
      "method": "EDS",
      "parameters": {},
      "results": [
        {
          "metric": "Al residual content",
          "value": 1.2,
          "unit": "at %"
        }
      ],
      "interpretation": "High etching efficiency",
      "prov": ["Figure S2B"]
    },
    {
      "method": "XPS",
      "parameters": {},
      "results": [
        {
          "metric": "F1s binding energy",
          "value": 685,
          "unit": "eV"
        },
        {
          "metric": "Al2p peak intensity",
          "value": "almost undetectable",
          "unit": ""
        }
      ],
      "interpretation": "Surface terminations -F, -OH, =O confirmed; minimal Al",
      "prov": ["Figure S3"]
    },
    {
      "method": "Electrochemical CV",
      "parameters": {
        "scan_rate": 5,
        "unit": "mV s-1",
        "voltage_window": "0.1–2.4 V vs Zn/Zn2+"
      },
      "results": [
        {
          "metric": "discharge plateau voltage",
          "value": 1.55,
          "unit": "V"
        }
      ],
      "interpretation": "Battery-type behavior after high-voltage scanning",
      "prov": ["Figure 2B"]
    },
    {
      "method": "Galvanostatic charge–discharge",
      "parameters": {
        "current_density": 0.5,
        "unit": "A g-1"
      },
      "results": [
        {
          "metric": "specific capacity",
          "value": 145,
          "unit": "mAh g-1"
        }
      ],
      "interpretation": "",
      "prov": ["Figure 4A"]
    }
  ],
  "analysis": {
    "methods": [
      {
        "method_name": "Molecular dynamics simulation",
        "results": [
          {
            "equation": "",
            "value": 20,
            "unit": "mC cm-2",
            "description": "Minimum charge density required for Zn2+ insertion into Nb2CTx interlayer"
          }
        ]
      }
    ]
  },
  "final_outcomes": {
    "yield": {
      "value": null,
      "unit": "%"
    },
    "capacity": {
      "value": 145,
      "unit": "mAh g-1"
    },
    "cycle_life": 1800
  },
  "extraction_metadata": {
    "timestamp": "2024-06-12T20:34:00Z",
    "source_file": "provided_text_chunk",
    "processing_time": null
  }
}

File: Output_JSON/All_dataset/output_dataset/Li_et_al__-_2021_-_Solid-State_Electrolytes_for_Sodium_Metal_Batterie_reactions.json
{
  "schema": {
    "name": "Universal Chemistry Extraction Schema",
    "version": "2.1"
  },
  "units_policy": {
    "temperature": "K",
    "pressure": "bar",
    "time": "min",
    "mass": "g",
    "volume": "mL",
    "amount": "mmol",
    "concentration": "M",
    "capacity": "mAh g-1",
    "strict": true
  },
  "source": {
    "title": "Solid-State Electrolytes for Sodium Metal Batteries",
    "doi": "10.1021/acs.energyfuels.1c00347",
    "authors": ["Zhaopeng Li", "Pei Liu", "Kunjie Zhu", "Zhaoyuan Zhang", "Yuchang Si", "Yijing Wang", "Lifang Jiao"],
    "journal": "Energy & Fuels",
    "year": 2021
  },
  "metadata": {
    "discipline": "chemistry",
    "type": "review",
    "tags": ["solid-state electrolyte", "sodium batteries", "ionic conductivity"]
  },
  "targets": [
    {
      "target_id": "target_1",
      "compound_name": "PEO/NaClO4/TiO2 solid polymer electrolyte (EO/Na 20:1, 5 wt% TiO2)",
      "molecular_formula": "",
      "intended_role": "solid polymer electrolyte product",
      "prov": ["Figure 3b–c", "Text around ref 57"]
    },
    {
      "target_id": "target_2",
      "compound_name": "MgO-doped β″-Al2O3 solid electrolyte (0.4 wt % MgO)",
      "molecular_formula": "",
      "intended_role": "ceramic electrolyte product",
      "prov": ["Text citing ref 67"]
    },
    {
      "target_id": "target_3",
      "compound_name": "Na3.4Zr1.9Zn0.1Si2.2P0.8O12 NASICON electrolyte",
      "molecular_formula": "Na3.4Zr1.9Zn0.1Si2.2P0.8O12",
      "intended_role": "ceramic electrolyte product",
      "prov": ["Figure 5d–f", "Text citing ref 35"]
    },
    {
      "target_id": "target_4",
      "compound_name": "Na3SbS4 sulfide electrolyte",
      "molecular_formula": "Na3SbS4",
      "intended_role": "sulfide electrolyte product",
      "prov": ["Figure 6e–h", "Text citing ref 101"]
    }
  ],
  "chemicals": [
    {
      "chemical_id": "chem_1",
      "name": "Poly(ethylene oxide) (PEO)",
      "molecular_formula": "",
      "ontology": {
        "role": "polymer host",
        "category": "polymer"
      },
      "amount": {
        "value": null,
        "unit": ""
      },
      "notes": "Used for SPE film; EO/Na ratio 20:1",
      "prov": ["Figure 3b–c"]
    },
    {
      "chemical_id": "chem_2",
      "name": "Sodium perchlorate",
      "molecular_formula": "NaClO4",
      "ontology": {
        "role": "salt",
        "category": "inorganic"
      },
      "amount": {
        "value": null,
        "unit": ""
      },
      "notes": "Provides Na+; EO/Na = 20:1",
      "prov": ["Figure 3b–c"]
    },
    {
      "chemical_id": "chem_3",
      "name": "Titanium dioxide nanoparticles",
      "molecular_formula": "TiO2",
      "ontology": {
        "role": "nanofiller",
        "category": "inorganic"
      },
      "amount": {
        "value": 5,
        "unit": "wt%"
      },
      "notes": "",
      "prov": ["Figure 3b–c"]
    },
    {
      "chemical_id": "chem_4",
      "name": "Magnesium oxide",
      "molecular_formula": "MgO",
      "ontology": {
        "role": "dopant",
        "category": "inorganic"
      },
      "amount": {
        "value": 0.4,
        "unit": "wt%"
      },
      "notes": "",
      "prov": ["Text citing ref 67"]
    },
    {
      "chemical_id": "chem_5",
      "name": "β″-Al2O3",
      "molecular_formula": "Al2O3 (β″ phase with Na)",
      "ontology": {
        "role": "electrolyte matrix",
        "category": "ceramic"
      },
      "amount": {
        "value": null,
        "unit": ""
      },
      "notes": "",
      "prov": ["Text citing ref 67"]
    },
    {
      "chemical_id": "chem_6",
      "name": "Zinc (as Zn2+ dopant)",
      "molecular_formula": "Zn",
      "ontology": {
        "role": "dopant",
        "category": "inorganic"
      },
      "amount": {
        "value": 0.1,
        "unit": "stoichiometric"
      },
      "notes": "Substitutes 0.1 in formula Na3.4Zr1.9Zn0.1Si2.2P0.8O12",
      "prov": ["Figure 5d–f"]
    },
    {
      "chemical_id": "chem_7",
      "name": "Antimony sulfide framework (as Sb source)",
      "molecular_formula": "Sb",
      "ontology": {
        "role": "framework cation",
        "category": "inorganic"
      },
      "amount": {
        "value": null,
        "unit": ""
      },
      "notes": "Forms Na3SbS4 electrolyte",
      "prov": ["Figure 6e–h"]
    }
  ],
  "synthesis": {
    "steps": [
      {
        "step_id": "step_1",
        "description": "Preparation of PEO/NaClO4/TiO2 solid polymer electrolyte via solution casting",
        "operations": [
          {
            "action": "mix",
            "parameters": {
              "inputs": ["chem_1", "chem_2", "chem_3"]
            },
            "notes": "EO/Na ratio 20:1; TiO2 5 wt% relative to polymer"
          },
          {
            "action": "cast",
            "parameters": {},
            "notes": "Solution casting technique to form free-standing transparent film"
          }
        ],
        "conditions": {
          "temperature": {
            "value": null,
            "unit": ""
          },
          "time": {
            "value": null,
            "unit": ""
          },
          "atmosphere": "",
          "pressure": {
            "value": null,
            "unit": ""
          }
        },
        "prov": ["Figure 3b–c"]
      },
      {
        "step_id": "step_2",
        "description": "Solid-state synthesis of MgO-doped β″-Al2O3 electrolyte",
        "operations": [
          {
            "action": "mix",
            "parameters": {
              "inputs": ["chem_5", "chem_4"]
            },
            "notes": "0.4 wt% MgO dopant"
          },
          {
            "action": "sinter",
            "parameters": {
              "temperature": {
                "value": 1823,
                "unit": "K"
              }
            },
            "notes": "Optimum sintering temperature 1550 °C (range 1550–1580 °C)"
          }
        ],
        "conditions": {
          "temperature": {
            "value": 1823,
            "unit": "K"
          },
          "time": {
            "value": null,
            "unit": ""
          },
          "atmosphere": "",
          "pressure": {
            "value": null,
            "unit": ""
          }
        },
        "prov": ["Text citing ref 67"]
      },
      {
        "step_id": "step_3",
        "description": "Substitutional synthesis of Na3.4Zr1.9Zn0.1Si2.2P0.8O12 NASICON electrolyte",
        "operations": [
          {
            "action": "substitute",
            "parameters": {
              "inputs": ["chem_6"]
            },
            "notes": "Simultaneous substitution of P and Zr sites with Si and Zn"
          }
        ],
        "conditions": {
          "temperature": {
            "value": null,
            "unit": ""
          },
          "time": {
            "value": null,
            "unit": ""
          },
          "atmosphere": "",
          "pressure": {
            "value": null,
            "unit": ""
          }
        },
        "prov": ["Figure 5d–f"]
      },
      {
        "step_id": "step_4",
        "description": "Solution process synthesis of Na3SbS4 superionic conductor",
        "operations": [
          {
            "action": "solution_process",
            "parameters": {
              "inputs": ["chem_7"]
            },
            "notes": "Scalable solution process; details not specified"
          }
        ],
        "conditions": {
          "temperature": {
            "value": null,
            "unit": ""
          },
          "time": {
            "value": null,
            "unit": ""
          },
          "atmosphere": "",
          "pressure": {
            "value": null,
            "unit": ""
          }
        },
        "prov": ["Figure 6e–h"]
      }
    ]
  },
  "workflow": {
    "timeline": [
      {
        "step_ref": "step_1",
        "description": "Formation of TiO2-reinforced PEO SPE film"
      },
      {
        "step_ref": "step_2",
        "description": "Sintering to produce dense MgO-doped β″-Al2O3 electrolyte"
      },
      {
        "step_ref": "step_3",
        "description": "Elemental substitution to obtain high-conductivity NASICON electrolyte"
      },
      {
        "step_ref": "step_4",
        "description": "Solution-processed fabrication of Na3SbS4 sulfide electrolyte"
      }
    ],
    "ambiguities": [
      {
        "issue": "Missing synthesis times and detailed atmospheres",
        "excerpt": "\"via a solution casting technique\"; no casting temperature or duration given."
      },
      {
        "issue": "High temperature unspecified for annealing",
        "excerpt": "\"annealing Na3PS4 and Na4SnS4 pure phases at high temperature\""
      }
    ]
  },
  "characterization": [
    {
      "method": "EIS",
      "parameters": {
        "temperature": {
          "value": 333,
          "unit": "K"
        }
      },
      "results": [
        {
          "metric": "ionic conductivity",
          "value": 2.62e-4,
          "unit": "S cm-1",
          "associated_target": "target_1"
        }
      ],
      "interpretation": "",
      "prov": ["Figure 3c"]
    },
    {
      "method": "EIS",
      "parameters": {
        "temperature": {
          "value": 673,
          "unit": "K"
        }
      },
      "results": [
        {
          "metric": "ionic conductivity",
          "value": 0.264,
          "unit": "S cm-1",
          "associated_target": "target_2"
        },
        {
          "metric": "activation energy",
          "value": 0.21,
          "unit": "eV",
          "associated_target": "target_2"
        }
      ],
      "interpretation": "",
      "prov": ["Table 1", "Text citing ref 67"]
    },
    {
      "method": "EIS",
      "parameters": {
        "temperature": {
          "value": 298,
          "unit": "K"
        }
      },
      "results": [
        {
          "metric": "ionic conductivity",
          "value": 5.27e-3,
          "unit": "S cm-1",
          "associated_target": "target_3"
        }
      ],
      "interpretation": "",
      "prov": ["Figure 5f", "Text citing ref 35"]
    },
    {
      "method": "EIS",
      "parameters": {
        "temperature": {
          "value": 298,
          "unit": "K"
        }
      },
      "results": [
        {
          "metric": "ionic conductivity",
          "value": 1.1e-3,
          "unit": "S cm-1",
          "associated_target": "target_4"
        },
        {
          "metric": "activation energy",
          "value": 0.20,
          "unit": "eV",
          "associated_target": "target_4"
        }
      ],
      "interpretation": "",
      "prov": ["Table 1", "Text citing ref 101"]
    }
  ],
  "analysis": {
    "methods": [
      {
        "method_name": "Performance comparison (Table 1)",
        "results": [
          {
            "equation": "",
            "value": null,
            "unit": "",
            "notes": "Table lists multiple conductivities; individual values captured in characterization section."
          }
        ]
      }
    ]
  },
  "final_outcomes": {
    "yield": {
      "value": null,
      "unit": "%"
    },
    "capacity": {
      "value": null,
      "unit": "mAh g-1"
    },
    "cycle_life": null
  },
  "extraction_metadata": {
    "timestamp": "2023-10-02T00:00:00Z",
    "source_file": "provided_text_chunk",
    "processing_time": null
  }
}

File: Output_JSON/All_dataset/output_dataset/Li_et_al__-_2022_-_NaSICON_A_promising_solid_electrolyte_for_solid_s_reactions.json
{
  "schema": {
    "name": "Universal Chemistry Extraction Schema",
    "version": "2.1"
  },
  "units_policy": {
    "temperature": "K",
    "pressure": "bar",
    "time": "min",
    "mass": "g",
    "volume": "mL",
    "amount": "mmol",
    "concentration": "M",
    "capacity": "mAh g-1",
    "strict": true
  },
  "source": {
    "title": "NaSICON: A promising solid electrolyte for solid ‐state sodium batteries",
    "doi": "10.1002/idm2.12044",
    "authors": ["Chi Li", "Rui Li", "Kaining Liu", "Rui Si", "Zhizhen Zhang", "Yong-Sheng Hu"],
    "journal": "Interdisciplinary Materials",
    "year": 2022
  },
  "metadata": {
    "discipline": "chemistry",
    "type": "review article",
    "tags": ["solid electrolyte", "NaSICON", "sodium batteries", "ionic conductivity"]
  },
  "targets": [
    {
      "target_id": "target_1",
      "compound_name": "Na3Zr2Si2PO12",
      "molecular_formula": "Na3Zr2Si2PO12",
      "intended_role": "solid electrolyte",
      "prov": ["Section 2.1, paragraph 3"]
    },
    {
      "target_id": "target_2",
      "compound_name": "Na3.4Zr1.9Zn0.1Si2.2P0.8O12",
      "molecular_formula": "Na3.4Zr1.9Zn0.1Si2.2P0.8O12",
      "intended_role": "solid electrolyte",
      "prov": ["Section 2.1, paragraph 4"]
    },
    {
      "target_id": "target_3",
      "compound_name": "Na3.3Zr1.9Nb0.1Si2.4P0.6O12",
      "molecular_formula": "Na3.3Zr1.9Nb0.1Si2.4P0.6O12",
      "intended_role": "solid electrolyte",
      "prov": ["Section 2.1, paragraph 6"]
    }
  ],
  "chemicals": [
    {
      "chemical_id": "chem_1",
      "name": "NaF",
      "molecular_formula": "NaF",
      "ontology": {
        "role": "additive",
        "category": "inorganic"
      },
      "amount": {
        "value": null,
        "unit": ""
      },
      "notes": "Used up to 50 mol% relative to NaSICON composition",
      "prov": ["Section 2.2, paragraph 2"]
    },
    {
      "chemical_id": "chem_2",
      "name": "ZnO",
      "molecular_formula": "ZnO",
      "ontology": {
        "role": "dopant precursor",
        "category": "inorganic"
      },
      "amount": {
        "value": null,
        "unit": ""
      },
      "notes": "Source of Zn2+ for Zr substitution",
      "prov": ["Section 2.1, paragraph 4"]
    },
    {
      "chemical_id": "chem_3",
      "name": "Nb2O5",
      "molecular_formula": "Nb2O5",
      "ontology": {
        "role": "dopant precursor",
        "category": "inorganic"
      },
      "amount": {
        "value": null,
        "unit": ""
      },
      "notes": "Source of Nb5+ for Zr substitution",
      "prov": ["Section 2.1, paragraph 6"]
    },
    {
      "chemical_id": "chem_4",
      "name": "Na metal",
      "molecular_formula": "Na",
      "ontology": {
        "role": "anode",
        "category": "metal"
      },
      "amount": {
        "value": null,
        "unit": ""
      },
      "notes": "",
      "prov": ["Section 4.1"]
    }
  ],
  "synthesis": {
    "steps": [
      {
        "step_id": "step_1",
        "description": "Conventional solid-state reaction to prepare Na3Zr2Si2PO12 (NZSP)",
        "operations": [
          {
            "action": "mix",
            "parameters": {
              "inputs": ["chem_4?"]  },
            "duration": {
              "value": null,
              "unit": ""
            },
            "temperature": {
              "value": null,
              "unit": ""
            },
            "notes": "Precursors not explicitly listed in text"
          },
          {
            "action": "sinter",
            "parameters": {},
            "duration": {
              "value": null,
              "unit": ""
            },
            "temperature": {
              "value": 1473,
              "unit": "K"
            },
            "notes": "Typical high-temperature sintering (~1200 °C) to ensure high density; original unit °C",
            "prov": ["Section 2.2, paragraph 1"]
          }
        ],
        "conditions": {
          "atmosphere": "",
          "pressure": {
            "value": null,
            "unit": ""
          }
        },
        "prov": ["Section 2.2, paragraph 1"]
      },
      {
        "step_id": "step_2",
        "description": "Zn2+ substitution and oxygen-atmosphere sintering for Na3.4Zr1.9Zn0.1Si2.2P0.8O12",
        "operations": [
          {
            "action": "dope",
            "parameters": {
              "dopant": "chem_2",
              "target_ratio": "0.1 Zn relative to Zr"
            },
            "duration": {
              "value": null,
              "unit": ""
            },
            "temperature": {
              "value": null,
              "unit": ""
            },
            "notes": ""
          },
          {
            "action": "sinter",
            "parameters": {},
            "duration": {
              "value": null,
              "unit": ""
            },
            "temperature": {
              "value": null,
              "unit": ""
            },
            "notes": "Sintered in oxygen atmosphere; increases density",
            "prov": ["Section 2.2, paragraph 1"]
          }
        ],
        "conditions": {
          "atmosphere": "O2",
          "pressure": {
            "value": null,
            "unit": ""
          }
        },
        "prov": ["Section 2.2, paragraph 1"]
      },
      {
        "step_id": "step_3",
        "description": "Nb5+ substitution in NaSICON to yield Na3.3Zr1.9Nb0.1Si2.4P0.6O12",
        "operations": [
          {
            "action": "dope",
            "parameters": {
              "dopant": "chem_3",
              "target_ratio": "0.1 Nb relative to Zr"
            },
            "duration": {
              "value": null,
              "unit": ""
            },
            "temperature": {
              "value": null,
              "unit": ""
            },
            "notes": ""
          },
          {
            "action": "sinter",
            "parameters": {},
            "duration": {
              "value": null,
              "unit": ""
            },
            "temperature": {
              "value": null,
              "unit": ""
            },
            "notes": "Solution-assisted solid-state reaction; exact temperature not specified",
            "prov": ["Section 2.1, paragraph 6"]
          }
        ],
        "conditions": {
          "atmosphere": "",
          "pressure": {
            "value": null,
            "unit": ""
          }
        },
        "prov": ["Section 2.1, paragraph 6"]
      },
      {
        "step_id": "step_4",
        "description": "Liquid-phase sintering with NaF additive",
        "operations": [
          {
            "action": "add",
            "parameters": {
              "additive": "chem_1",
              "ratio": "up to 50 mol% relative to NaSICON"
            },
            "duration": {
              "value": null,
              "unit": ""
            },
            "temperature": {
              "value": null,
              "unit": ""
            },
            "notes": ""
          },
          {
            "action": "sinter",
            "parameters": {},
            "duration": {
              "value": null,
              "unit": ""
            },
            "temperature": {
              "value": null,
              "unit": ""
            },
            "notes": "Forms binder-like Na–Si–P–O–F glass; enhances density",
            "prov": ["Section 2.2, paragraph 2"]
          }
        ],
        "conditions": {
          "atmosphere": "",
          "pressure": {
            "value": null,
            "unit": ""
          }
        },
        "prov": ["Section 2.2, paragraph 2"]
      }
    ]
  },
  "workflow": {
    "timeline": [
      {
        "step_ref": "step_1",
        "description": "Baseline synthesis of undoped NaSICON via high-temperature sintering"
      },
      {
        "step_ref": "step_2",
        "description": "Zn-doping under oxygen to enhance conductivity and densification"
      },
      {
        "step_ref": "step_3",
        "description": "Nb-doping using solution-assisted solid-state reaction for record conductivity"
      },
      {
        "step_ref": "step_4",
        "description": "Liquid-phase sintering with NaF to improve grain boundary conductivity"
      }
    ],
    "ambiguities": [
      {
        "issue": "Missing precursor details and exact sintering times",
        "excerpt": "NaSICON materials synthesized via conventional solid-state reaction generally require a high-temperature sintering procedure (typically ca. 1200 °C )"
      },
      {
        "issue": "Undefined sintering temperature for Zn- and Nb-doped samples",
        "excerpt": "sintered in the oxygen environment ... Solution-assisted solid-state reaction method"
      }
    ]
  },
  "characterization": [
    {
      "method": "Electrochemical Impedance Spectroscopy",
      "parameters": {},
      "results": [
        {
          "metric": "ionic conductivity",
          "value": 0.67,
          "unit": "mS cm-1",
          "sample": "Na3Zr2Si2PO12"
        }
      ],
      "interpretation": "",
      "prov": ["Section 2.1, paragraph 1"]
    },
    {
      "method": "Electrochemical Impedance Spectroscopy",
      "parameters": {},
      "results": [
        {
          "metric": "ionic conductivity",
          "value": 5.27,
          "unit": "mS cm-1",
          "sample": "Na3.4Zr1.9Zn0.1Si2.2P0.8O12"
        }
      ],
      "interpretation": "",
      "prov": ["Section 2.1, paragraph 4"]
    },
    {
      "method": "Electrochemical Impedance Spectroscopy",
      "parameters": {},
      "results": [
        {
          "metric": "ionic conductivity",
          "value": 5.5,
          "unit": "mS cm-1",
          "sample": "Na3.3Zr1.9Nb0.1Si2.4P0.6O12"
        }
      ],
      "interpretation": "",
      "prov": ["Section 2.1, paragraph 6"]
    },
    {
      "method": "Symmetric cell plating/stripping",
      "parameters": {
        "temperature": 298,
        "current_density": 0.2,
        "unit_current": "mA cm-2"
      },
      "results": [
        {
          "metric": "critical current density",
          "value": 0.2,
          "unit": "mA cm-2",
          "sample": "Na|Na3Zr2Si2PO12|Na at RT"
        },
        {
          "metric": "critical current density",
          "value": 2.0,
          "unit": "mA cm-2",
          "sample": "Na|Na3Zr2Si2PO12|Na at 353 K"
        }
      ],
      "interpretation": "",
      "prov": ["Section 4.1, Figure 3C–E"]
    }
  ],
  "analysis": {
    "methods": [
      {
        "method_name": "DFT thermodynamic window calculation",
        "results": [
          {
            "equation": "stability window 1.11–3.41 V vs Na/Na+",
            "value": null,
            "unit": ""
          }
        ]
      }
    ]
  },
  "final_outcomes": {
    "yield": {
      "value": null,
      "unit": "%"
    },
    "capacity": {
      "value": 113,
      "unit": "mAh g-1"
    },
    "cycle_life": 10000
  },
  "extraction_metadata": {
    "timestamp": "2023-11-24T15:07:00Z",
    "source_file": "provided_text_chunk",
    "processing_time": 27.0
  }
}
