Repository: meomeolucifr/BattSynth

File: Output_JSON/All_dataset/output_dataset/Lou_et_al__-_2020_-_Insights_into_interfacial_effect_and_local_lithium_reactions.json
{
  "schema": {
    "name": "Universal Chemistry Extraction Schema",
    "version": "2.1"
  },
  "units_policy": {
    "temperature": "K",
    "pressure": "bar",
    "time": "min",
    "mass": "g",
    "volume": "mL",
    "amount": "mmol",
    "concentration": "M",
    "capacity": "mAh g-1",
    "strict": true
  },
  "source": {
    "title": "Insights into interfacial effect and local lithium-ion transport in polycrystalline cathodes of solid-state batteries",
    "doi": "10.1038/s41467-020-19528-9",
    "authors": [
      "Shuaifeng Lou",
      "Qianwen Liu",
      "Fang Zhang",
      "Qingsong Liu",
      "Zhenjiang Yu",
      "Tiansheng Mu",
      "Yang Zhao",
      "James Borovilas",
      "Yijun Chen",
      "Mingyuan Ge",
      "Xianghui Xiao",
      "Wah-Keat Lee",
      "Geping Yin",
      "Yuan Yang",
      "Xueliang Sun",
      "Jiajun Wang"
    ],
    "journal": "Nature Communications",
    "year": 2020
  },
  "metadata": {
    "discipline": "chemistry",
    "type": "battery research",
    "tags": ["solid polymer electrolyte", "NCM cathode", "solid-state battery"]
  },
  "targets": [
    {
      "target_id": "target_1",
      "compound_name": "PEO/LiTFSI solid polymer electrolyte film",
      "molecular_formula": "",
      "intended_role": "electrolyte",
      "prov": ["Supplementary Fig. 2"]
    },
    {
      "target_id": "target_2",
      "compound_name": "NCM composite cathode film",
      "molecular_formula": "LiNi0.6Co0.2Mn0.2O2 composite",
      "intended_role": "electrode",
      "prov": ["Methods"]
    }
  ],
  "chemicals": [
    {
      "chemical_id": "chem_1",
      "name": "LiNi0.6Co0.2Mn0.2O2",
      "molecular_formula": "LiNi0.6Co0.2Mn0.2O2",
      "ontology": {
        "role": "active material",
        "category": "inorganic"
      },
      "amount": {
        "value": null,
        "unit": ""
      },
      "notes": "Commercial powder, average size ~10 μm",
      "prov": ["Methods", "Supplementary Fig. 1"]
    },
    {
      "chemical_id": "chem_2",
      "name": "Acetylene black",
      "molecular_formula": "",
      "ontology": {
        "role": "conductive additive",
        "category": "carbon"
      },
      "amount": {
        "value": null,
        "unit": ""
      },
      "notes": "",
      "prov": ["Methods"]
    },
    {
      "chemical_id": "chem_3",
      "name": "Polyethylene oxide",
      "molecular_formula": "(C2H4O)n",
      "ontology": {
        "role": "binder",
        "category": "polymer"
      },
      "amount": {
        "value": null,
        "unit": ""
      },
      "notes": "Molecular weight 5,000,000 g mol-1",
      "prov": ["Methods"]
    },
    {
      "chemical_id": "chem_4",
      "name": "Lithium bis(trifluoromethane sulfonimide)",
      "molecular_formula": "LiN(SO2CF3)2",
      "ontology": {
        "role": "salt",
        "category": "inorganic"
      },
      "amount": {
        "value": null,
        "unit": ""
      },
      "notes": "",
      "prov": ["Methods"]
    },
    {
      "chemical_id": "chem_5",
      "name": "Acetonitrile",
      "molecular_formula": "C2H3N",
      "ontology": {
        "role": "solvent",
        "category": "solvent"
      },
      "amount": {
        "value": null,
        "unit": ""
      },
      "notes": "",
      "prov": ["Methods"]
    },
    {
      "chemical_id": "chem_6",
      "name": "Lithium metal",
      "molecular_formula": "Li",
      "ontology": {
        "role": "anode",
        "category": "metal"
      },
      "amount": {
        "value": null,
        "unit": ""
      },
      "notes": "",
      "prov": ["Methods"]
    },
    {
      "chemical_id": "chem_7",
      "name": "Lithium hexafluorophosphate",
      "molecular_formula": "LiPF6",
      "ontology": {
        "role": "salt",
        "category": "inorganic"
      },
      "amount": {
        "value": null,
        "unit": ""
      },
      "notes": "Used in liquid electrolyte (1 mol L-1)",
      "prov": ["Methods"]
    },
    {
      "chemical_id": "chem_8",
      "name": "Ethylene carbonate",
      "molecular_formula": "C3H4O3",
      "ontology": {
        "role": "solvent",
        "category": "solvent"
      },
      "amount": {
        "value": null,
        "unit": ""
      },
      "notes": "Component of liquid electrolyte",
      "prov": ["Methods"]
    },
    {
      "chemical_id": "chem_9",
      "name": "Diethyl carbonate",
      "molecular_formula": "C5H10O3",
      "ontology": {
        "role": "solvent",
        "category": "solvent"
      },
      "amount": {
        "value": null,
        "unit": ""
      },
      "notes": "Component of liquid electrolyte",
      "prov": ["Methods"]
    },
    {
      "chemical_id": "chem_10",
      "name": "Dimethyl carbonate",
      "molecular_formula": "C3H6O3",
      "ontology": {
        "role": "solvent",
        "category": "solvent"
      },
      "amount": {
        "value": null,
        "unit": ""
      },
      "notes": "Component of liquid electrolyte",
      "prov": ["Methods"]
    }
  ],
  "synthesis": {
    "steps": [
      {
        "step_id": "step_1",
        "description": "Preparation of PEO/LiTFSI solid polymer electrolyte film by solution casting",
        "operations": [
          {
            "action": "mix",
            "parameters": {
              "inputs": ["chem_3", "chem_4"],
              "ratio_notes": "PEO complexed with LiTFSI, exact ratio not provided"
            },
            "notes": ""
          },
          {
            "action": "cast",
            "parameters": {},
            "notes": "Solution casting method to obtain flexible film"
          }
        ],
        "conditions": {
          "temperature": {
            "value": null,
            "unit": "K"
          },
          "time": {
            "value": null,
            "unit": "min"
          },
          "atmosphere": "",
          "pressure": {
            "value": null,
            "unit": "bar"
          }
        },
        "prov": ["Supplementary Fig. 2"]
      },
      {
        "step_id": "step_2",
        "description": "Preparation of NCM composite slurry (thin single-particle layer electrode)",
        "operations": [
          {
            "action": "mix",
            "parameters": {
              "inputs": ["chem_1", "chem_2", "chem_3", "chem_4", "chem_5"],
              "ratio_notes": "Weight ratio NCM:acetylene black:PEO/LiTFSI = 50:30:20"
            },
            "notes": "Acetonitrile used as solvent"
          },
          {
            "action": "coat",
            "parameters": {
              "substrate": "carbon paper"
            },
            "notes": "Slurry pasted on carbon paper"
          },
          {
            "action": "dry",
            "parameters": {
              "temperature": {
                "value": 333,
                "unit": "K"
              },
              "time": {
                "value": 4320,
                "unit": "min"
              },
              "atmosphere": "vacuum"
            },
            "notes": ""
          }
        ],
        "conditions": {
          "temperature": {
            "value": 333,
            "unit": "K"
          },
          "time": {
            "value": 4320,
            "unit": "min"
          },
          "atmosphere": "vacuum",
          "pressure": {
            "value": null,
            "unit": "bar"
          }
        },
        "prov": ["Methods"]
      },
      {
        "step_id": "step_3",
        "description": "Preparation of NCM composite slurry for electrochemical measurements (bulk electrode)",
        "operations": [
          {
            "action": "mix",
            "parameters": {
              "inputs": ["chem_1", "chem_2", "chem_3"],
              "ratio_notes": "Weight ratio NCM:acetylene black:PEO = 80:10:10"
            },
            "notes": ""
          },
          {
            "action": "coat",
            "parameters": {
              "substrate": "Al foil"
            },
            "notes": ""
          },
          {
            "action": "dry",
            "parameters": {
              "temperature": {
                "value": 333,
                "unit": "K"
              },
              "time": {
                "value": 4320,
                "unit": "min"
              },
              "atmosphere": "vacuum"
            },
            "notes": ""
          }
        ],
        "conditions": {
          "temperature": {
            "value": 333,
            "unit": "K"
          },
          "time": {
            "value": 4320,
            "unit": "min"
          },
          "atmosphere": "vacuum",
          "pressure": {
            "value": null,
            "unit": "bar"
          }
        },
        "prov": ["Methods"]
      },
      {
        "step_id": "step_4",
        "description": "Assembly of ASSLB coin cells",
        "operations": [
          {
            "action": "assemble",
            "parameters": {
              "components": ["target_2", "chem_6", "target_1"],
              "cell_type": "CR2025 coin cell"
            },
            "notes": "Assembled in argon glove box; no liquid electrolyte"
          }
        ],
        "conditions": {
          "temperature": {
            "value": null,
            "unit": "K"
          },
          "time": {
            "value": null,
            "unit": "min"
          },
          "atmosphere": "argon",
          "pressure": {
            "value": null,
            "unit": "bar"
          }
        },
        "prov": ["Methods"]
      },
      {
        "step_id": "step_5",
        "description": "Assembly of LELB coin cells",
        "operations": [
          {
            "action": "assemble",
            "parameters": {
              "components": ["target_2", "chem_6", "chem_7", "chem_8", "chem_9", "chem_10"],
              "cell_type": "CR2025 coin cell"
            },
            "notes": "Liquid electrolyte: 1 M LiPF6 in EC/DEC/DMC (1/1/1 vol.%)"
          }
        ],
        "conditions": {
          "temperature": {
            "value": null,
            "unit": "K"
          },
          "time": {
            "value": null,
            "unit": "min"
          },
          "atmosphere": "argon",
          "pressure": {
            "value": null,
            "unit": "bar"
          }
        },
        "prov": ["Methods"]
      }
    ]
  },
  "workflow": {
    "timeline": [
      {
        "step_ref": "step_1",
        "description": "Solution casting of PEO/LiTFSI to form SPE film"
      },
      {
        "step_ref": "step_2",
        "description": "Preparation of thin single-particle layer NCM composite electrode"
      },
      {
        "step_ref": "step_3",
        "description": "Preparation of bulk NCM composite electrode"
      },
      {
        "step_ref": "step_4",
        "description": "Assembly of all-solid-state coin cells"
      },
      {
        "step_ref": "step_5",
        "description": "Assembly of liquid-electrolyte coin cells"
      }
    ],
    "ambiguities": [
      {
        "issue": "Exact masses and molar ratios of PEO and LiTFSI in SPE not provided",
        "excerpt": "Flexible solid polymer electrolyte (SPE) films based on polyethylene oxide (PEO) complexed with lithium bis(trifluoromethane sulfonimide) (LiTFSI) were prepared by solution casting method (Supplementary Fig. 2)."
      },
      {
        "issue": "Solvent for SPE casting not explicitly stated",
        "excerpt": "Flexible solid polymer electrolyte (SPE) films ... were prepared by solution casting method"
      }
    ]
  },
  "characterization": [
    {
      "method": "SEM",
      "parameters": {},
      "results": [
        {
          "metric": "particle morphology",
          "value": "polycrystalline, ~10 μm secondary particles with rough surface",
          "unit": ""
        }
      ],
      "interpretation": "",
      "prov": ["Fig. 1a", "Fig. 1b", "Supplementary Fig. 1"]
    },
    {
      "method": "CV",
      "parameters": {
        "scan_rate": {
          "value": 0.2,
          "unit": "mV s-1"
        },
        "voltage_range": "3.0–4.2 V"
      },
      "results": [
        {
          "metric": "peak shifts",
          "value": "small shifts and wider half-peak width in ASSLBs compared to LELBs",
          "unit": ""
        }
      ],
      "interpretation": "Uneven solid-state interface",
      "prov": ["Supplementary Fig. 4"]
    },
    {
      "method": "EIS",
      "parameters": {
        "frequency_range": "0.01–100000 Hz"
      },
      "results": [
        {
          "metric": "cathode resistance decrease during initial charge",
          "value": null,
          "unit": "ohm"
        }
      ],
      "interpretation": "Activation of pristine solid interfaces",
      "prov": ["Fig. 1d", "Fig. 1e"]
    },
    {
      "method": "GITT",
      "parameters": {},
      "results": [
        {
          "metric": "Li diffusion coefficient",
          "value": "10^-12–10^-11",
          "unit": "cm^2 s^-1"
        }
      ],
      "interpretation": "",
      "prov": ["Supplementary Fig. 6c"]
    },
    {
      "method": "TXM-XANES",
      "parameters": {
        "edge": "Ni K-edge",
        "energy_range": "8033–8055 eV"
      },
      "results": [
        {
          "metric": "chemical mapping evolution",
          "value": "Initial anisotropic but final homogeneous SOC in ASSLBs; core–shell model in LELBs",
          "unit": ""
        }
      ],
      "interpretation": "Internal equilibrium compensates for interface loss in ASSLBs",
      "prov": ["Fig. 2a–f", "Supplementary Fig. 8", "Supplementary Fig. 9"]
    },
    {
      "method": "XRD",
      "parameters": {},
      "results": [
        {
          "metric": "peak shift after 50 cycles (ASSLBs)",
          "value": 0.04,
          "unit": "°"
        }
      ],
      "interpretation": "Increase in interplanar layer distance",
      "prov": ["Supplementary Fig. 16a"]
    },
    {
      "method": "XANES",
      "parameters": {
        "edge": "Ni K-edge"
      },
      "results": [
        {
          "metric": "edge shift after 50 cycles (ASSLBs)",
          "value": 0.4,
          "unit": "eV"
        }
      ],
      "interpretation": "Increase in nickel valence, SOC heterogeneity",
      "prov": ["Fig. 5a", "Supplementary Fig. 16c"]
    },
    {
      "method": "EXAFS",
      "parameters": {},
      "results": [
        {
          "metric": "Ni–O peak amplitude reduction in ASSLBs after cycling",
          "value": "significant",
          "unit": ""
        }
      ],
      "interpretation": "Distortion of NiO6 octahedra",
      "prov": ["Fig. 5d"]
    },
    {
      "method": "Nanotomography (TXM)",
      "parameters": {
        "energy": {
          "value": 8,
          "unit": "keV"
        }
      },
      "results": [
        {
          "metric": "microcracks in cycled ASSLB cathode particle",
          "value": "present",
          "unit": ""
        }
      ],
      "interpretation": "Crack formation linked to stress heterogeneity",
      "prov": ["Fig. 4a", "Fig. 4b"]
    }
  ],
  "analysis": {
    "methods": [
      {
        "method_name": "Finite element modeling",
        "results": [
          {
            "metric": "stress distribution",
            "value": "heterogeneous tensile and compressive stresses up to ~7×10^9 Pa within particles at 50% SOC in ASSLBs",
            "unit": "Pa"
          }
        ]
      }
    ]
  },
  "final_outcomes": {
    "yield": {
      "value": null,
      "unit": "%"
    },
    "capacity": {
      "value": null,
      "unit": "mAh g-1"
    },
    "cycle_life": null
  },
  "extraction_metadata": {
    "timestamp": "",
    "source_file": "",
    "processing_time": null
  }
}

File: Output_JSON/All_dataset/output_dataset/Lu_et_al__-_2016_-_Free-Standing_Copper_Nanowire_Network_Current_Coll_reactions.json
{
  "schema": {
    "name": "Universal Chemistry Extraction Schema",
    "version": "2.1"
  },
  "units_policy": {
    "temperature": "K",
    "pressure": "bar",
    "time": "min",
    "mass": "g",
    "volume": "mL",
    "amount": "mmol",
    "concentration": "M",
    "capacity": "mAh g-1",
    "strict": true
  },
  "source": {
    "title": "Free-Standing Copper Nanowire Network Current Collector for Improving Lithium Anode Performance",
    "doi": "10.1021/acs.nanolett.6b01581",
    "authors": ["Lei-Lei Lu", "Jin Ge", "Jun-Nan Yang", "Si-Ming Chen", "Hong-Bin Yao", "Fei Zhou", "Shu-Hong Yu"],
    "journal": "Nano Letters",
    "year": 2016
  },
  "metadata": {
    "discipline": "chemistry",
    "type": "materials synthesis and electrochemistry study",
    "tags": ["Cu nanowire", "current collector", "lithium metal anode", "dendrite suppression"]
  },
  "targets": [
    {
      "target_id": "target_1",
      "compound_name": "Cu nanowire membrane",
      "molecular_formula": "Cu",
      "intended_role": "current collector",
      "prov": ["Page 4432 Figure 2"]
    },
    {
      "target_id": "target_2",
      "compound_name": "Li-CuNWs nanocomposite anode",
      "molecular_formula": "",
      "intended_role": "anode",
      "prov": ["Page 4435 text"]
    }
  ],
  "chemicals": [
    {
      "chemical_id": "chem_1",
      "name": "Copper(II) nitrate",
      "molecular_formula": "Cu(NO3)2",
      "ontology": {
        "role": "reactant",
        "category": "inorganic"
      },
      "amount": {
        "value": null,
        "unit": "g"
      },
      "notes": "",
      "prov": ["Page 4432 text"]
    },
    {
      "chemical_id": "chem_2",
      "name": "Hydrazine",
      "molecular_formula": "N2H4",
      "ontology": {
        "role": "reducing agent",
        "category": "inorganic"
      },
      "amount": {
        "value": null,
        "unit": "mL"
      },
      "notes": "",
      "prov": ["Page 4432 text"]
    },
    {
      "chemical_id": "chem_3",
      "name": "Sodium hydroxide",
      "molecular_formula": "NaOH",
      "ontology": {
        "role": "base",
        "category": "inorganic"
      },
      "amount": {
        "value": null,
        "unit": "g"
      },
      "notes": "",
      "prov": ["Page 4432 text"]
    },
    {
      "chemical_id": "chem_4",
      "name": "Ethanol",
      "molecular_formula": "C2H6O",
      "ontology": {
        "role": "solvent",
        "category": "organic"
      },
      "amount": {
        "value": 0.5,
        "unit": "mL"
      },
      "notes": "Part of ethanol–hydrazine suspension containing CuNWs",
      "prov": ["Page 4432 text"]
    },
    {
      "chemical_id": "chem_5",
      "name": "Hydrogen",
      "molecular_formula": "H2",
      "ontology": {
        "role": "reducing atmosphere",
        "category": "gas"
      },
      "amount": {
        "value": null,
        "unit": ""
      },
      "notes": "5% in H2/Ar mixture",
      "prov": ["Page 4432 text"]
    },
    {
      "chemical_id": "chem_6",
      "name": "Argon",
      "molecular_formula": "Ar",
      "ontology": {
        "role": "carrier gas",
        "category": "gas"
      },
      "amount": {
        "value": null,
        "unit": ""
      },
      "notes": "95% in H2/Ar mixture",
      "prov": ["Page 4432 text"]
    },
    {
      "chemical_id": "chem_7",
      "name": "Lithium bis(trifluoromethanesulfonyl)imide",
      "molecular_formula": "LiTFSI",
      "ontology": {
        "role": "electrolyte salt",
        "category": "inorganic"
      },
      "amount": {
        "value": 1,
        "unit": "M"
      },
      "notes": "in DOL/DME electrolyte",
      "prov": ["Page 4433 text"]
    },
    {
      "chemical_id": "chem_8",
      "name": "1,3-Dioxolane",
      "molecular_formula": "C3H6O2",
      "ontology": {
        "role": "solvent",
        "category": "organic"
      },
      "amount": {
        "value": null,
        "unit": "mL"
      },
      "notes": "Part of electrolyte (1:1 with DME)",
      "prov": ["Page 4433 text"]
    },
    {
      "chemical_id": "chem_9",
      "name": "1,2-Dimethoxyethane",
      "molecular_formula": "C4H10O2",
      "ontology": {
        "role": "solvent",
        "category": "organic"
      },
      "amount": {
        "value": null,
        "unit": "mL"
      },
      "notes": "Part of electrolyte (1:1 with DOL)",
      "prov": ["Page 4433 text"]
    },
    {
      "chemical_id": "chem_10",
      "name": "Lithium nitrate",
      "molecular_formula": "LiNO3",
      "ontology": {
        "role": "additive",
        "category": "inorganic"
      },
      "amount": {
        "value": 1,
        "unit": "wt%"
      },
      "notes": "Electrolyte additive",
      "prov": ["Page 4433 text"]
    },
    {
      "chemical_id": "chem_11",
      "name": "Lithium polysulfide (Li2S8)",
      "molecular_formula": "Li2S8",
      "ontology": {
        "role": "additive",
        "category": "inorganic"
      },
      "amount": {
        "value": 5,
        "unit": "mM"
      },
      "notes": "Electrolyte additive",
      "prov": ["Page 4433 text"]
    },
    {
      "chemical_id": "chem_12",
      "name": "Lithium metal",
      "molecular_formula": "Li",
      "ontology": {
        "role": "active metal",
        "category": "metal"
      },
      "amount": {
        "value": null,
        "unit": ""
      },
      "notes": "",
      "prov": ["Throughout"]
    },
    {
      "chemical_id": "chem_13",
      "name": "Zinc oxide nanoparticles",
      "molecular_formula": "ZnO",
      "ontology": {
        "role": "decorating agent",
        "category": "inorganic"
      },
      "amount": {
        "value": null,
        "unit": "g"
      },
      "notes": "Used for thermal infusion step",
      "prov": ["Page 4435 text"]
    }
  ],
  "synthesis": {
    "steps": [
      {
        "step_id": "step_1",
        "description": "Synthesis of Cu nanowires via hydrazine reduction of copper nitrate in NaOH aqueous solution.",
        "operations": [
          {
            "action": "reduce",
            "parameters": {
              "inputs": ["chem_1", "chem_2", "chem_3", "chem_4"]
            },
            "temperature": {
              "value": null,
              "unit": "K"
            },
            "duration": {
              "value": null,
              "unit": "min"
            },
            "notes": "Scalable, low-cost solution method referenced from literature (36)"
          }
        ],
        "conditions": {
          "atmosphere": "",
          "pressure": {
            "value": null,
            "unit": "bar"
          }
        },
        "prov": ["Page 4432 text"]
      },
      {
        "step_id": "step_2",
        "description": "Assembly of free-standing CuNW membrane by solvent evaporation.",
        "operations": [
          {
            "action": "cast",
            "parameters": {
              "inputs": ["target_1"]
            },
            "volume": {
              "value": 0.5,
              "unit": "mL"
            },
            "notes": "0.5 mL ethanol–hydrazine suspension of CuNWs poured into stainless steel mold"
          },
          {
            "action": "evaporate",
            "parameters": {},
            "temperature": {
              "value": 298,
              "unit": "K"
            },
            "duration": {
              "value": null,
              "unit": "min"
            },
            "notes": "Solvent self-evaporation under ambient conditions"
          }
        ],
        "conditions": {
          "atmosphere": "ambient",
          "pressure": {
            "value": null,
            "unit": "bar"
          }
        },
        "prov": ["Page 4432 Figure S1"]
      },
      {
        "step_id": "step_3",
        "description": "Annealing of CuNW membrane to reduce surface oxide and fuse junctions.",
        "operations": [
          {
            "action": "anneal",
            "parameters": {
              "inputs": ["target_1", "chem_5", "chem_6"]
            },
            "temperature": {
              "value": 723,
              "unit": "K"
            },
            "duration": {
              "value": 240,
              "unit": "min"
            },
            "notes": "5% H2 / 95% Ar flow; original temperature 450 °C"
          }
        ],
        "conditions": {
          "atmosphere": "5% H2 / 95% Ar",
          "pressure": {
            "value": null,
            "unit": "bar"
          }
        },
        "prov": ["Page 4432 text", "Figure 2"]
      },
      {
        "step_id": "step_4",
        "description": "Thermal infusion of lithium into ZnO-decorated CuNW membrane to form Li-CuNWs nanocomposite anode.",
        "operations": [
          {
            "action": "infuse",
            "parameters": {
              "inputs": ["chem_12", "chem_13", "target_1"]
            },
            "temperature": {
              "value": null,
              "unit": "K"
            },
            "duration": {
              "value": null,
              "unit": "min"
            },
            "notes": "Exact conditions not provided in text excerpt"
          }
        ],
        "conditions": {
          "atmosphere": "",
          "pressure": {
            "value": null,
            "unit": "bar"
          }
        },
        "prov": ["Page 4435 text"]
      }
    ]
  },
  "workflow": {
    "timeline": [
      {
        "step_ref": "step_1",
        "description": "Prepare Cu nanowires by wet-chemical reduction."
      },
      {
        "step_ref": "step_2",
        "description": "Assemble Cu nanowires into a membrane via solvent evaporation."
      },
      {
        "step_ref": "step_3",
        "description": "Anneal membrane under H2/Ar to obtain conductive free-standing CuNW network."
      },
      {
        "step_ref": "step_4",
        "description": "Thermally infuse lithium to create Li-CuNWs composite anode."
      }
    ],
    "ambiguities": [
      {
        "issue": "Missing reagent quantities for CuNW synthesis",
        "excerpt": "CuNWs, were synthesized via a scalable and low-cost solution method by using hydrazine to reduce copper nitrate in the NaOH aqueous solution."
      },
      {
        "issue": "No flow rate specified for H2/Ar annealing atmosphere",
        "excerpt": "CuNW membrane was then annealed under the H2/Ar (5%/95%) flow at 450 °C for 4 h."
      },
      {
        "issue": "Conditions for lithium thermal infusion not detailed",
        "excerpt": "a nanocomposite Li-CuNWs anode was prepared via the thermal infusion of Li into ZnO nanoparticles decorated CuNWs membrane"
      }
    ]
  },
  "characterization": [
    {
      "method": "PXRD",
      "parameters": {},
      "results": [
        {
          "metric": "phase",
          "value": "pure Cu",
          "unit": ""
        }
      ],
      "interpretation": "Confirms metallic copper phase before and after annealing.",
      "prov": ["Figure S2a"]
    },
    {
      "method": "XPS",
      "parameters": {},
      "results": [
        {
          "metric": "surface oxidation state change",
          "value": "Cu2+ reduced to Cu0 after annealing",
          "unit": ""
        }
      ],
      "interpretation": "Surface oxide removed, improving conductivity.",
      "prov": ["Figure 2c"]
    },
    {
      "method": "SEM",
      "parameters": {},
      "results": [
        {
          "metric": "membrane morphology",
          "value": "interconnected nanowire network with ~tens of µm length",
          "unit": ""
        }
      ],
      "interpretation": "",
      "prov": ["Figure 2b", "Figure 2e"]
    },
    {
      "method": "Electrical resistance measurement",
      "parameters": {},
      "results": [
        {
          "metric": "areal resistance",
          "value": 20,
          "unit": "mΩ cm^-2"
        }
      ],
      "interpretation": "High conductivity obtained after annealing.",
      "prov": ["Figure S2b"]
    },
    {
      "method": "Electrochemical cycling",
      "parameters": {
        "current_density": "1 mA cm^-2",
        "electrolyte": "1 M LiTFSI in DOL/DME with 1 wt% LiNO3 and 5 mM Li2S8"
      },
      "results": [
        {
          "metric": "average Coulombic efficiency",
          "value": 98.6,
          "unit": "%"
        },
        {
          "metric": "voltage hysteresis",
          "value": 0.04,
          "unit": "V"
        },
        {
          "metric": "maximum dendrite-free Li loading",
          "value": 7.5,
          "unit": "mAh cm^-2"
        }
      ],
      "interpretation": "3D CuNW collector suppresses lithium dendrite formation and sustains high efficiency over 200 cycles.",
      "prov": ["Pages 4433-4435", "Figure 5f"]
    },
    {
      "method": "EIS",
      "parameters": {},
      "results": [
        {
          "metric": "interfacial charge transfer resistance (relative)",
          "value": "lower than planar Cu foil",
          "unit": ""
        }
      ],
      "interpretation": "Enhanced kinetics due to high surface area.",
      "prov": ["Figure S10"]
    }
  ],
  "analysis": {
    "methods": [
      {
        "method_name": "Galvanostatic cycling comparison",
        "results": [
          {
            "equation": "",
            "value": "Voltage hysteresis increased from 0.25 V to 1 V on planar Cu but stayed at ~0.04 V on CuNW membrane over 200 cycles.",
            "unit": ""
          }
        ]
      }
    ]
  },
  "final_outcomes": {
    "yield": {
      "value": null,
      "unit": "%"
    },
    "capacity": {
      "value": null,
      "unit": "mAh g-1"
    },
    "cycle_life": 200
  },
  "extraction_metadata": {
    "timestamp": "2023-10-05T14:30:00Z",
    "source_file": "provided_text_chunk",
    "processing_time": null
  }
}
