Repository: meomeolucifr/BattSynth

File: dataset/extraction_jsons/backup/Gao_et_al__-_2018_-_Na_3_MnZr_PO_4___3sub_reactions.json
{
  "schema": {
    "name": "Universal Chemistry Extraction Schema",
    "version": "2.1"
  },
  "units_policy": {
    "temperature": "K",
    "pressure": "bar",
    "time": "min",
    "mass": "g",
    "volume": "mL",
    "amount": "mmol",
    "concentration": "M",
    "capacity": "mAh g-1",
    "strict": true
  },
  "source": {
    "title": "Na3MnZr(PO 4)3: A High-Voltage Cathode for Sodium Batteries",
    "doi": "10.1021/jacs.8b11388",
    "authors": ["Hongcai Gao", "Ieuan D. Seymour", "Sen Xin", "Leigang Xue", "Graeme Henkelman", "John B. Goodenough"],
    "journal": "Journal of the American Chemical Society",
    "year": 2018
  },
  "metadata": {
    "discipline": "chemistry",
    "type": "materials_synthesis_and_electrochemistry",
    "tags": ["sodium-ion battery", "NASICON", "cathode", "manganese phosphate"]
  },
  "targets": [
    {
      "target_id": "target_1",
      "compound_name": "Na3MnZr(PO4)3",
      "molecular_formula": "Na3MnZr(PO4)3",
      "intended_role": "cathode material",
      "prov": ["Page 18192–18193, Figure 1"]
    }
  ],
  "chemicals": [
    {
      "chemical_id": "chem_1",
      "name": "Na3MnZr(PO4)3",
      "molecular_formula": "Na3MnZr(PO4)3",
      "ontology": {
        "role": "product",
        "category": "inorganic"
      },
      "amount": {
        "value": null,
        "unit": ""
      },
      "notes": "",
      "prov": ["Page 18193"]
    },
    {
      "chemical_id": "chem_2",
      "name": "carbon",
      "molecular_formula": "C",
      "ontology": {
        "role": "conductive_coating",
        "category": "additive"
      },
      "amount": {
        "value": 7.1,
        "unit": "%",
        "basis": "mass"
      },
      "notes": "Carbon content determined by TGA",
      "prov": ["Figure S1"]
    }
  ],
  "synthesis": {
    "steps": [
      {
        "step_id": "step_1",
        "description": "Sol–gel synthesis of Na3MnZr(PO4)3 with in-situ carbon coating",
        "operations": [
          {
            "action": "synthesize",
            "parameters": {
              "method": "sol–gel"
            },
            "duration": {
              "value": null,
              "unit": ""
            },
            "temperature": {
              "value": null,
              "unit": ""
            },
            "notes": "Resulting particles ~200 nm; thin carbon layer formed in situ (7.1 wt %)"
          }
        ],
        "conditions": {
          "atmosphere": "",
          "pressure": {
            "value": null,
            "unit": ""
          }
        },
        "prov": ["Page 18193, Figure 1a–d"]
      }
    ]
  },
  "workflow": {
    "timeline": [
      {
        "step_ref": "step_1",
        "description": "Preparation of ~200 nm Na3MnZr(PO4)3 particles coated with 7.1 wt % carbon via sol–gel method"
      }
    ],
    "ambiguities": [
      {
        "issue": "Missing synthesis parameters (precursor identities, temperatures, times).",
        "excerpt": "“A sol−gel method was used to prepare the cathode material Na3MnZr(PO4)3; the resulting material had a particle size of about 200 nm… A thin layer of carbon was coated on the surface… ”"
      }
    ]
  },
  "characterization": [
    {
      "method": "SEM",
      "parameters": {},
      "results": [
        {
          "metric": "particle size",
          "value": 200,
          "unit": "nm"
        }
      ],
      "interpretation": "",
      "prov": ["Figure 1a"]
    },
    {
      "method": "TEM",
      "parameters": {},
      "results": [
        {
          "metric": "carbon coating observation",
          "value": "thin surface layer",
          "unit": ""
        }
      ],
      "interpretation": "",
      "prov": ["Figure 1b"]
    },
    {
      "method": "HRTEM",
      "parameters": {},
      "results": [
        {
          "metric": "interplanar spacing (012)",
          "value": 0.64,
          "unit": "nm"
        }
      ],
      "interpretation": "",
      "prov": ["Figure 1c"]
    },
    {
      "method": "XRD (Rietveld)",
      "parameters": {},
      "results": [
        {
          "metric": "lattice parameter a",
          "value": 8.988,
          "unit": "Å"
        },
        {
          "metric": "lattice parameter c",
          "value": 22.594,
          "unit": "Å"
        },
        {
          "metric": "space group",
          "value": "R-3c",
          "unit": ""
        }
      ],
      "interpretation": "Confirmed rhombohedral NASICON structure with random Mn/Zr distribution",
      "prov": ["Figure 1d"]
    },
    {
      "method": "TGA",
      "parameters": {},
      "results": [
        {
          "metric": "carbon content",
          "value": 7.1,
          "unit": "%"
        }
      ],
      "interpretation": "",
      "prov": ["Figure S1"]
    },
    {
      "method": "Cyclic voltammetry",
      "parameters": {
        "scan_rate": {
          "value": 1,
          "unit": "mV s-1"
        }
      },
      "results": [
        {
          "metric": "oxidation peaks",
          "value": "3.6 V, 4.1 V",
          "unit": "V vs Na+/Na"
        },
        {
          "metric": "reduction peaks",
          "value": "4.0 V, 3.5 V",
          "unit": "V vs Na+/Na"
        }
      ],
      "interpretation": "Two reversible Na+ extraction/insertion processes via Mn redox couples",
      "prov": ["Figure 2a"]
    },
    {
      "method": "Galvanostatic charge–discharge",
      "parameters": {},
      "results": [
        {
          "metric": "discharge capacity at 0.1 C",
          "value": 105,
          "unit": "mAh g-1"
        },
        {
          "metric": "discharge capacity at 1 C",
          "value": 82,
          "unit": "mAh g-1"
        },
        {
          "metric": "discharge capacity at 10 C",
          "value": 52,
          "unit": "mAh g-1"
        },
        {
          "metric": "capacity retention after 500 cycles (0.5 C)",
          "value": 91,
          "unit": "%"
        },
        {
          "metric": "average Coulombic efficiency (0.5 C)",
          "value": 98.7,
          "unit": "%"
        }
      ],
      "interpretation": "High rate capability and excellent cycling stability",
      "prov": ["Figure 2b–d"]
    },
    {
      "method": "XPS",
      "parameters": {},
      "results": [
        {
          "metric": "Mn 3p binding energy (pristine)",
          "value": 48.8,
          "unit": "eV"
        },
        {
          "metric": "Mn 3p binding energy after charge to 3.9 V",
          "value": 49.5,
          "unit": "eV"
        },
        {
          "metric": "Mn 3p binding energy after charge to 4.3 V",
          "value": 50.2,
          "unit": "eV"
        }
      ],
      "interpretation": "Mn oxidation from +2 to +4; Zr remains +4",
      "prov": ["Figure S4"]
    }
  ],
  "analysis": {
    "methods": [
      {
        "method_name": "DFT calculations (convex hull)",
        "results": [
          {
            "equation": "",
            "value": "Predicted voltages 3.52 V and 4.02 V for sequential Na extraction",
            "unit": "V"
          }
        ]
      }
    ]
  },
  "final_outcomes": {
    "yield": {
      "value": null,
      "unit": "%"
    },
    "capacity": {
      "value": 105,
      "unit": "mAh g-1"
    },
    "cycle_life": 500
  },
  "extraction_metadata": {
    "timestamp": "2023-10-06T00:00:00Z",
    "source_file": "provided_text_chunk",
    "processing_time": null
  }
}
