Repository: meomeolucifr/BattSynth

File: dataset/extraction_jsons/complex/backup/Liu_et_al__-_2021_-_Understanding_Co_roles_towards_developing_Co-free__reactions.json
{
  "schema": {
    "name": "Universal Chemistry Extraction Schema",
    "version": "2.1"
  },
  "units_policy": {
    "temperature": "K",
    "pressure": "bar",
    "time": "min",
    "mass": "g",
    "volume": "mL",
    "amount": "mmol",
    "concentration": "M",
    "capacity": "mAh g-1",
    "strict": true
  },
  "source": {
    "title": "Understanding Co roles towards developing Co-free Ni-rich cathodes for rechargeable batteries",
    "doi": "10.1038/s41560-021-00776-y",
    "authors": ["Tongchao Liu", "Lei Yu", "Jiajie Liu", "Jun Lu", "Xuanxuan Bi", "Alvin Dai", "Matthew Li", "Maofan Li", "Zongxiang Hu", "Lu Ma", "Duan Luo", "Jiaxin Zheng", "Tianpin Wu", "Yang Ren", "Jianguo Wen", "Feng Pan", "Khalil Amine"],
    "journal": "Nature Energy",
    "year": 2021
  },
  "metadata": {
    "discipline": "chemistry",
    "type": "research article",
    "tags": ["Ni-rich cathodes", "Co-free cathodes", "Li-ion batteries"]
  },
  "targets": [
    {
      "target_id": "target_1",
      "compound_name": "LiNi0.6Co0.4O2",
      "molecular_formula": "LiNi0.6Co0.4O2",
      "intended_role": "product",
      "prov": ["Methods"]
    },
    {
      "target_id": "target_2",
      "compound_name": "LiNi0.6Mn0.4O2",
      "molecular_formula": "LiNi0.6Mn0.4O2",
      "intended_role": "product",
      "prov": ["Methods"]
    },
    {
      "target_id": "target_3",
      "compound_name": "LiNi0.6Mn0.2Co0.2O2",
      "molecular_formula": "LiNi0.6Mn0.2Co0.2O2",
      "intended_role": "product",
      "prov": ["Methods"]
    },
    {
      "target_id": "target_4",
      "compound_name": "LiNi0.8Co0.2O2",
      "molecular_formula": "LiNi0.8Co0.2O2",
      "intended_role": "product",
      "prov": ["Methods"]
    },
    {
      "target_id": "target_5",
      "compound_name": "LiNi0.7Mn0.3O2",
      "molecular_formula": "LiNi0.7Mn0.3O2",
      "intended_role": "product",
      "prov": ["Methods"]
    },
    {
      "target_id": "target_6",
      "compound_name": "LiNi0.8Mn0.2O2",
      "molecular_formula": "LiNi0.8Mn0.2O2",
      "intended_role": "product",
      "prov": ["Methods"]
    },
    {
      "target_id": "target_7",
      "compound_name": "LiNi0.8Mn0.15Al0.05O2",
      "molecular_formula": "LiNi0.8Mn0.15Al0.05O2",
      "intended_role": "product",
      "prov": ["Methods"]
    },
    {
      "target_id": "target_8",
      "compound_name": "LiNi0.79Mn0.2Mg0.01O2",
      "molecular_formula": "LiNi0.79Mn0.2Mg0.01O2",
      "intended_role": "product",
      "prov": ["Methods"]
    },
    {
      "target_id": "target_9",
      "compound_name": "LiNi0.79Mn0.2Ti0.01O2",
      "molecular_formula": "LiNi0.79Mn0.2Ti0.01O2",
      "intended_role": "product",
      "prov": ["Methods"]
    }
  ],
  "chemicals": [
    {
      "chemical_id": "chem_1",
      "name": "NiSO4·6H2O",
      "molecular_formula": "NiSO4·6H2O",
      "ontology": {
        "role": "metal precursor",
        "category": "inorganic"
      },
      "amount": {
        "value": null,
        "unit": ""
      },
      "concentration": {
        "value": 1.0,
        "unit": "M"
      },
      "notes": "Part of mixed aqueous metal solution for single-particle precursors",
      "prov": ["Methods"]
    },
    {
      "chemical_id": "chem_2",
      "name": "CoSO4·7H2O",
      "molecular_formula": "CoSO4·7H2O",
      "ontology": {
        "role": "metal precursor",
        "category": "inorganic"
      },
      "amount": {
        "value": null,
        "unit": ""
      },
      "concentration": {
        "value": 1.0,
        "unit": "M"
      },
      "notes": "",
      "prov": ["Methods"]
    },
    {
      "chemical_id": "chem_3",
      "name": "MnSO4·H2O",
      "molecular_formula": "MnSO4·H2O",
      "ontology": {
        "role": "metal precursor",
        "category": "inorganic"
      },
      "amount": {
        "value": null,
        "unit": ""
      },
      "concentration": {
        "value": null,
        "unit": ""
      },
      "notes": "",
      "prov": ["Methods"]
    },
    {
      "chemical_id": "chem_4",
      "name": "NaOH",
      "molecular_formula": "NaOH",
      "ontology": {
        "role": "precipitating agent",
        "category": "base"
      },
      "amount": {
        "value": null,
        "unit": ""
      },
      "concentration": {
        "value": 4.0,
        "unit": "M"
      },
      "notes": "aqueous solution",
      "prov": ["Methods"]
    },
    {
      "chemical_id": "chem_5",
      "name": "NH4OH",
      "molecular_formula": "NH4OH",
      "ontology": {
        "role": "chelating agent",
        "category": "base"
      },
      "amount": {
        "value": null,
        "unit": ""
      },
      "concentration": {
        "value": 5.0,
        "unit": "M"
      },
      "notes": "5.0 M for secondary particle precursor, unspecified for single particle precursor",
      "prov": ["Methods"]
    },
    {
      "chemical_id": "chem_6",
      "name": "LiOH·H2O",
      "molecular_formula": "LiOH·H2O",
      "ontology": {
        "role": "lithium source",
        "category": "base"
      },
      "amount": {
        "value": null,
        "unit": ""
      },
      "concentration": {
        "value": null,
        "unit": ""
      },
      "notes": "Li:TM molar ratio 1.03:1",
      "prov": ["Methods"]
    },
    {
      "chemical_id": "chem_7",
      "name": "MgO",
      "molecular_formula": "MgO",
      "ontology": {
        "role": "dopant",
        "category": "inorganic"
      },
      "amount": {
        "value": null,
        "unit": ""
      },
      "concentration": {
        "value": null,
        "unit": ""
      },
      "notes": "nanosized; used for LiNi0.79Mn0.2Mg0.01O2",
      "prov": ["Methods"]
    },
    {
      "chemical_id": "chem_8",
      "name": "TiO2",
      "molecular_formula": "TiO2",
      "ontology": {
        "role": "dopant",
        "category": "inorganic"
      },
      "amount": {
        "value": null,
        "unit": ""
      },
      "concentration": {
        "value": null,
        "unit": ""
      },
      "notes": "nanosized; used for LiNi0.79Mn0.2Ti0.01O2",
      "prov": ["Methods"]
    },
    {
      "chemical_id": "chem_9",
      "name": "H2O",
      "molecular_formula": "H2O",
      "ontology": {
        "role": "solvent",
        "category": "solvent"
      },
      "amount": {
        "value": null,
        "unit": ""
      },
      "concentration": {
        "value": null,
        "unit": ""
      },
      "notes": "aqueous medium for all solutions",
      "prov": ["Methods"]
    },
    {
      "chemical_id": "chem_10",
      "name": "N2",
      "molecular_formula": "N2",
      "ontology": {
        "role": "inert atmosphere",
        "category": "gas"
      },
      "amount": {
        "value": null,
        "unit": ""
      },
      "concentration": {
        "value": null,
        "unit": ""
      },
      "notes": "used during co-precipitation",
      "prov": ["Methods"]
    },
    {
      "chemical_id": "chem_11",
      "name": "O2",
      "molecular_formula": "O2",
      "ontology": {
        "role": "calcination atmosphere",
        "category": "gas"
      },
      "amount": {
        "value": null,
        "unit": ""
      },
      "concentration": {
        "value": null,
        "unit": ""
      },
      "notes": "used during 12 h calcination",
      "prov": ["Methods"]
    }
  ],
  "synthesis": {
    "steps": [
      {
        "step_id": "step_1",
        "description": "Co-precipitation of single-particle hydroxide precursors Ni0.6Mn0.4(OH)2, Ni0.6Co0.4(OH)2, Ni0.6Mn0.2Co0.2(OH)2 and Ni0.8Co0.2(OH)2",
        "operations": [
          {
            "action": "pump",
            "parameters": {
              "inputs": ["chem_1", "chem_2", "chem_3", "chem_9"],
              "concentration": {"value": 1.0, "unit": "M"}
            },
            "temperature": {"value": 333, "unit": "K"},
            "notes": "metal salt solution fed into 1 L CSTR under nitrogen"
          },
          {
            "action": "separately pumped",
            "parameters": {
              "inputs": ["chem_4"],
              "concentration": {"value": 4.0, "unit": "M"}
            },
            "temperature": {"value": 333, "unit": "K"},
            "notes": ""
          },
          {
            "action": "separately pumped",
            "parameters": {
              "inputs": ["chem_5"]
            },
            "temperature": {"value": 333, "unit": "K"},
            "notes": "NH4OH as chelating agent"
          }
        ],
        "conditions": {
          "atmosphere": "N2",
          "pH": 10,
          "stirring_speed": "500 rpm",
          "pressure": {"value": null, "unit": ""}
        },
        "prov": ["Methods"]
      },
      {
        "step_id": "step_2",
        "description": "Co-precipitation of secondary-particle precursor Ni0.8Mn0.2(OH)2",
        "operations": [
          {
            "action": "pump",
            "parameters": {
              "inputs": ["chem_1", "chem_3", "chem_9"],
              "concentration": {"value": 2.0, "unit": "M"}
            },
            "temperature": {"value": 333, "unit": "K"},
            "notes": "metal salt solution fed into 4 L CSTR"
          },
          {
            "action": "separately pumped",
            "parameters": {
              "inputs": ["chem_4"],
              "concentration": {"value": 4.0, "unit": "M"}
            },
            "temperature": {"value": 333, "unit": "K"},
            "notes": "NaOH solution"
          },
          {
            "action": "separately pumped",
            "parameters": {
              "inputs": ["chem_5"],
              "concentration": {"value": 5.0, "unit": "M"}
            },
            "temperature": {"value": 333, "unit": "K"},
            "notes": "NH4OH chelating agent"
          }
        ],
        "conditions": {
          "atmosphere": "N2",
          "pH": "10.5–11",
          "stirring_speed": "1000 rpm",
          "pressure": {"value": null, "unit": ""}
        },
        "prov": ["Methods"]
      },
      {
        "step_id": "step_3",
        "description": "Isolation of hydroxide precursors",
        "operations": [
          {
            "action": "filter",
            "parameters": {},
            "notes": ""
          },
          {
            "action": "wash",
            "parameters": {},
            "notes": ""
          },
          {
            "action": "dry",
            "parameters": {
              "duration": {"value": null, "unit": ""},
              "temperature": {"value": null, "unit": ""}
            },
            "notes": "vacuum oven, overnight"
          }
        ],
        "conditions": {
          "atmosphere": "",
          "pressure": {"value": null, "unit": ""}
        },
        "prov": ["Methods"]
      },
      {
        "step_id": "step_4",
        "description": "Lithiation and optional dopant mixing",
        "operations": [
          {
            "action": "mix",
            "parameters": {
              "inputs": ["precursors", "chem_6"],
              "ratio": "Li:TM 1.03:1"
            },
            "notes": ""
          },
          {
            "action": "mix",
            "parameters": {
              "inputs": ["chem_7", "chem_8"],
              "note_inputs": "only for Mg or Ti doped compositions"
            },
            "notes": ""
          }
        ],
        "conditions": {
          "atmosphere": "",
          "pressure": {"value": null, "unit": ""}
        },
        "prov": ["Methods"]
      },
      {
        "step_id": "step_5",
        "description": "Calcination to obtain layered oxide cathodes",
        "operations": [
          {
            "action": "calcine",
            "parameters": {
              "duration": {"value": 720, "unit": "min"},
              "temperature": {
                "value": null,
                "unit": "K"
              }
            },
            "notes": "Temperature depends on composition: 1053 K (LiNi0.6Co0.4O2), 1073 K (LiNi0.6Mn0.2Co0.2O2), 1123 K (LiNi0.6Mn0.4O2), 1023 K (LiNi0.8Co0.2O2), 1098 K (LiNi0.7Mn0.3O2), 1073 K (LiNi0.8Mn0.2O2) and 1073 K for the remaining doped samples"
          }
        ],
        "conditions": {
          "atmosphere": "O2",
          "pressure": {"value": null, "unit": ""}
        },
        "prov": ["Methods"]
      }
    ]
  },
  "workflow": {
    "timeline": [
      {
        "step_ref": "step_1",
        "description": "Synthesis of single-particle hydroxide precursors via co-precipitation"
      },
      {
        "step_ref": "step_2",
        "description": "Synthesis of secondary-particle precursor via co-precipitation"
      },
      {
        "step_ref": "step_3",
        "description": "Isolation (filtration, washing, drying) of hydroxide precursors"
      },
      {
        "step_ref": "step_4",
        "description": "Lithiation and dopant addition"
      },
      {
        "step_ref": "step_5",
        "description": "Calcination under oxygen to form final layered oxide cathodes"
      }
    ],
    "ambiguities": [
      {
        "issue": "Exact amounts and flow rates of reagents not specified",
        "excerpt": "Appropriate amounts of NiSO4·6H2O, CoSO4·7H2O and MnSO4·H2O were used as the starting materials"
      },
      {
        "issue": "Vacuum drying time not numerically stated",
        "excerpt": "vacuum drying in an oven overnight"
      },
      {
        "issue": "Calcination pressure not provided",
        "excerpt": "calcination ... under an oxygen atmosphere"
      }
    ]
  },
  "characterization": [
    {
      "method": "High-energy X-ray diffraction (HEXRD)",
      "parameters": {
        "wavelength": "0.1173 Å",
        "beam_size": "0.2 mm × 0.2 mm"
      },
      "results": ["Co-rich NC64 exhibited Li and TMs that, respectively, occupied the 3a and 3b sites, which provided a near-perfect layered structure with almost no Li/Ni disorder"],
      "interpretation": "",
      "prov": ["Methods"]
    },
    {
      "method": "Transmission Electron Microscopy (TEM)",
      "parameters": {},
      "results": ["no bright spots were visually captured in the Li layers","a small number of weak signals in the Li layers"," Li/Ni disorder abundantly occurred in NM64"],
      "interpretation": "",
      "prov": ["Figures 1,5,6"]
    },
    {
      "method": "X-ray Absorption Spectroscopy (XAS)",
      "parameters": {
        "edges": ["Ni K", "Mn K", "Co K"]
      },
      "results": ["the oxidation states of Ni and Co simultaneously increased with Li extraction in NC64", "the valence state of Ni and Co consistently reached the maximum at a charged potential of 4.35V, and then unexpectedly decreased at the end of the charge (4.5V)"],
      "interpretation": "",
      "prov": ["Figure 4"]
    },
    {
      "method": "Differential Scanning Calorimetry (DSC)",
      "parameters": {},
      "results": ["thermal stability shows an upward trend with a Co reduction and Mn increase"],
      "interpretation": "",
      "prov": ["Supplementary Fig. 7"]
    },
    {
      "method": "Differential Electrochemical Mass Spectrometry (DEMS)",
      "parameters": {},
      "results": ["the three cathodes consistently showed onsets of CO2 evolution at lower potentials due to the oxidation of carbonate impurities", "CO2 generation occurred earlier and in greater quantities than in NC64 at high potentials"],
      "interpretation": "",
      "prov": ["Figure 4h"]
    }
  ],
  "analysis": {
    "methods": [
      {
        "method_name": "Electrochemical testing (half-cell)",
        "results": [
          {
            "metric": "Initial discharge capacity (NC64)",
            "value": 205,
            "unit": "mAh g-1",
            "prov": ["Fig. 2a"]
          },
          {
            "metric": "Initial discharge capacity (NMC622)",
            "value": 197,
            "unit": "mAh g-1",
            "prov": ["Fig. 2a"]
          },
          {
            "metric": "Initial discharge capacity (NM64)",
            "value": 191,
            "unit": "mAh g-1",
            "prov": ["Fig. 2a"]
          },
          {
            "metric": "Capacity retention over 100 cycles (NC64, 2.8-4.5 V)",
            "value": 70.2,
            "unit": "%",
            "prov": ["Fig. 2c"]
          },
          {
            "metric": "Capacity retention over 100 cycles (NMC622, 2.8-4.5 V)",
            "value": 79.4,
            "unit": "%",
            "prov": ["Fig. 2c"]
          },
          {
            "metric": "Capacity retention over 100 cycles (NM64, 2.8-4.5 V)",
            "value": 85.9,
            "unit": "%",
            "prov": ["Fig. 2c"]
          },
          {
            "metric": "Capacity of NM82",
            "value": 209,
            "unit": "mAh g-1",
            "prov": ["Main text"]
          },
          {
            "metric": "Capacity retention (NM82, C/3)",
            "value": 86.2,
            "unit": "%",
            "prov": ["Fig. 8c"]
          },
          {
            "metric": "Capacity retention (NMT, C/3)",
            "value": 87.3,
            "unit": "%",
            "prov": ["Fig. 8c"]
          },
          {
            "metric": "Capacity retention (NMM, C/3)",
            "value": 88.2,
            "unit": "%",
            "prov": ["Fig. 8c"]
          },
          {
            "metric": "Capacity retention (NMA, C/3)",
            "value": 92.1,
            "unit": "%",
            "prov": ["Fig. 8c"]
          }
        ]
      }
    ]
  },
  "final_outcomes": {
    "yield": {
      "value": null,
      "unit": "%"
    },
    "capacity": {
      "value": 209,
      "unit": "mAh g-1"
    },
    "cycle_life": null
  },
  "extraction_metadata": {
    "timestamp": "2024-06-28T00:00:00Z",
    "source_file": "extracted_text_chunk",
    "processing_time": null
  }
}
