Repository: meomeolucifr/BattSynth

File: dataset/extraction_jsons/complex/Chen_et_al__-_Staging_Phase_Transitions_in_LixCoO2_reactions.json
{
  "schema": {
    "name": "Universal Chemistry Extraction Schema",
    "version": "2.1"
  },
  "units_policy": {
    "temperature": "K",
    "pressure": "bar",
    "time": "min",
    "mass": "g",
    "volume": "mL",
    "amount": "mmol",
    "concentration": "M",
    "capacity": "mAh g-1",
    "strict": true
  },
  "source": {
    "title": "Staging Phase Transitions in Li xCoO2",
    "doi": "10.1149/1.1519850",
    "authors": [
      "Zhaohui Chen",
      "Zhonghua Lu",
      "J. R. Dahn"
    ],
    "journal": "Journal of The Electrochemical Society",
    "year": 2002
  },
  "metadata": {
    "discipline": "chemistry",
    "type": "materials_synthesis_and_electrochemistry",
    "tags": [
      "LiCoO2",
      "Al2O3 coating",
      "in situ XRD",
      "stage-two phase",
      "Li-ion cathode"
    ]
  },
  "targets": [
    {
      "target_id": "target_1",
      "compound_name": "Al2O3-coated LiCoO2",
      "molecular_formula": "LiCoO2",
      "intended_role": "product",
      "prov": [
        "Page A1604 – Experimental, Coating LiCoO2 with Al2O3"
      ]
    },
    {
      "target_id": "target_2",
      "compound_name": "Li0.12CoO2 (H1-3 phase)",
      "molecular_formula": "Li0.12CoO2",
      "intended_role": "intermediate_phase",
      "prov": [
        "Page A1607 – Rietveld refinement results"
      ]
    }
  ],
  "chemicals": [
    {
      "chemical_id": "chem_1",
      "name": "LiCoO2",
      "molecular_formula": "LiCoO2",
      "ontology": {
        "role": "substrate",
        "category": "inorganic"
      },
      "amount": {
        "value": 2,
        "unit": "g"
      },
      "notes": "",
      "prov": [
        "Page A1605 – Coating LiCoO2 with Al2O3"
      ]
    },
    {
      "chemical_id": "chem_2",
      "name": "aluminum oxide, polymeric precursor",
      "molecular_formula": "",
      "ontology": {
        "role": "coating_precursor",
        "category": "inorganic"
      },
      "amount": {
        "value": 20,
        "unit": "mL"
      },
      "notes": "Alfa Aesar",
      "prov": [
        "Page A1605 – Coating LiCoO2 with Al2O3"
      ]
    },
    {
      "chemical_id": "chem_3",
      "name": "3-glycidoxypropyltrimethoxysilane",
      "molecular_formula": "",
      "ontology": {
        "role": "surfactant",
        "category": "organic"
      },
      "amount": {
        "value": 0.05,
        "unit": "g"
      },
      "notes": "",
      "prov": [
        "Page A1605 – Coating LiCoO2 with Al2O3"
      ]
    },
    {
      "chemical_id": "chem_4",
      "name": "Super S carbon black",
      "molecular_formula": "",
      "ontology": {
        "role": "conductive_additive",
        "category": "carbon"
      },
      "amount": {
        "value": 0.05,
        "unit": "g"
      },
      "notes": "MMM Carbon",
      "prov": [
        "Page A1605 – Electrode preparation"
      ]
    },
    {
      "chemical_id": "chem_5",
      "name": "Kynar 2801 (PVDF-HFP)",
      "molecular_formula": "",
      "ontology": {
        "role": "binder",
        "category": "polymer"
      },
      "amount": {
        "value": 0.125,
        "unit": "g"
      },
      "notes": "Elf-Atochem",
      "prov": [
        "Page A1605 – Electrode preparation"
      ]
    },
    {
      "chemical_id": "chem_6",
      "name": "acetone",
      "molecular_formula": "C3H6O",
      "ontology": {
        "role": "solvent",
        "category": "organic"
      },
      "amount": {
        "value": 1.5,
        "unit": "g"
      },
      "notes": "",
      "prov": [
        "Page A1605 – Electrode preparation"
      ]
    },
    {
      "chemical_id": "chem_7",
      "name": "dibutyl phthalate",
      "molecular_formula": "",
      "ontology": {
        "role": "plasticizer",
        "category": "organic"
      },
      "amount": {
        "value": 0.2,
        "unit": "g"
      },
      "notes": "DBP",
      "prov": [
        "Page A1605 – Electrode preparation"
      ]
    },
    {
      "chemical_id": "chem_8",
      "name": "diethyl ether",
      "molecular_formula": "C4H10O",
      "ontology": {
        "role": "washing_solvent",
        "category": "organic"
      },
      "amount": {
        "value": null,
        "unit": ""
      },
      "notes": "anhydrous",
      "prov": [
        "Page A1605 – Electrode preparation"
      ]
    },
    {
      "chemical_id": "chem_9",
      "name": "LiPF6",
      "molecular_formula": "LiPF6",
      "ontology": {
        "role": "electrolyte_salt",
        "category": "inorganic"
      },
      "amount": {
        "value": null,
        "unit": ""
      },
      "notes": "1 M in EC:DEC",
      "prov": [
        "Page A1605 – Electrochemical testing"
      ]
    },
    {
      "chemical_id": "chem_10",
      "name": "ethyl carbonate",
      "molecular_formula": "C3H4O3",
      "ontology": {
        "role": "electrolyte_solvent",
        "category": "organic"
      },
      "amount": {
        "value": null,
        "unit": ""
      },
      "notes": "33 vol %",
      "prov": [
        "Page A1605 – Electrochemical testing"
      ]
    },
    {
      "chemical_id": "chem_11",
      "name": "diethyl carbonate",
      "molecular_formula": "C5H10O3",
      "ontology": {
        "role": "electrolyte_solvent",
        "category": "organic"
      },
      "amount": {
        "value": null,
        "unit": ""
      },
      "notes": "67 vol %",
      "prov": [
        "Page A1605 – Electrochemical testing"
      ]
    },
    {
      "chemical_id": "chem_12",
      "name": "lithium metal",
      "molecular_formula": "Li",
      "ontology": {
        "role": "anode",
        "category": "metal"
      },
      "amount": {
        "value": null,
        "unit": ""
      },
      "notes": "foil",
      "prov": [
        "Page A1605 – Electrochemical testing"
      ]
    },
    {
      "chemical_id": "chem_13",
      "name": "argon",
      "molecular_formula": "Ar",
      "ontology": {
        "role": "atmosphere",
        "category": "gas"
      },
      "amount": {
        "value": null,
        "unit": ""
      },
      "notes": "glove box",
      "prov": [
        "Page A1605 – Electrochemical testing"
      ]
    },
    {
      "chemical_id": "chem_14",
      "name": "helium",
      "molecular_formula": "He",
      "ontology": {
        "role": "atmosphere",
        "category": "gas"
      },
      "amount": {
        "value": null,
        "unit": ""
      },
      "notes": "glove box & sample holder",
      "prov": [
        "Page A1605 – Ex situ XRD"
      ]
    }
  ],
  "synthesis": {
    "steps": [
      {
        "step_id": "step_1",
        "description": "Coating of LiCoO2 with Al2O3 precursor",
        "operations": [
          {
            "action": "mix",
            "parameters": {
              "inputs": [
                "chem_1",
                "chem_2"
              ],
              "method": "magnetic stirring"
            },
            "duration": {
              "value": 180,
              "unit": "min"
            },
            "temperature": {
              "value": null,
              "unit": ""
            },
            "notes": "Added 20 mL aluminum oxide polymeric precursor to 2 g LiCoO2"
          },
          {
            "action": "add",
            "parameters": {
              "inputs": [
                "chem_3"
              ]
            },
            "timepoint": "during mixing",
            "notes": "0.05 g surfactant added"
          }
        ],
        "conditions": {
          "atmosphere": "",
          "pressure": {
            "value": null,
            "unit": ""
          }
        },
        "prov": [
          "Page A1605 – Coating LiCoO2 with Al2O3"
        ]
      },
      {
        "step_id": "step_2",
        "description": "Separation of coated powder",
        "operations": [
          {
            "action": "centrifuge",
            "parameters": {
              "inputs": [
                "output_step_1"
              ]
            },
            "notes": ""
          }
        ],
        "conditions": {},
        "prov": [
          "Page A1605 – Coating LiCoO2 with Al2O3"
        ]
      },
      {
        "step_id": "step_3",
        "description": "Drying of separated powder",
        "operations": [
          {
            "action": "heat",
            "parameters": {
              "inputs": [
                "output_step_2"
              ]
            },
            "temperature": {
              "value": 373.15,
              "unit": "K"
            },
            "duration": {
              "value": 720,
              "unit": "min"
            },
            "notes": "to evaporate solvents"
          }
        ],
        "conditions": {},
        "prov": [
          "Page A1605 – Coating LiCoO2 with Al2O3"
        ]
      },
      {
        "step_id": "step_4",
        "description": "Final calcination",
        "operations": [
          {
            "action": "heat",
            "parameters": {
              "inputs": [
                "output_step_3"
              ]
            },
            "temperature": {
              "value": 823.15,
              "unit": "K"
            },
            "duration": {
              "value": 180,
              "unit": "min"
            },
            "notes": ""
          }
        ],
        "conditions": {},
        "prov": [
          "Page A1605 – Coating LiCoO2 with Al2O3"
        ]
      },
      {
        "step_id": "step_5",
        "description": "Electrode slurry preparation",
        "operations": [
          {
            "action": "mix",
            "parameters": {
              "inputs": [
                "chem_4",
                "chem_5",
                "chem_6",
                "chem_7",
                "output_step_4"
              ],
              "method": "extensive mixing"
            },
            "notes": "500 mg active material + 50 mg carbon + 125 mg binder with solvents"
          },
          {
            "action": "spread",
            "parameters": {},
            "notes": "slurry spread on glass plate using notch bar"
          },
          {
            "action": "evaporate",
            "parameters": {
              "inputs": [
                "film"
              ]
            },
            "notes": "solvent evaporation"
          }
        ],
        "conditions": {},
        "prov": [
          "Page A1605 – Electrode preparation"
        ]
      },
      {
        "step_id": "step_6",
        "description": "Electrode disk fabrication and washing",
        "operations": [
          {
            "action": "punch",
            "parameters": {
              "diameter": {
                "value": 13,
                "unit": "mm"
              }
            },
            "notes": "dry film punched into disks"
          },
          {
            "action": "wash",
            "parameters": {
              "inputs": [
                "chem_8"
              ],
              "repetitions": "several"
            },
            "notes": "remove DBP"
          },
          {
            "action": "dry",
            "parameters": {},
            "temperature": {
              "value": 373.15,
              "unit": "K"
            },
            "notes": "air drying"
          }
        ],
        "conditions": {},
        "prov": [
          "Page A1605 – Electrode preparation"
        ]
      }
    ]
  },
  "workflow": {
    "timeline": [
      {
        "step_ref": "step_1",
        "description": "Stir LiCoO2 with Al2O3 precursor and surfactant 3 h"
      },
      {
        "step_ref": "step_2",
        "description": "Centrifuge to separate coated powder"
      },
      {
        "step_ref": "step_3",
        "description": "Dry at 373 K for 12 h"
      },
      {
        "step_ref": "step_4",
        "description": "Calcine at 823 K for 3 h to obtain Al2O3-coated LiCoO2"
      },
      {
        "step_ref": "step_5",
        "description": "Prepare slurry with additives and solvents, coat on glass, evaporate"
      },
      {
        "step_ref": "step_6",
        "description": "Punch disks, wash with diethyl ether, dry at 373 K"
      }
    ],
    "ambiguities": [
      {
        "issue": "Exact composition and amount of Al2O3 coating not quantified",
        "excerpt": "Based on mass balances during synthesis, we estimate the coated material to be less than 5% by weight compared to LiCoO2."
      }
    ]
  },
  "characterization": [
    {
      "method": "XRD (in situ)",
      "parameters": {
        "radiation": "Cu Kα",
        "scan_range": "17–71° 2θ",
        "step_size": "0.05°",
        "scan_time": {
          "value": 240,
          "unit": "min"
        }
      },
      "results": [
        {
          "metric": "phase_transition_voltage",
          "value": 4.55,
          "unit": "V"
        },
        {
          "metric": "phase_transition_voltage",
          "value": 4.63,
          "unit": "V"
        },
        {
          "metric": "observed_phases",
          "value": "O3 → H1-3 → O1 (reversible)",
          "unit": ""
        }
      ],
      "interpretation": "Two reversible phase transitions during charge/discharge",
      "prov": [
        "Figures 3 & 4"
      ]
    },
    {
      "method": "XRD (ex situ)",
      "parameters": {
        "scan_range": "8–71° 2θ",
        "step_size": "0.05°",
        "scan_time_per_scan": {
          "value": 60,
          "unit": "min"
        },
        "lattice_constants": {
          "a": 2.8193,
          "c": 27.035,
          "unit": "Å"
        }
      },
      "results": [
        {
          "metric": "space_group",
          "value": "R-3m",
          "unit": ""
        },
        {
          "metric": "Li_site_occupancy",
          "value": 0.24,
          "unit": ""
        }
      ],
      "interpretation": "Confirms H1-3 (stage-two) structure for Li0.12CoO2",
      "prov": [
        "Figure 6",
        "Table II"
      ]
    },
    {
      "method": "dQ/dV analysis",
      "parameters": {},
      "results": [
        {
          "metric": "peak_positions_charge",
          "value": "4.55 / 4.63",
          "unit": "V"
        },
        {
          "metric": "charge_capacity_first_cycle",
          "value": 270,
          "unit": "mAh g-1"
        }
      ],
      "interpretation": "Electrochemical detection of phase transitions; coated sample shows reversibility",
      "prov": [
        "Figure 2",
        "Figure 1"
      ]
    }
  ],
  "analysis": {
    "methods": [
      {
        "method_name": "Rietveld refinement",
        "results": [
          {
            "equation": "",
            "value": 5.7,
            "unit": "%",
            "metric": "R_B"
          },
          {
            "equation": "",
            "value": 17.55,
            "unit": "%",
            "metric": "R_wp"
          }
        ],
        "prov": [
          "Table II"
        ]
      }
    ]
  },
  "final_outcomes": {
    "yield": {
      "value": null,
      "unit": "%"
    },
    "capacity": {
      "value": 270,
      "unit": "mAh g-1"
    },
    "cycle_life": null
  },
  "extraction_metadata": {
    "timestamp": "2023-11-24T08:19:00Z",
    "source_file": "provided_text_chunk",
    "processing_time": null
  }
}

File: dataset/extraction_jsons/complex/Chu_et_al__-_2020_-_A_multi-functional_binder_for_high_loading_sulfur__reactions.json
{
  "schema": {
    "name": "Universal Chemistry Extraction Schema",
    "version": "2.1"
  },
  "units_policy": {
    "temperature": "K",
    "pressure": "bar",
    "time": "min",
    "mass": "g",
    "volume": "mL",
    "amount": "mmol",
    "concentration": "M",
    "capacity": "mAh g-1",
    "strict": true
  },
  "source": {
    "title": "A multi-functional binder for high loading sulfur cathode",
    "doi": "10.1016/j.jechem.2019.10.020",
    "authors": [
      "Ying Chu",
      "Ning Chen",
      "Ximing Cui",
      "Anmin Liu",
      "Liang Zhen",
      "Qinmin Pan"
    ],
    "journal": "Journal of Energy Chemistry",
    "year": 2020
  },
  "metadata": {
    "discipline": "chemistry",
    "type": "research article",
    "tags": [
      "Li–S batteries",
      "binder",
      "sulfur cathode",
      "bio-adhesion"
    ]
  },
  "targets": [
    {
      "target_id": "target_1",
      "compound_name": "CNC binder (chitosan-nitrocatechol)",
      "molecular_formula": "",
      "intended_role": "binder",
      "prov": [
        "Section 2.2",
        "Fig. 1a"
      ]
    },
    {
      "target_id": "target_2",
      "compound_name": "Sulfur cathode (S/CNC/Super P on Al or Ni current collector)",
      "molecular_formula": "",
      "intended_role": "electrode",
      "prov": [
        "Section 2.3"
      ]
    }
  ],
  "chemicals": [
    {
      "chemical_id": "chem_1",
      "name": "chitosan",
      "molecular_formula": "",
      "ontology": {
        "role": "reactant",
        "category": "polymer"
      },
      "amount": {
        "value": null,
        "unit": "g"
      },
      "notes": "",
      "prov": [
        "Section 2.2"
      ]
    },
    {
      "chemical_id": "chem_2",
      "name": "nitrocatechol",
      "molecular_formula": "",
      "ontology": {
        "role": "reactant",
        "category": "organic"
      },
      "amount": {
        "value": null,
        "unit": "g"
      },
      "notes": "",
      "prov": [
        "Section 2.2"
      ]
    },
    {
      "chemical_id": "chem_3",
      "name": "sulfur powder",
      "molecular_formula": "S",
      "ontology": {
        "role": "active material",
        "category": "inorganic"
      },
      "amount": {
        "value": null,
        "unit": "g"
      },
      "notes": "Mass ratio in slurry = 6 (with respect to Super P : CNC = 3 : 1)",
      "prov": [
        "Section 2.3"
      ]
    },
    {
      "chemical_id": "chem_4",
      "name": "Super P carbon black",
      "molecular_formula": "",
      "ontology": {
        "role": "conductive additive",
        "category": "carbon"
      },
      "amount": {
        "value": null,
        "unit": "g"
      },
      "notes": "Mass ratio in slurry = 3 (with respect to S : CNC = 6 : 1)",
      "prov": [
        "Section 2.3"
      ]
    },
    {
      "chemical_id": "chem_5",
      "name": "CNC binder",
      "molecular_formula": "",
      "ontology": {
        "role": "binder",
        "category": "polymer"
      },
      "amount": {
        "value": null,
        "unit": "g"
      },
      "notes": "Mass ratio in slurry = 1 (with respect to S : Super P = 6 : 3)",
      "prov": [
        "Section 2.3"
      ]
    },
    {
      "chemical_id": "chem_6",
      "name": "deionized water",
      "molecular_formula": "H2O",
      "ontology": {
        "role": "solvent",
        "category": "solvent"
      },
      "amount": {
        "value": null,
        "unit": "mL"
      },
      "notes": "",
      "prov": [
        "Section 2.3"
      ]
    },
    {
      "chemical_id": "chem_7",
      "name": "alumina foil",
      "molecular_formula": "Al2O3",
      "ontology": {
        "role": "current collector",
        "category": "ceramic"
      },
      "amount": {
        "value": null,
        "unit": ""
      },
      "notes": "Thickness 30 µm",
      "prov": [
        "Section 2.3"
      ]
    },
    {
      "chemical_id": "chem_8",
      "name": "nickel foam",
      "molecular_formula": "Ni",
      "ontology": {
        "role": "current collector",
        "category": "metal"
      },
      "amount": {
        "value": null,
        "unit": ""
      },
      "notes": "",
      "prov": [
        "Section 2.3"
      ]
    },
    {
      "chemical_id": "chem_9",
      "name": "Lithium bis(trifluoromethylsulphonyl)imide",
      "molecular_formula": "LiTFSI",
      "ontology": {
        "role": "electrolyte salt",
        "category": "inorganic"
      },
      "amount": {
        "value": 1.0,
        "unit": "M"
      },
      "notes": "Concentration in DOL/DME electrolyte",
      "prov": [
        "Section 2.3"
      ]
    },
    {
      "chemical_id": "chem_10",
      "name": "1,3-dioxolane",
      "molecular_formula": "C3H6O2",
      "ontology": {
        "role": "solvent",
        "category": "organic"
      },
      "amount": {
        "value": null,
        "unit": "mL"
      },
      "notes": "",
      "prov": [
        "Section 2.3"
      ]
    },
    {
      "chemical_id": "chem_11",
      "name": "1,2-dimethoxyethane",
      "molecular_formula": "C4H10O2",
      "ontology": {
        "role": "solvent",
        "category": "organic"
      },
      "amount": {
        "value": null,
        "unit": "mL"
      },
      "notes": "",
      "prov": [
        "Section 2.3"
      ]
    },
    {
      "chemical_id": "chem_12",
      "name": "lithium nitrate",
      "molecular_formula": "LiNO3",
      "ontology": {
        "role": "additive",
        "category": "inorganic"
      },
      "amount": {
        "value": 2,
        "unit": "wt%"
      },
      "notes": "Percentage in electrolyte",
      "prov": [
        "Section 2.3"
      ]
    },
    {
      "chemical_id": "chem_13",
      "name": "lithium foil",
      "molecular_formula": "Li",
      "ontology": {
        "role": "counter electrode",
        "category": "metal"
      },
      "amount": {
        "value": null,
        "unit": ""
      },
      "notes": "Thickness 1 mm",
      "prov": [
        "Section 2.3"
      ]
    }
  ],
  "synthesis": {
    "steps": [
      {
        "step_id": "step_1",
        "description": "Reductive amination of chitosan with nitrocatechol to form CNC binder",
        "operations": [
          {
            "action": "reductive amination",
            "parameters": {
              "inputs": [
                "chem_1",
                "chem_2"
              ]
            },
            "duration": {
              "value": null,
              "unit": "min"
            },
            "temperature": {
              "value": null,
              "unit": "K"
            },
            "notes": "Details follow previously reported procedure; not specified in text"
          }
        ],
        "conditions": {
          "atmosphere": "",
          "pressure": {
            "value": null,
            "unit": "bar"
          }
        },
        "prov": [
          "Section 2.2"
        ]
      },
      {
        "step_id": "step_2",
        "description": "Preparation of cathode slurry",
        "operations": [
          {
            "action": "mix",
            "parameters": {
              "inputs": [
                "chem_3",
                "chem_4",
                "chem_5",
                "chem_6"
              ],
              "ratio": "mass 6:3:1 (S:Super P:CNC)"
            },
            "duration": {
              "value": null,
              "unit": "min"
            },
            "temperature": {
              "value": null,
              "unit": "K"
            },
            "notes": "Form homogeneous slurry in deionized water"
          }
        ],
        "conditions": {
          "atmosphere": "",
          "pressure": {
            "value": null,
            "unit": "bar"
          }
        },
        "prov": [
          "Section 2.3"
        ]
      },
      {
        "step_id": "step_3",
        "description": "Coating and drying of slurry on current collector",
        "operations": [
          {
            "action": "coat",
            "parameters": {
              "inputs": [
                "step_2 slurry"
              ],
              "substrate": [
                "chem_7",
                "chem_8"
              ]
            },
            "duration": {
              "value": null,
              "unit": "min"
            },
            "temperature": {
              "value": 333,
              "unit": "K"
            },
            "notes": "Dry at 60 °C (converted to 333 K)"
          }
        ],
        "conditions": {
          "atmosphere": "",
          "pressure": {
            "value": null,
            "unit": "bar"
          }
        },
        "prov": [
          "Section 2.3"
        ]
      },
      {
        "step_id": "step_4",
        "description": "Punching electrodes",
        "operations": [
          {
            "action": "punch",
            "parameters": {
              "diameter": "1.5 cm"
            },
            "duration": {
              "value": null,
              "unit": "min"
            },
            "temperature": {
              "value": null,
              "unit": "K"
            },
            "notes": ""
          }
        ],
        "conditions": {
          "atmosphere": "",
          "pressure": {
            "value": null,
            "unit": "bar"
          }
        },
        "prov": [
          "Section 2.3"
        ]
      },
      {
        "step_id": "step_5",
        "description": "Assembly of coin cells",
        "operations": [
          {
            "action": "assemble",
            "parameters": {
              "working_electrode": "step_4 discs",
              "counter_electrode": "chem_13",
              "electrolyte": "1 M chem_9 in chem_10/chem_11 with 2 wt% chem_12",
              "environment": "argon-filled glovebox"
            },
            "duration": {
              "value": null,
              "unit": "min"
            },
            "temperature": {
              "value": null,
              "unit": "K"
            },
            "notes": ""
          }
        ],
        "conditions": {
          "atmosphere": "Ar",
          "pressure": {
            "value": null,
            "unit": "bar"
          }
        },
        "prov": [
          "Section 2.3"
        ]
      }
    ]
  },
  "workflow": {
    "timeline": [
      {
        "step_ref": "step_1",
        "description": "Synthesis of CNC binder"
      },
      {
        "step_ref": "step_2",
        "description": "Preparation of sulfur cathode slurry"
      },
      {
        "step_ref": "step_3",
        "description": "Coating and drying of cathode film"
      },
      {
        "step_ref": "step_4",
        "description": "Electrode punching"
      },
      {
        "step_ref": "step_5",
        "description": "Coin cell assembly"
      }
    ],
    "ambiguities": [
      {
        "issue": "Missing reaction details for CNC binder synthesis",
        "excerpt": "\"chitosan substituted with nitrocatechol (chitosan-nitrocatechol, CNC) was synthesized through a reductive amination reported in the literatures (Fig. S1)\""
      }
    ]
  },
  "characterization": [
    {
      "method": "CV",
      "parameters": {
        "scan_rate": {
          "value": 0.5,
          "unit": "mV s-1"
        }
      },
      "results": [
        {
          "metric": "redox_peaks",
          "value": "1.90, 2.18, 2.51",
          "unit": "V vs. Li/Li+"
        }
      ],
      "interpretation": "High reversibility of sulfur conversion",
      "prov": [
        "Fig. 2a"
      ]
    },
    {
      "method": "GCD",
      "parameters": {
        "rate": "0.2 C"
      },
      "results": [
        {
          "metric": "initial_charge_capacity",
          "value": 902.2,
          "unit": "mAh g-1"
        },
        {
          "metric": "initial_discharge_capacity",
          "value": 855.5,
          "unit": "mAh g-1"
        },
        {
          "metric": "coulombic_efficiency",
          "value": 94.8,
          "unit": "%"
        },
        {
          "metric": "capacity_after_100_cycles",
          "value": 764.1,
          "unit": "mAh g-1"
        }
      ],
      "interpretation": "High capacity retention (89.3% after 100 cycles)",
      "prov": [
        "Fig. 2b",
        "Fig. 2c"
      ]
    },
    {
      "method": "SEM",
      "parameters": {},
      "results": [
        {
          "metric": "morphology_integrity",
          "value": "intact after 100 cycles",
          "unit": ""
        }
      ],
      "interpretation": "Binder maintains electrode structure",
      "prov": [
        "Fig. 3b",
        "Fig. 3c"
      ]
    },
    {
      "method": "Tensile test",
      "parameters": {},
      "results": [
        {
          "metric": "shear_adhesion_strength",
          "value": 245.4,
          "unit": "kPa"
        },
        {
          "metric": "breaking_strain",
          "value": 15.7,
          "unit": "%"
        }
      ],
      "interpretation": "CNC binder exhibits strong wet adhesion",
      "prov": [
        "Fig. 1b"
      ]
    },
    {
      "method": "XPS",
      "parameters": {},
      "results": [
        {
          "metric": "C–S2- peak presence",
          "value": "282.6–283.2 eV (C1s), 160.4 eV (S2p)",
          "unit": "eV"
        }
      ],
      "interpretation": "Evidence of polysulfide interaction with binder",
      "prov": [
        "Fig. 4"
      ]
    }
  ],
  "analysis": {
    "methods": [
      {
        "method_name": "DFT adsorption energy calculation",
        "results": [
          {
            "equation": "",
            "value": null,
            "unit": ""
          }
        ],
        "prov": [
          "Section 2.7",
          "Fig. S6"
        ]
      }
    ]
  },
  "final_outcomes": {
    "yield": {
      "value": null,
      "unit": "%"
    },
    "capacity": {
      "value": 855.5,
      "unit": "mAh g-1"
    },
    "cycle_life": null
  },
  "extraction_metadata": {
    "timestamp": "2023-10-07T00:00:00Z",
    "source_file": "",
    "processing_time": null
  }
}
