Repository: meomeolucifr/BattSynth

File: dataset/extraction_jsons/moderate/backup/Cheng_et_al__-_2020_-_Unveiling_the_Stable_Nature_of_the_Solid_Electroly_reactions.json
{
  "schema": {
    "name": "Universal Chemistry Extraction Schema",
    "version": "2.1"
  },
  "units_policy": {
    "temperature": "K",
    "pressure": "bar",
    "time": "min",
    "mass": "g",
    "volume": "mL",
    "amount": "mmol",
    "concentration": "M",
    "capacity": "mAh g-1",
    "strict": true
  },
  "source": {
    "title": "Unveiling the Stable Nature of the Solid Electrolyte Interphase between Lithium Metal and LiPON via Cryogenic Electron Microscopy",
    "doi": "10.1016/j.joule.2020.08.013",
    "authors": ["Diyi Cheng", "Thomas A. Wynn", "Xuefeng Wang", "Shen Wang", "Minghao Zhang", "Ryosuke Shimizu", "Shuang Bai", "Han Nguyen", "Chengcheng Fang", "Min-cheol Kim", "Weikang Li", "Bingyu Lu", "Suk Jun Kim", "Ying Shirley Meng"],
    "journal": "Joule",
    "year": 2020
  },
  "metadata": {
    "discipline": "chemistry",
    "type": "materials_synthesis",
    "tags": ["solid-state battery", "LiPON", "thin film", "interface"]
  },
  "targets": [
    {
      "target_id": "target_1",
      "compound_name": "LiPON thin film",
      "molecular_formula": "",
      "intended_role": "solid_electrolyte",
      "prov": ["Sample Preparation (Page 2496)"]
    },
    {
      "target_id": "target_2",
      "compound_name": "Li/LiPON/LNMO thin-film full cell",
      "molecular_formula": "",
      "intended_role": "device",
      "prov": ["Sample Preparation (Pages 2495-2496)"]
    }
  ],
  "chemicals": [
    {
      "chemical_id": "chem_1",
      "name": "Li3PO4 (sputtering target)",
      "molecular_formula": "Li3PO4",
      "ontology": {
        "role": "precursor",
        "category": "inorganic"
      },
      "amount": {
        "value": null,
        "unit": ""
      },
      "notes": "2-inch diameter crystalline target (ambiguous unit in text)",
      "prov": ["Sample Preparation (Page 2496)"]
    },
    {
      "chemical_id": "chem_2",
      "name": "Nitrogen gas (UHP)",
      "molecular_formula": "N2",
      "ontology": {
        "role": "sputtering_gas",
        "category": "gas"
      },
      "amount": {
        "value": 15,
        "unit": "mTorr"
      },
      "notes": "process pressure during RF sputtering",
      "prov": ["Sample Preparation (Page 2496)"]
    },
    {
      "chemical_id": "chem_3",
      "name": "Lithium metal",
      "molecular_formula": "Li",
      "ontology": {
        "role": "anode_material",
        "category": "metal"
      },
      "amount": {
        "value": 1.5,
        "unit": "µm"
      },
      "notes": "thickness for interface sample; other thicknesses (100 nm, 570 nm) also used (see ambiguities)",
      "prov": ["Results (Page 2486)", "Sample Preparation (Page 2496)"]
    },
    {
      "chemical_id": "chem_4",
      "name": "LiNi0.5Mn1.5O4 (LNMO)",
      "molecular_formula": "",
      "ontology": {
        "role": "cathode_material",
        "category": "inorganic"
      },
      "amount": {
        "value": 650,
        "unit": "nm"
      },
      "notes": "film thickness by PLD",
      "prov": ["Sample Preparation (Page 2496)"]
    },
    {
      "chemical_id": "chem_5",
      "name": "Platinum (substrate layer)",
      "molecular_formula": "Pt",
      "ontology": {
        "role": "substrate_coating",
        "category": "metal"
      },
      "amount": {
        "value": 100,
        "unit": "nm"
      },
      "notes": "Pt layer on alumina substrate for cathode",
      "prov": ["Sample Preparation (Page 2496)"]
    },
    {
      "chemical_id": "chem_6",
      "name": "LiPF6",
      "molecular_formula": "LiPF6",
      "ontology": {
        "role": "salt",
        "category": "electrolyte_salt"
      },
      "amount": {
        "value": 1,
        "unit": "M"
      },
      "notes": "in EC:EMC (3:7 wt%) for liquid cell comparison",
      "prov": ["Liquid Cell Fabrication (Page 2496)"]
    },
    {
      "chemical_id": "chem_7",
      "name": "Ethylene carbonate (EC)",
      "molecular_formula": "C3H4O3",
      "ontology": {
        "role": "solvent",
        "category": "organic_solvent"
      },
      "amount": {
        "value": null,
        "unit": ""
      },
      "notes": "part of liquid electrolyte (3:7 wt% EC:EMC)",
      "prov": ["Liquid Cell Fabrication (Page 2496)"]
    },
    {
      "chemical_id": "chem_8",
      "name": "Ethyl methyl carbonate (EMC)",
      "molecular_formula": "C4H8O3",
      "ontology": {
        "role": "solvent",
        "category": "organic_solvent"
      },
      "amount": {
        "value": null,
        "unit": ""
      },
      "notes": "part of liquid electrolyte (3:7 wt% EC:EMC)",
      "prov": ["Liquid Cell Fabrication (Page 2496)"]
    }
  ],
  "synthesis": {
    "steps": [
      {
        "step_id": "step_1",
        "description": "RF sputter deposition of LiPON thin film",
        "operations": [
          {
            "action": "sputter_deposit",
            "parameters": {
              "target": "chem_1",
              "substrate": "Pt/Cr/SiO2/Si",
              "gas": "chem_2",
              "power": {"value": 50, "unit": "W"},
              "pressure": {"value": 0.015, "unit": "bar", "notes": "15 mTorr"},
              "base_pressure": {"value": 3e-6, "unit": "Torr"},
              "growth_rate": {"value": 0.46, "unit": "Å min-1"},
              "thickness": {"value": 1, "unit": "µm"}
            },
            "duration": {"value": null, "unit": ""},
            "temperature": {"value": null, "unit": ""},
            "notes": "",
            "prov": ["Sample Preparation (Page 2496)"]
          }
        ],
        "conditions": {
          "atmosphere": "N2",
          "pressure": {"value": 0.015, "unit": "bar"}
        },
        "prov": ["Sample Preparation (Page 2496)"]
      },
      {
        "step_id": "step_2",
        "description": "Transfer LiPON-coated substrate to thermal evaporation chamber with environment isolation",
        "operations": [
          {
            "action": "transfer",
            "parameters": {},
            "duration": {"value": null, "unit": ""},
            "temperature": {"value": null, "unit": ""},
            "notes": "minimized air exposure",
            "prov": ["Sample Preparation (Page 2496)"]
          }
        ],
        "conditions": {
          "atmosphere": "",
          "pressure": {"value": null, "unit": ""}
        },
        "prov": ["Sample Preparation (Page 2496)"]
      },
      {
        "step_id": "step_3",
        "description": "Thermal evaporation of lithium metal onto LiPON",
        "operations": [
          {
            "action": "evaporate",
            "parameters": {
              "material": "chem_3",
              "base_pressure": {"value": 3e-8, "unit": "Torr"},
              "growth_rate": {"value": 1.53, "unit": "Å s-1"},
              "thickness": {"value": 1.5, "unit": "µm"}
            },
            "duration": {"value": null, "unit": ""},
            "temperature": {"value": null, "unit": ""},
            "notes": "",
            "prov": ["Results (Page 2486)", "Sample Preparation (Page 2496)"]
          }
        ],
        "conditions": {
          "atmosphere": "high vacuum",
          "pressure": {"value": 3e-8, "unit": "Torr"}
        },
        "prov": ["Sample Preparation (Page 2496)"]
      },
      {
        "step_id": "step_4",
        "description": "Pulsed-laser deposition (PLD) of LNMO cathode film",
        "operations": [
          {
            "action": "pulsed_laser_deposit",
            "parameters": {
              "material": "chem_4",
              "laser_fluence": {"value": 2, "unit": "J cm-2"},
              "repetition_rate": {"value": 10, "unit": "Hz"},
              "substrate_temperature": {"value": 873, "unit": "K", "notes": "600 °C"},
              "oxygen_partial_pressure": {"value": 0.2, "unit": "Torr"},
              "thickness": {"value": 650, "unit": "nm"}
            },
            "duration": {"value": null, "unit": ""},
            "temperature": {"value": 873, "unit": "K"},
            "notes": "",
            "prov": ["Sample Preparation (Page 2496)"]
          }
        ],
        "conditions": {
          "atmosphere": "O2",
          "pressure": {"value": 0.2, "unit": "Torr"}
        },
        "prov": ["Sample Preparation (Page 2496)"]
      },
      {
        "step_id": "step_5",
        "description": "Assembly of Li/LiPON/LNMO thin-film full cell",
        "operations": [
          {
            "action": "assemble",
            "parameters": {
              "anode": "chem_3",
              "electrolyte": "target_1",
              "cathode": "chem_4"
            },
            "duration": {"value": null, "unit": ""},
            "temperature": {"value": null, "unit": ""},
            "notes": "Li metal thickness 570 nm for full cell",
            "prov": ["Sample Preparation (Page 2496)", "Electrochemical Measurement (Page 2496)"]
          }
        ],
        "conditions": {
          "atmosphere": "inert",
          "pressure": {"value": null, "unit": ""}
        },
        "prov": ["Sample Preparation (Page 2496)"]
      }
    ]
  },
  "workflow": {
    "timeline": [
      {
        "step_ref": "step_1",
        "description": "LiPON film deposition via RF sputtering"
      },
      {
        "step_ref": "step_2",
        "description": "Isolated transfer to evaporation chamber"
      },
      {
        "step_ref": "step_3",
        "description": "Lithium metal film evaporation"
      },
      {
        "step_ref": "step_4",
        "description": "LNMO cathode film deposition"
      },
      {
        "step_ref": "step_5",
        "description": "Full cell assembly"
      }
    ],
    "ambiguities": [
      {
        "issue": "Unclear diameter unit for Li3PO4 target",
        "excerpt": "\"200in diameter\" from Sample Preparation"
      },
      {
        "issue": "Temperature notation",
        "excerpt": "\"600/C14C\" in PLD conditions"
      },
      {
        "issue": "Multiple lithium film thickness values (100 nm, 570 nm, 1.5 µm)",
        "excerpt": "Results and Sample Preparation sections list differing Li thicknesses"
      }
    ]
  },
  "characterization": [
    {
      "method": "Electrochemical cycling",
      "parameters": {
        "voltage_window": "3.5–5.1 V",
        "rate_initial": "C/10",
        "rate_rest": "5C",
        "cycles": 535
      },
      "results": [
        {
          "metric": "Coulombic efficiency",
          "value": 99.85,
          "unit": "%",
          "notes": "after 400 cycles"
        },
        {
          "metric": "Coulombic efficiency",
          "value": 99.70,
          "unit": "%",
          "notes": "after 100 cycles"
        }
      ],
      "interpretation": "",
      "prov": ["Figure 1A-B (Page 2486-2487)"]
    },
    {
      "method": "Cryo-TEM/HRTEM",
      "parameters": {},
      "results": [
        {
          "metric": "Interphase thickness",
          "value": 76,
          "unit": "nm"
        }
      ],
      "interpretation": "Multilayer-mosaic SEI with Li2O, Li3N, Li3PO4 nanocrystals in amorphous matrix",
      "prov": ["Figures 2A-K (Pages 2488-2489)"]
    },
    {
      "method": "Cryo-STEM-EDS",
      "parameters": {},
      "results": [
        {
          "metric": "P and N concentration gradients observed",
          "value": null,
          "unit": ""
        }
      ],
      "interpretation": "",
      "prov": ["Figure 1D-G (Pages 2486-2488)"]
    },
    {
      "method": "Cryo-STEM-EELS",
      "parameters": {},
      "results": [
        {
          "metric": "Presence of Li2O, Li3N, Li3PO4 signatures",
          "value": null,
          "unit": ""
        }
      ],
      "interpretation": "",
      "prov": ["Figure 3A-C (Pages 2490-2491)"]
    },
    {
      "method": "XPS depth profiling",
      "parameters": {},
      "results": [
        {
          "metric": "Sequential appearance of Li2O, Li3N, Li3PO4 signals",
          "value": null,
          "unit": ""
        }
      ],
      "interpretation": "Confirms multilayer structure",
      "prov": ["Figure 4 (Page 2491)"]
    },
    {
      "method": "Cryo-XRD",
      "parameters": {
        "temperature": {"value": 100, "unit": "K"}
      },
      "results": [
        {
          "metric": "LiPON phase",
          "value": "amorphous",
          "unit": ""
        }
      ],
      "interpretation": "",
      "prov": ["Figure S4 (supplementary reference)"]
    }
  ],
  "analysis": {
    "methods": []
  },
  "final_outcomes": {
    "yield": {
      "value": null,
      "unit": "%"
    },
    "capacity": {
      "value": null,
      "unit": "mAh g-1"
    },
    "cycle_life": 10000
  },
  "extraction_metadata": {
    "timestamp": "2024-06-30T12:00:00Z",
    "source_file": "provided_text_chunk",
    "processing_time": null
  }
}

File: dataset/extraction_jsons/moderate/backup/Oyakhire_et_al__-_2022_-_Electrical_resistance_of_the_current_collector_con_reactions.json
{
  "schema": {
    "name": "Universal Chemistry Extraction Schema",
    "version": "2.1"
  },
  "units_policy": {
    "temperature": "K",
    "pressure": "bar",
    "time": "min",
    "mass": "g",
    "volume": "mL",
    "amount": "mmol",
    "concentration": "M",
    "capacity": "mAh g-1",
    "strict": true
  },
  "source": {
    "title": "Electrical resistance of the current collector controls lithium morphology",
    "doi": "10.1038/s41467-022-31507-w",
    "authors": ["Solomon T. Oyakhire", "Wenbo Zhang", "Andrew Shin", "Rong Xu", "David T. Boyle", "Zhiao Yu", "Yusheng Ye", "Yufei Yang", "James A. Raiford", "William Huang", "Joel R. Schneider", "Yi Cui", "Stacey F. Bent"],
    "journal": "Nature Communications",
    "year": 2022
  },
  "metadata": {
    "discipline": "chemistry",
    "type": "materials synthesis and electrochemistry",
    "tags": ["ALD", "thin films", "lithium metal batteries", "current collector modification"]
  },
  "targets": [
    {
      "target_id": "target_1",
      "compound_name": "Al2O3 thin film on Cu foil",
      "molecular_formula": "Al2O3",
      "intended_role": "modified current collector",
      "prov": ["Methods"]
    },
    {
      "target_id": "target_2",
      "compound_name": "SnO2 thin film on Cu foil",
      "molecular_formula": "SnO2",
      "intended_role": "modified current collector",
      "prov": ["Methods"]
    },
    {
      "target_id": "target_3",
      "compound_name": "ZnO thin film on Cu foil",
      "molecular_formula": "ZnO",
      "intended_role": "modified current collector",
      "prov": ["Methods"]
    },
    {
      "target_id": "target_4",
      "compound_name": "HfEG hybrid thin film on Cu foil",
      "molecular_formula": "",
      "intended_role": "modified current collector",
      "prov": ["Methods"]
    }
  ],
  "chemicals": [
    {
      "chemical_id": "chem_1",
      "name": "trimethylaluminum",
      "molecular_formula": "",
      "ontology": {
        "role": "precursor",
        "category": "organometallic"
      },
      "amount": {
        "value": null,
        "unit": ""
      },
      "notes": "TMA used for Al2O3 ALD",
      "prov": ["Methods"]
    },
    {
      "chemical_id": "chem_2",
      "name": "water",
      "molecular_formula": "H2O",
      "ontology": {
        "role": "counter reactant",
        "category": "solvent/reagent"
      },
      "amount": {
        "value": null,
        "unit": ""
      },
      "notes": "Counter reactant for Al2O3, SnO2, ZnO ALD",
      "prov": ["Methods"]
    },
    {
      "chemical_id": "chem_3",
      "name": "tetrakis(dimethylamino)tin(IV)",
      "molecular_formula": "",
      "ontology": {
        "role": "precursor",
        "category": "organometallic"
      },
      "amount": {
        "value": null,
        "unit": ""
      },
      "notes": "TDMASn heated to 60 °C for SnO2 ALD",
      "prov": ["Methods"]
    },
    {
      "chemical_id": "chem_4",
      "name": "diethyl zinc",
      "molecular_formula": "",
      "ontology": {
        "role": "precursor",
        "category": "organometallic"
      },
      "amount": {
        "value": null,
        "unit": ""
      },
      "notes": "DEZ for ZnO ALD",
      "prov": ["Methods"]
    },
    {
      "chemical_id": "chem_5",
      "name": "tetrakis(dimethylamido)hafnium",
      "molecular_formula": "",
      "ontology": {
        "role": "precursor",
        "category": "organometallic"
      },
      "amount": {
        "value": null,
        "unit": ""
      },
      "notes": "TDMAH heated to 60 °C for HfEG deposition",
      "prov": ["Methods"]
    },
    {
      "chemical_id": "chem_6",
      "name": "ethylene glycol",
      "molecular_formula": "",
      "ontology": {
        "role": "counter reactant",
        "category": "organic"
      },
      "amount": {
        "value": null,
        "unit": ""
      },
      "notes": "Counter reactant for HfEG deposition",
      "prov": ["Methods"]
    },
    {
      "chemical_id": "chem_7",
      "name": "copper foil",
      "molecular_formula": "Cu",
      "ontology": {
        "role": "substrate",
        "category": "metal"
      },
      "amount": {
        "value": null,
        "unit": ""
      },
      "notes": "Current collector substrate",
      "prov": ["Methods"]
    },
    {
      "chemical_id": "chem_8",
      "name": "silicon wafer",
      "molecular_formula": "Si",
      "ontology": {
        "role": "reference substrate",
        "category": "semiconductor"
      },
      "amount": {
        "value": null,
        "unit": ""
      },
      "notes": "Used for thickness calibration",
      "prov": ["Methods"]
    },
    {
      "chemical_id": "chem_9",
      "name": "hydrofluoric acid (1 vol%)",
      "molecular_formula": "HF",
      "ontology": {
        "role": "etchant",
        "category": "inorganic"
      },
      "amount": {
        "value": 0.1,
        "unit": "mL"
      },
      "notes": "Used 100 µL for 90 s etch of patterned Al2O3",
      "prov": ["Film patterning"]
    }
  ],
  "synthesis": {
    "steps": [
      {
        "step_id": "step_1",
        "description": "Atomic layer deposition of Al2O3 thin film on Cu foil",
        "operations": [
          {
            "action": "ALD_cycle",
            "parameters": {
              "precursor": "chem_1",
              "counter_reactant": "chem_2",
              "pulse_time_precursor": {
                "value": 1,
                "unit": "s"
              },
              "purge_time_after_precursor": {
                "value": 30,
                "unit": "s"
              },
              "pulse_time_counter": {
                "value": 1,
                "unit": "s"
              },
              "purge_time_after_counter": {
                "value": 30,
                "unit": "s"
              },
              "temperature": {
                "value": 393,
                "unit": "K"
              }
            },
            "notes": "Growth rate 1.1 Å per cycle; thicknesses used include 1–8 nm and 50 nm",
            "prov": ["Methods"]
          }
        ],
        "conditions": {
          "atmosphere": "N2 (carrier gas, implicit)",
          "pressure": {
            "value": null,
            "unit": ""
          }
        },
        "prov": ["Methods"]
      },
      {
        "step_id": "step_2",
        "description": "Atomic layer deposition of SnO2 thin film on Cu foil",
        "operations": [
          {
            "action": "ALD_cycle",
            "parameters": {
              "precursor": "chem_3",
              "counter_reactant": "chem_2",
              "pulse_time_precursor": {
                "value": 1.5,
                "unit": "s"
              },
              "purge_time_after_precursor": {
                "value": 5,
                "unit": "s"
              },
              "pulse_time_counter": {
                "value": 1.5,
                "unit": "s"
              },
              "purge_time_after_counter": {
                "value": 5,
                "unit": "s"
              },
              "temperature": {
                "value": 373,
                "unit": "K"
              }
            },
            "notes": "Precursor heated to 60 °C; growth rate 1.8 Å per cycle; ~7 nm films prepared",
            "prov": ["Methods"]
          }
        ],
        "conditions": {
          "atmosphere": "N2",
          "pressure": {
            "value": null,
            "unit": ""
          }
        },
        "prov": ["Methods"]
      },
      {
        "step_id": "step_3",
        "description": "Atomic layer deposition of ZnO thin film on Cu foil",
        "operations": [
          {
            "action": "ALD_cycle",
            "parameters": {
              "precursor": "chem_4",
              "counter_reactant": "chem_2",
              "pulse_time_precursor": {
                "value": 0.1,
                "unit": "s"
              },
              "purge_time_after_precursor": {
                "value": 5,
                "unit": "s"
              },
              "pulse_time_counter": {
                "value": 1,
                "unit": "s"
              },
              "purge_time_after_counter": {
                "value": 5,
                "unit": "s"
              },
              "temperature": {
                "value": 393,
                "unit": "K"
              }
            },
            "notes": "Growth rate 1.4 Å per cycle; ~7 nm films prepared",
            "prov": ["Methods"]
          }
        ],
        "conditions": {
          "atmosphere": "N2",
          "pressure": {
            "value": null,
            "unit": ""
          }
        },
        "prov": ["Methods"]
      },
      {
        "step_id": "step_4",
        "description": "ALD-like deposition of Hf–ethylene glycol (HfEG) hybrid film on Cu foil",
        "operations": [
          {
            "action": "ALD_cycle",
            "parameters": {
              "precursor": "chem_5",
              "counter_reactant": "chem_6",
              "pulse_time_precursor": {
                "value": 1,
                "unit": "s"
              },
              "soak_time_precursor": {
                "value": 20,
                "unit": "s"
              },
              "purge_time_after_precursor": {
                "value": 120,
                "unit": "s"
              },
              "pulse_time_counter": {
                "value": 1,
                "unit": "s"
              },
              "soak_time_counter": {
                "value": 20,
                "unit": "s"
              },
              "purge_time_after_counter": {
                "value": 120,
                "unit": "s"
              },
              "temperature": {
                "value": 393,
                "unit": "K"
              }
            },
            "notes": "Growth rate 1.9 Å per cycle; film thickness 6 nm reported",
            "prov": ["Methods"]
          }
        ],
        "conditions": {
          "atmosphere": "N2",
          "pressure": {
            "value": null,
            "unit": ""
          }
        },
        "prov": ["Methods"]
      },
      {
        "step_id": "step_5",
        "description": "Patterning and etching of 50 nm Al2O3 film to create 25 µm holes",
        "operations": [
          {
            "action": "spin_coat",
            "parameters": {
              "material": "SPR 3612 positive resist",
              "thickness": {
                "value": 1.6,
                "unit": "µm"
              }
            },
            "notes": "Coated using SVG coater",
            "prov": ["Film patterning"]
          },
          {
            "action": "soft_bake",
            "parameters": {
              "temperature": {
                "value": 398,
                "unit": "K"
              },
              "duration": {
                "value": 1,
                "unit": "min"
              }
            },
            "notes": "",
            "prov": ["Film patterning"]
          },
          {
            "action": "lithography_expose",
            "parameters": {
              "method": "direct write",
              "wavelength": {
                "value": 375,
                "unit": "nm"
              }
            },
            "notes": "Heidelberg MLA 150",
            "prov": ["Film patterning"]
          },
          {
            "action": "develop",
            "parameters": {},
            "notes": "SVG developer, MF-26A",
            "prov": ["Film patterning"]
          },
          {
            "action": "hard_bake",
            "parameters": {
              "temperature": {
                "value": 383,
                "unit": "K"
              },
              "duration": {
                "value": 2,
                "unit": "min"
              }
            },
            "notes": "",
            "prov": ["Film patterning"]
          },
          {
            "action": "etch",
            "parameters": {
              "etchant": "chem_9",
              "volume": {
                "value": 0.1,
                "unit": "mL"
              },
              "duration": {
                "value": 1.5,
                "unit": "min"
              }
            },
            "notes": "1 vol % HF applied to each patterned spot",
            "prov": ["Film patterning"]
          },
          {
            "action": "rinse",
            "parameters": {
              "solvent": "deionized water"
            },
            "notes": "",
            "prov": ["Film patterning"]
          },
          {
            "action": "remove_resist",
            "parameters": {
              "solvent_sequence": ["acetone", "isopropyl alcohol"]
            },
            "notes": "",
            "prov": ["Film patterning"]
          }
        ],
        "conditions": {
          "atmosphere": "ambient laboratory",
          "pressure": {
            "value": null,
            "unit": ""
          }
        },
        "prov": ["Film patterning"]
      }
    ]
  },
  "workflow": {
    "timeline": [
      {
        "step_ref": "step_1",
        "description": "Deposition of Al2O3 thin films of varying thickness (1–8 nm, 50 nm) on Cu"
      },
      {
        "step_ref": "step_2",
        "description": "Deposition of ~7 nm SnO2 thin films on Cu"
      },
      {
        "step_ref": "step_3",
        "description": "Deposition of ~7 nm ZnO thin films on Cu"
      },
      {
        "step_ref": "step_4",
        "description": "Deposition of 6 nm HfEG hybrid film on Cu"
      },
      {
        "step_ref": "step_5",
        "description": "Photolithographic patterning and HF etching to create hole arrays in 50 nm Al2O3 film"
      }
    ],
    "ambiguities": [
      {
        "issue": "Exact number of ALD cycles not stated; only growth rates and final thicknesses mentioned.",
        "excerpt": "Growth rate 1.1 per cycle; thicknesses used include 1–8 nm and 50 nm"
      },
      {
        "issue": "Carrier gas and chamber pressure for ALD runs not provided.",
        "excerpt": "All depositions were conducted directly on Cu foil in a Gemstar 6 ALD reactor (Arradiance)."
      }
    ]
  },
  "characterization": [
    {
      "method": "Four-point probe",
      "parameters": {
        "film_thickness": {
          "value": 50,
          "unit": "nm"
        }
      },
      "results": [
        {
          "metric": "sheet resistivity",
          "value": 22650,
          "unit": "Ω sq^-1",
          "sample": "Al2O3 film"
        },
        {
          "metric": "sheet resistivity",
          "value": 95.13,
          "unit": "Ω sq^-1",
          "sample": "ZnO film"
        },
        {
          "metric": "sheet resistivity",
          "value": 72.48,
          "unit": "Ω sq^-1",
          "sample": "SnO2 film"
        }
      ],
      "interpretation": "Al2O3 film is several orders of magnitude more resistive than ZnO and SnO2",
      "prov": ["Figure 5a"]
    },
    {
      "method": "Electrochemical measurement",
      "parameters": {
        "current_density": {
          "value": 1,
          "unit": "mA cm^-2"
        },
        "capacity": {
          "value": 1,
          "unit": "mAh cm^-2"
        }
      },
      "results": [
        {
          "metric": "nucleation overpotential",
          "value": 870,
          "unit": "mV",
          "sample": "Al2O3-modified Cu"
        },
        {
          "metric": "nucleation overpotential",
          "value": 96,
          "unit": "mV",
          "sample": "bare Cu"
        },
        {
          "metric": "nucleation overpotential",
          "value": 54,
          "unit": "mV",
          "sample": "SnO2-modified Cu"
        },
        {
          "metric": "nucleation overpotential",
          "value": 33,
          "unit": "mV",
          "sample": "ZnO-modified Cu"
        }
      ],
      "interpretation": "Higher resistivity correlates with higher nucleation overpotential",
      "prov": ["Figure 5b","Figure 5c"]
    }
  ],
  "analysis": {
    "methods": [
      {
        "method_name": "Correlation analysis",
        "results": [
          {
            "equation": "High sheet resistivity -> sparse Li nucleation -> planar deposits",
            "value": null,
            "unit": ""
          }
        ]
      }
    ]
  },
  "final_outcomes": {
    "yield": {
      "value": null,
      "unit": "%"
    },
    "capacity": {
      "value": null,
      "unit": "mAh g-1"
    },
    "cycle_life": 390
  },
  "extraction_metadata": {
    "timestamp": "2023-10-02T00:00:00Z",
    "source_file": "provided_text_chunk",
    "processing_time": null
  }
}

File: dataset/extraction_jsons/moderate/backup/Xu_et_al__-_2019_-_Li_metal-free_rechargeable_all-solid-state_Li2SSi_reactions.json
{
  "schema": {
    "name": "Universal Chemistry Extraction Schema",
    "version": "2.1"
  },
  "units_policy": {
    "temperature": "K",
    "pressure": "bar",
    "time": "min",
    "mass": "g",
    "volume": "mL",
    "amount": "mmol",
    "concentration": "M",
    "capacity": "mAh g-1",
    "strict": true
  },
  "source": {
    "title": "Li metal-free rechargeable all-solid-state Li2S/Si battery based on Li7P3S11 electrolyte",
    "doi": "10.1007/s10008-019-04409-z",
    "authors": [
      "Xiaoyan Xu",
      "Jun Cheng",
      "Yuanyuan Li",
      "Xiangkun Nie",
      "Linna Dai",
      "Lijie Ci"
    ],
    "journal": "Journal of Solid State Electrochemistry",
    "year": 2019
  },
  "metadata": {
    "discipline": "chemistry",
    "type": "research-article",
    "tags": [
      "all-solid-state battery",
      "sulfide electrolyte",
      "Li2S cathode",
      "silicon anode"
    ]
  },
  "targets": [
    {
      "target_id": "target_1",
      "compound_name": "Li7P3S11",
      "molecular_formula": "Li7P3S11",
      "intended_role": "solid electrolyte",
      "prov": [
        "Materials synthesis"
      ]
    },
    {
      "target_id": "target_2",
      "compound_name": "Si@Li7P3S11",
      "molecular_formula": "",
      "intended_role": "anode composite",
      "prov": [
        "Materials synthesis"
      ]
    },
    {
      "target_id": "target_3",
      "compound_name": "Li2S/graphene composite",
      "molecular_formula": "",
      "intended_role": "cathode composite",
      "prov": [
        "Materials synthesis"
      ]
    }
  ],
  "chemicals": [
    {
      "chemical_id": "chem_1",
      "name": "Li2S",
      "molecular_formula": "Li2S",
      "ontology": {
        "role": "reactant",
        "category": "inorganic"
      },
      "amount": {
        "value": null,
        "unit": ""
      },
      "notes": "Used for LPS synthesis and as active material in cathode composite",
      "prov": [
        "Materials synthesis"
      ]
    },
    {
      "chemical_id": "chem_2",
      "name": "P2S5",
      "molecular_formula": "P2S5",
      "ontology": {
        "role": "reactant",
        "category": "inorganic"
      },
      "amount": {
        "value": null,
        "unit": ""
      },
      "notes": "Reactant for LPS synthesis",
      "prov": [
        "Materials synthesis"
      ]
    },
    {
      "chemical_id": "chem_3",
      "name": "Silicon (nano Si)",
      "molecular_formula": "Si",
      "ontology": {
        "role": "reactant",
        "category": "inorganic"
      },
      "amount": {
        "value": null,
        "unit": ""
      },
      "notes": "Active material for anode composite",
      "prov": [
        "Materials synthesis"
      ]
    },
    {
      "chemical_id": "chem_4",
      "name": "Acetonitrile",
      "molecular_formula": "C2H3N",
      "ontology": {
        "role": "solvent",
        "category": "organic"
      },
      "amount": {
        "value": null,
        "unit": ""
      },
      "notes": "",
      "prov": [
        "Materials synthesis"
      ]
    },
    {
      "chemical_id": "chem_5",
      "name": "Ethanol (anhydrous)",
      "molecular_formula": "C2H6O",
      "ontology": {
        "role": "solvent",
        "category": "organic"
      },
      "amount": {
        "value": null,
        "unit": ""
      },
      "notes": "99.5%",
      "prov": [
        "Materials synthesis"
      ]
    },
    {
      "chemical_id": "chem_6",
      "name": "Graphene",
      "molecular_formula": "",
      "ontology": {
        "role": "conductive additive",
        "category": "carbon material"
      },
      "amount": {
        "value": null,
        "unit": ""
      },
      "notes": "Added at 10 wt% relative to Li2S",
      "prov": [
        "Materials synthesis"
      ]
    },
    {
      "chemical_id": "chem_7",
      "name": "Argon",
      "molecular_formula": "Ar",
      "ontology": {
        "role": "atmosphere",
        "category": "gas"
      },
      "amount": {
        "value": null,
        "unit": ""
      },
      "notes": "Used during annealing of Li2S/G composite",
      "prov": [
        "Materials synthesis"
      ]
    },
    {
      "chemical_id": "chem_8",
      "name": "Lithium metal foil",
      "molecular_formula": "Li",
      "ontology": {
        "role": "counter electrode",
        "category": "metal"
      },
      "amount": {
        "value": null,
        "unit": ""
      },
      "notes": "Thickness 75 μm for half-cell assembly",
      "prov": [
        "Electrode fabrication"
      ]
    }
  ],
  "synthesis": {
    "steps": [
      {
        "step_id": "step_1",
        "description": "Synthesis of Li7P3S11 solid electrolyte via liquid-phase reaction",
        "operations": [
          {
            "action": "mix",
            "parameters": {
              "inputs": [
                "chem_1",
                "chem_2"
              ],
              "mole_ratio": "7:3"
            },
            "notes": "As per previous report",
            "duration": {
              "value": null,
              "unit": ""
            },
            "temperature": {
              "value": null,
              "unit": ""
            }
          }
        ],
        "conditions": {
          "atmosphere": "",
          "pressure": {
            "value": null,
            "unit": ""
          }
        },
        "prov": [
          "Materials synthesis"
        ]
      },
      {
        "step_id": "step_2",
        "description": "Preparation of Si@LPS composite",
        "operations": [
          {
            "action": "grind",
            "parameters": {
              "inputs": [
                "chem_1",
                "chem_2"
              ],
              "mole_ratio": "7:3"
            },
            "duration": {
              "value": null,
              "unit": ""
            },
            "temperature": {
              "value": null,
              "unit": ""
            },
            "notes": "Ground to homogeneous powder in agate mortar"
          },
          {
            "action": "add",
            "parameters": {
              "inputs": [
                "chem_3",
                "chem_4"
              ],
              "mass_ratio": "1:1 (Si to Li2S/P2S5 powder)"
            },
            "notes": ""
          },
          {
            "action": "stir",
            "parameters": {},
            "duration": {
              "value": 1440,
              "unit": "min"
            },
            "temperature": {
              "value": 323,
              "unit": "K"
            },
            "notes": ""
          },
          {
            "action": "dry",
            "parameters": {},
            "duration": {
              "value": 720,
              "unit": "min"
            },
            "temperature": {
              "value": 353,
              "unit": "K"
            },
            "notes": "Remove acetonitrile solvent"
          },
          {
            "action": "heat_treat",
            "parameters": {},
            "duration": {
              "value": 60,
              "unit": "min"
            },
            "temperature": {
              "value": 523,
              "unit": "K"
            },
            "notes": ""
          }
        ],
        "conditions": {
          "atmosphere": "",
          "pressure": {
            "value": null,
            "unit": ""
          }
        },
        "prov": [
          "Materials synthesis"
        ]
      },
      {
        "step_id": "step_3",
        "description": "Preparation of Li2S/graphene composite",
        "operations": [
          {
            "action": "dissolve",
            "parameters": {
              "inputs": [
                "chem_1",
                "chem_5"
              ],
              "concentration": {
                "value": 0.5,
                "unit": "M"
              }
            },
            "duration": {
              "value": null,
              "unit": ""
            },
            "temperature": {
              "value": null,
              "unit": ""
            },
            "notes": "Conducted inside glovebox"
          },
          {
            "action": "add",
            "parameters": {
              "inputs": [
                "chem_6"
              ],
              "mass_ratio": "10 % to Li2S"
            },
            "notes": "Followed by stirring"
          },
          {
            "action": "stir",
            "parameters": {},
            "duration": {
              "value": 720,
              "unit": "min"
            },
            "temperature": {
              "value": null,
              "unit": ""
            },
            "notes": ""
          },
          {
            "action": "dry",
            "parameters": {},
            "duration": {
              "value": 720,
              "unit": "min"
            },
            "temperature": {
              "value": 423,
              "unit": "K"
            },
            "notes": ""
          },
          {
            "action": "anneal",
            "parameters": {
              "atmosphere": "Ar"
            },
            "duration": {
              "value": 240,
              "unit": "min"
            },
            "temperature": {
              "value": 673,
              "unit": "K"
            },
            "notes": ""
          }
        ],
        "conditions": {
          "atmosphere": "Ar",
          "pressure": {
            "value": null,
            "unit": ""
          }
        },
        "prov": [
          "Materials synthesis"
        ]
      },
      {
        "step_id": "step_4",
        "description": "Cold pressing of electrode and electrolyte layers for cell assembly",
        "operations": [
          {
            "action": "compress",
            "parameters": {
              "inputs": [
                "target_3",
                "target_1",
                "target_2"
              ],
              "pressure": {
                "value": 3000,
                "unit": "bar"
              }
            },
            "notes": "Powders sequentially placed in 10-mm die"
          },
          {
            "action": "attach",
            "parameters": {
              "inputs": [
                "chem_8"
              ],
              "pressure": {
                "value": 1200,
                "unit": "bar"
              }
            },
            "notes": "Only for half-cell assembly"
          }
        ],
        "conditions": {
          "atmosphere": "",
          "pressure": {
            "value": 3000,
            "unit": "bar"
          }
        },
        "prov": [
          "Electrode fabrication and electrochemical measurements"
        ]
      }
    ]
  },
  "workflow": {
    "timeline": [
      {
        "step_ref": "step_1",
        "description": "Synthesis of Li7P3S11 electrolyte"
      },
      {
        "step_ref": "step_2",
        "description": "Preparation of Si@LPS anode composite"
      },
      {
        "step_ref": "step_3",
        "description": "Preparation of Li2S/graphene cathode composite"
      },
      {
        "step_ref": "step_4",
        "description": "Assembly of solid-state cells via cold pressing"
      }
    ],
    "ambiguities": [
      {
        "issue": "Exact quantities of Li2S, P2S5, and solvents not provided",
        "excerpt": "The LPS solid electrolyte was synthesized ... using the precursors of Li2S and P2S5 (the mole ratio of Li2S and P2S5 is 7:3)"
      }
    ]
  },
  "characterization": [
    {
      "method": "XRD",
      "parameters": {
        "instrument": "Miniflex 600",
        "radiation": "Cu Kα",
        "scan_range": "10–80°"
      },
      "results": [
        {
          "metric": "phase identification",
          "value": "pure crystalline Li2S detected, no impurities",
          "unit": ""
        }
      ],
      "interpretation": "",
      "prov": [
        "Material characterization"
      ]
    },
    {
      "method": "FE-SEM",
      "parameters": {
        "instrument": "Hitachi SU-70",
        "voltage": "10 kV"
      },
      "results": [],
      "interpretation": "Morphology observation of composites",
      "prov": [
        "Material characterization"
      ]
    },
    {
      "method": "STEM-EDS",
      "parameters": {},
      "results": [
        {
          "metric": "elemental distribution",
          "value": "Si, S, P homogeneously distributed in Si@LPS",
          "unit": ""
        }
      ],
      "interpretation": "",
      "prov": [
        "Figure 2b"
      ]
    },
    {
      "method": "HRTEM",
      "parameters": {},
      "results": [
        {
          "metric": "coating thickness",
          "value": "5–10",
          "unit": "nm"
        }
      ],
      "interpretation": "",
      "prov": [
        "Figure 2a"
      ]
    },
    {
      "method": "Cyclic Voltammetry",
      "parameters": {
        "scan_rate": {
          "value": 0.1,
          "unit": "mV s-1"
        },
        "voltage_window": "1–3 V"
      },
      "results": [],
      "interpretation": "",
      "prov": [
        "Electrochemical measurements"
      ]
    },
    {
      "method": "Galvanostatic charge/discharge",
      "parameters": {},
      "results": [
        {
          "metric": "Si@LPS first charge capacity",
          "value": 1049.9,
          "unit": "mAh g-1"
        },
        {
          "metric": "Si@LPS capacity after 35 cycles",
          "value": 904.8,
          "unit": "mAh g-1"
        },
        {
          "metric": "Li2S/G initial discharge capacity",
          "value": 719.2,
          "unit": "mAh g-1"
        },
        {
          "metric": "Li2S/G capacity after 20 cycles",
          "value": 371.2,
          "unit": "mAh g-1"
        },
        {
          "metric": "Li2S/Si full cell initial discharge capacity",
          "value": 316.9,
          "unit": "mAh g-1"
        },
        {
          "metric": "Li2S/Si full cell capacity after 20 cycles",
          "value": 179.4,
          "unit": "mAh g-1"
        }
      ],
      "interpretation": "",
      "prov": [
        "Figures 2, 3, 4"
      ]
    },
    {
      "method": "Electrochemical Impedance Spectroscopy",
      "parameters": {},
      "results": [
        {
          "metric": "internal resistance change",
          "value": "increase observed for Si/Li and Li2S/Li half-cells after 20 cycles; minimal change for Li2S/Si full cell",
          "unit": ""
        }
      ],
      "interpretation": "",
      "prov": [
        "Figure 5"
      ]
    }
  ],
  "analysis": {
    "methods": [
      {
        "method_name": "Theoretical specific energy density calculation",
        "results": [
          {
            "equation": "",
            "value": 1495,
            "unit": "Wh kg-1"
          }
        ]
      }
    ]
  },
  "final_outcomes": {
    "yield": {
      "value": null,
      "unit": "%"
    },
    "capacity": {
      "value": 179.4,
      "unit": "mAh g-1"
    },
    "cycle_life": 20
  },
  "extraction_metadata": {
    "timestamp": "2024-06-30T12:00:00Z",
    "source_file": "provided_text_chunk",
    "processing_time": null
  }
}
