Repository: meomeolucifr/BattSynth

File: dataset/extraction_jsons_corrected/moderate/Riaz_et_al__-_2014_-_Carbon-__Binder-__and_Precious_Metal-Free_Cathodes_reactions.json
{
  "schema": {
    "name": "Universal Chemistry Extraction Schema",
    "version": "2.1"
  },
  "units_policy": {
    "temperature": "K",
    "pressure": "bar",
    "time": "min",
    "mass": "g",
    "volume": "mL",
    "amount": "mmol",
    "concentration": "M",
    "capacity": "mAh g-1",
    "strict": true
  },
  "source": {
    "title": "Carbon-, Binder-, and Precious Metal-Free Cathodes for Non-Aqueous Lithium−Oxygen Batteries: Nanoflake-Decorated Nanoneedle Oxide Arrays",
    "doi": "10.1021/am504463b",
    "authors": [
      "Ahmer Riaz",
      "Kyu-Nam Jung",
      "Wonyoung Chang",
      "Kyung-Hee Shin",
      "Jong-Won Lee"
    ],
    "journal": "ACS Applied Materials & Interfaces",
    "year": 2014
  },
  "metadata": {
    "discipline": "chemistry",
    "type": "research article",
    "tags": [
      "Li–O2 battery",
      "cathode",
      "NiCo2O4",
      "MnO2",
      "nanoneedle",
      "nanoflake"
    ]
  },
  "targets": [
    {
      "target_id": "target_1",
      "compound_name": "NiCo2O4 nanoneedle array cathode (NCOnn)",
      "molecular_formula": "NiCo2O4",
      "intended_role": "cathode",
      "prov": [
        "Experimental Section 2.1"
      ]
    },
    {
      "target_id": "target_2",
      "compound_name": "NiCo2O4 nanoneedle decorated with NiCo2O4 nanoflakes (NCOnn–NCOnf)",
      "molecular_formula": "NiCo2O4",
      "intended_role": "cathode",
      "prov": [
        "Experimental Section 2.1"
      ]
    },
    {
      "target_id": "target_3",
      "compound_name": "NiCo2O4 nanoneedle decorated with MnO2 nanoflakes (NCOnn–MOnf)",
      "molecular_formula": "NiCo2O4–MnO2",
      "intended_role": "cathode",
      "prov": [
        "Experimental Section 2.1"
      ]
    }
  ],
  "chemicals": [
    {
      "chemical_id": "chem_1",
      "name": "Cobalt(II) nitrate hexahydrate",
      "molecular_formula": "Co(NO3)2·6H2O",
      "ontology": {
        "role": "reactant",
        "category": "inorganic salt"
      },
      "amount": {
        "value": 0.0004,
        "unit": "M"
      },
      "notes": "0.4 mM as stated in text",
      "prov": [
        "Experimental Section 2.1"
      ]
    },
    {
      "chemical_id": "chem_2",
      "name": "Nickel(II) nitrate hexahydrate",
      "molecular_formula": "Ni(NO3)2·6H2O",
      "ontology": {
        "role": "reactant",
        "category": "inorganic salt"
      },
      "amount": {
        "value": 0.0002,
        "unit": "M"
      },
      "notes": "0.2 mM in precursor solution; also 0.033 M used in electrodeposition electrolyte",
      "prov": [
        "Experimental Section 2.1"
      ]
    },
    {
      "chemical_id": "chem_3",
      "name": "Urea",
      "molecular_formula": "CH4N2O",
      "ontology": {
        "role": "reactant",
        "category": "organic"
      },
      "amount": {
        "value": 0.00075,
        "unit": "M"
      },
      "notes": "0.75 mM in precursor solution",
      "prov": [
        "Experimental Section 2.1"
      ]
    },
    {
      "chemical_id": "chem_4",
      "name": "Water",
      "molecular_formula": "H2O",
      "ontology": {
        "role": "solvent",
        "category": "solvent"
      },
      "amount": {
        "value": null,
        "unit": ""
      },
      "notes": "",
      "prov": [
        "Experimental Section 2.1"
      ]
    },
    {
      "chemical_id": "chem_5",
      "name": "Ethanol",
      "molecular_formula": "C2H6O",
      "ontology": {
        "role": "washing solvent",
        "category": "solvent"
      },
      "amount": {
        "value": null,
        "unit": ""
      },
      "notes": "",
      "prov": [
        "Experimental Section 2.1"
      ]
    },
    {
      "chemical_id": "chem_6",
      "name": "Nickel foam",
      "molecular_formula": "Ni",
      "ontology": {
        "role": "substrate",
        "category": "support"
      },
      "amount": {
        "value": null,
        "unit": ""
      },
      "notes": "",
      "prov": [
        "Experimental Section 2.1"
      ]
    },
    {
      "chemical_id": "chem_7",
      "name": "Potassium permanganate",
      "molecular_formula": "KMnO4",
      "ontology": {
        "role": "reactant",
        "category": "inorganic salt"
      },
      "amount": {
        "value": 0.002,
        "unit": "M"
      },
      "notes": "2 mM solution used for MnO2 deposition",
      "prov": [
        "Experimental Section 2.1"
      ]
    },
    {
      "chemical_id": "chem_8",
      "name": "Lithium bis(trifluoromethanesulfonyl)imide",
      "molecular_formula": "LiTFSI",
      "ontology": {
        "role": "electrolyte salt",
        "category": "inorganic salt"
      },
      "amount": {
        "value": 1,
        "unit": "M"
      },
      "notes": "in TEGDME electrolyte",
      "prov": [
        "Experimental Section 2.2"
      ]
    },
    {
      "chemical_id": "chem_9",
      "name": "Tetraethylene glycol dimethyl ether",
      "molecular_formula": "C10H22O5",
      "ontology": {
        "role": "electrolyte solvent",
        "category": "solvent"
      },
      "amount": {
        "value": null,
        "unit": ""
      },
      "notes": "",
      "prov": [
        "Experimental Section 2.2"
      ]
    },
    {
      "chemical_id": "chem_10",
      "name": "Carbon nanotubes",
      "molecular_formula": "",
      "ontology": {
        "role": "comparison cathode material",
        "category": "carbon material"
      },
      "amount": {
        "value": 50,
        "unit": "mg"
      },
      "notes": "Used for CNT buckypaper fabrication",
      "prov": [
        "Experimental Section 2.1"
      ]
    }
  ],
  "synthesis": {
    "steps": [
      {
        "step_id": "step_1",
        "description": "Hydrothermal synthesis of NiCo2O4 nanoneedle arrays on Ni foam",
        "operations": [
          {
            "action": "dissolve",
            "parameters": {
              "inputs": [
                "chem_1",
                "chem_2",
                "chem_3",
                "chem_4"
              ]
            },
            "temperature": {
              "value": null,
              "unit": "K"
            },
            "time": {
              "value": null,
              "unit": ""
            },
            "notes": "Prepared precursor solution"
          },
          {
            "action": "hydrothermal_reaction",
            "parameters": {
              "autoclave": "Teflon-lined stainless steel"
            },
            "temperature": {
              "value": 393,
              "unit": "K"
            },
            "time": {
              "value": 540,
              "unit": "min"
            },
            "notes": "Ni foam placed vertically in solution"
          },
          {
            "action": "wash",
            "parameters": {
              "solvents": [
                "chem_5",
                "chem_4"
              ]
            },
            "temperature": {
              "value": null,
              "unit": ""
            },
            "time": {
              "value": null,
              "unit": ""
            },
            "notes": ""
          },
          {
            "action": "dry",
            "parameters": {},
            "temperature": {
              "value": 353,
              "unit": "K"
            },
            "time": {
              "value": null,
              "unit": ""
            },
            "notes": "under vacuum"
          },
          {
            "action": "heat_treat",
            "parameters": {
              "atmosphere": "air"
            },
            "temperature": {
              "value": 623,
              "unit": "K"
            },
            "time": {
              "value": 180,
              "unit": "min"
            },
            "notes": "Conversion to NiCo2O4"
          }
        ],
        "conditions": {
          "atmosphere": "",
          "pressure": {
            "value": null,
            "unit": ""
          }
        },
        "prov": [
          "Experimental Section 2.1"
        ]
      },
      {
        "step_id": "step_2a",
        "description": "Electrodeposition of NiCo2O4 nanoflakes on NiCo2O4 nanoneedles",
        "operations": [
          {
            "action": "electrodeposition",
            "parameters": {
              "electrolyte": "33 mM Ni(NO3)2·6H2O + 66 mM Co(NO3)2·6H2O in water",
              "potential_vs_AgAgCl": -0.5
            },
            "temperature": {
              "value": 298,
              "unit": "K"
            },
            "time": {
              "value": 5,
              "unit": "min"
            },
            "notes": "Three-electrode cell; working electrode is product from step_1"
          },
          {
            "action": "wash",
            "parameters": {
              "solvents": [
                "chem_5",
                "chem_4"
              ]
            },
            "temperature": {
              "value": null,
              "unit": ""
            },
            "time": {
              "value": null,
              "unit": ""
            },
            "notes": ""
          },
          {
            "action": "heat_treat",
            "parameters": {
              "atmosphere": "air"
            },
            "temperature": {
              "value": 573,
              "unit": "K"
            },
            "time": {
              "value": 120,
              "unit": "min"
            },
            "notes": "Convert hydroxide to NiCo2O4"
          }
        ],
        "conditions": {
          "atmosphere": "",
          "pressure": {
            "value": null,
            "unit": ""
          }
        },
        "prov": [
          "Experimental Section 2.1"
        ]
      },
      {
        "step_id": "step_2b",
        "description": "Hydrothermal deposition of MnO2 nanoflakes on NiCo2O4 nanoneedles",
        "operations": [
          {
            "action": "hydrothermal_reaction",
            "parameters": {
              "solution": "2 mM KMnO4"
            },
            "temperature": {
              "value": 423,
              "unit": "K"
            },
            "time": {
              "value": 60,
              "unit": "min"
            },
            "notes": ""
          },
          {
            "action": "wash",
            "parameters": {
              "solvents": [
                "chem_5",
                "chem_4"
              ]
            },
            "temperature": {
              "value": null,
              "unit": ""
            },
            "time": {
              "value": null,
              "unit": ""
            },
            "notes": ""
          },
          {
            "action": "heat_treat",
            "parameters": {
              "atmosphere": "air"
            },
            "temperature": {
              "value": 623,
              "unit": "K"
            },
            "time": {
              "value": 180,
              "unit": "min"
            },
            "notes": ""
          }
        ],
        "conditions": {
          "atmosphere": "",
          "pressure": {
            "value": null,
            "unit": ""
          }
        },
        "prov": [
          "Experimental Section 2.1"
        ]
      }
    ]
  },
  "workflow": {
    "timeline": [
      {
        "step_ref": "step_1",
        "description": "Preparation of NiCo2O4 nanoneedle arrays on Ni foam"
      },
      {
        "step_ref": "step_2a",
        "description": "Decoration of nanoneedles with NiCo2O4 nanoflakes"
      },
      {
        "step_ref": "step_2b",
        "description": "Decoration of nanoneedles with MnO2 nanoflakes"
      }
    ],
    "ambiguities": [
      {
        "issue": "Volume of precursor solution not specified; exact mmol quantities cannot be calculated.",
        "excerpt": "A precursor solution was prepared by dissolving 0.4 mM Co(NO3)2·6H2O, 0.2 mM Ni(NO3)2·6H2O, and 0.75 mM urea ((CO(NH2)2) in water."
      },
      {
        "issue": "Exact amount/volume of washing solvents not provided.",
        "excerpt": "After that, the Ni foam was thoroughly washed with ethanol and water."
      }
    ]
  },
  "characterization": [
    {
      "method": "XRD",
      "parameters": {
        "radiation": "Cu Kα (λ = 1.5405 Å)",
        "scan_range_2theta": "10–90°",
        "scan_rate": "5 ° min-1"
      },
      "results": [
        "Confirmed in source paper"
      ],
      "interpretation": "Confirmed spinel NiCo2O4 and birnessite MnO2 phases",
      "prov": [
        "Experimental Section 2.3"
      ]
    },
    {
      "method": "SEM",
      "parameters": {},
      "results": [
        {
          "metric": "morphology",
          "value": "1-D nanoneedle arrays; nanoflake decoration increases surface roughness",
          "unit": ""
        }
      ],
      "interpretation": "",
      "prov": [
        "Figure 2"
      ]
    },
    {
      "method": "TEM",
      "parameters": {},
      "results": [
        {
          "metric": "structure",
          "value": "core–shell like nanoneedle/nanoflake",
          "unit": ""
        }
      ],
      "interpretation": "",
      "prov": [
        "Figure 3"
      ]
    },
    {
      "method": "BET",
      "parameters": {
        "adsorbate": "N2"
      },
      "results": [
        {
          "metric": "surface area (NCOnn)",
          "value": 111,
          "unit": "m2 g-1"
        },
        {
          "metric": "surface area (NCOnn–NCOnf)",
          "value": 180,
          "unit": "m2 g-1"
        },
        {
          "metric": "surface area (NCOnn–MOnf)",
          "value": 387,
          "unit": "m2 g-1"
        }
      ],
      "interpretation": "",
      "prov": [
        "Supplementary Information Figure S4"
      ]
    },
    {
      "method": "EIS",
      "parameters": {
        "frequency_range": "1e6–0.01 Hz",
        "amplitude": "5 mV"
      },
      "results": [
        {
          "metric": "polarization resistance (initial)",
          "value": 53,
          "unit": "ohm"
        },
        {
          "metric": "polarization resistance (discharged)",
          "value": 126,
          "unit": "ohm"
        }
      ],
      "interpretation": "Increase upon discharge, returns after charge indicating reversibility",
      "prov": [
        "Figure 4b"
      ]
    }
  ],
  "analysis": {
    "methods": [
      {
        "method_name": "Electrochemical performance",
        "results": [
          {
            "sample": "NCOnn",
            "metric": "specific capacity",
            "value": 876,
            "unit": "mAh g-1"
          },
          {
            "sample": "NCOnn–NCOnf",
            "metric": "specific capacity",
            "value": 1261,
            "unit": "mAh g-1"
          },
          {
            "sample": "NCOnn–MOnf",
            "metric": "specific capacity",
            "value": 2372,
            "unit": "mAh g-1"
          }
        ]
      }
    ]
  },
  "final_outcomes": {
    "yield": {
      "value": null,
      "unit": "%"
    },
    "capacity": {
      "value": 2372,
      "unit": "mAh g-1"
    },
    "cycle_life": 250
  },
  "extraction_metadata": {
    "timestamp": "2023-10-07T00:00:00Z",
    "source_file": "",
    "processing_time": null
  }
}
