Repository: meomeolucifr/BattSynth

File: dataset/extraction_jsons_corrected/simple/Hong_et_al__-_2022_-_All-Solid-State_Lithium_Batteries_Li___reactions.json
{
  "schema": {
    "name": "Universal Chemistry Extraction Schema",
    "version": "2.1"
  },
  "units_policy": {
    "temperature": "K",
    "pressure": "bar",
    "time": "min",
    "mass": "g",
    "volume": "mL",
    "amount": "mmol",
    "concentration": "M",
    "capacity": "mAh g-1",
    "strict": true
  },
  "source": {
    "title": "All-Solid-State Lithium Batteries: Li+-Conducting Ionomer Binder for Dry-Processed Composite Cathodes",
    "doi": "10.1021/acsenergylett.1c02756",
    "authors": [
      "Seung-Bo Hong",
      "Young-Jun Lee",
      "Un-Hyuck Kim",
      "Cheol Bak",
      "Yong Min Lee",
      "Woosuk Cho",
      "Hoe Jin Hah",
      "Yang-Kook Sun",
      "Dong-Won Kim"
    ],
    "journal": "ACS Energy Letters",
    "year": 2022
  },
  "metadata": {
    "discipline": "chemistry",
    "type": "research-article",
    "tags": [
      "all-solid-state battery",
      "composite cathode",
      "ionomer binder",
      "sulfide electrolyte"
    ]
  },
  "targets": [
    {
      "target_id": "target_1",
      "compound_name": "NCM/Li6PS5Cl/Carbon nanofiber/Ionomer composite cathode",
      "molecular_formula": "LiNi0",
      "intended_role": "composite cathode (product)",
      "prov": [
        "Main text"
      ]
    },
    {
      "target_id": "target_2",
      "compound_name": "NCM/Li6PS5Cl/Carbon nanofiber/PTFE composite cathode",
      "molecular_formula": "LiNi0",
      "intended_role": "composite cathode (comparison product)",
      "prov": [
        "Main text"
      ]
    }
  ],
  "chemicals": [
    {
      "chemical_id": "chem_1",
      "name": "LiNi0.7Co0.1Mn0.2O2",
      "molecular_formula": "LiNi0.7Co0.1Mn0.2O2",
      "ontology": {
        "role": "active material",
        "category": "inorganic"
      },
      "amount": {
        "value": null,
        "unit": ""
      },
      "notes": "70 wt % of total solids in composite cathode (mass ratio 70:25:3:2)",
      "prov": [
        "Main text"
      ]
    },
    {
      "chemical_id": "chem_2",
      "name": "Li6PS5Cl",
      "molecular_formula": "Li6PS5Cl",
      "ontology": {
        "role": "solid electrolyte",
        "category": "inorganic"
      },
      "amount": {
        "value": null,
        "unit": ""
      },
      "notes": "25 wt % of total solids in composite cathode; also used with binder at 25:2 weight ratio for conductivity study",
      "prov": [
        "Main text"
      ]
    },
    {
      "chemical_id": "chem_3",
      "name": "Carbon nanofiber",
      "molecular_formula": "",
      "ontology": {
        "role": "conductive additive",
        "category": "carbon"
      },
      "amount": {
        "value": null,
        "unit": ""
      },
      "notes": "3 wt % of total solids in composite cathode",
      "prov": [
        "Main text"
      ]
    },
    {
      "chemical_id": "chem_4",
      "name": "Poly(tetrafluoroethylene-co-perfluoro(3-oxa-4-pentenesulfonic acid)) lithium salt",
      "molecular_formula": "",
      "ontology": {
        "role": "binder",
        "category": "ionomer"
      },
      "amount": {
        "value": null,
        "unit": ""
      },
      "notes": "2 wt % of total solids in composite cathode; referred to as 'ionomer' in text",
      "prov": [
        "Main text"
      ]
    },
    {
      "chemical_id": "chem_5",
      "name": "Polytetrafluoroethylene",
      "molecular_formula": "",
      "ontology": {
        "role": "binder",
        "category": "polymer"
      },
      "amount": {
        "value": null,
        "unit": ""
      },
      "notes": "2 wt % of total solids in comparison composite cathode",
      "prov": [
        "Main text"
      ]
    }
  ],
  "synthesis": {
    "steps": [
      {
        "step_id": "step_1",
        "description": "Dry mixing of powders for composite cathode",
        "operations": [
          {
            "action": "mix",
            "parameters": {
              "inputs": [
                "chem_1",
                "chem_2",
                "chem_3",
                "chem_4"
              ],
              "mass_ratio": "70:25:3:2",
              "solvent": "none"
            },
            "temperature": {
              "value": null,
              "unit": "K"
            },
            "duration": {
              "value": null,
              "unit": "min"
            },
            "notes": "Solvent-free (dry) process; identical procedure using chem_5 instead of chem_4 for PTFE-based cathode"
          }
        ],
        "conditions": {
          "atmosphere": "",
          "pressure": {
            "value": null,
            "unit": ""
          }
        },
        "prov": [
          "Main text"
        ]
      },
      {
        "step_id": "step_2",
        "description": "Cold pressing to form sheet-type composite cathode",
        "operations": [
          {
            "action": "press",
            "parameters": {
              "pressure": {
                "value": 430,
                "unit": "Ma"
              }
            },
            "temperature": {
              "value": null,
              "unit": "K"
            },
            "duration": {
              "value": null,
              "unit": "min"
            },
            "notes": "Cold pressing facilitated by ductility of Li6PS5Cl; unit 'Ma' as reported"
          }
        ],
        "conditions": {
          "atmosphere": "",
          "pressure": {
            "value": 430,
            "unit": "Ma"
          }
        },
        "prov": [
          "Main text"
        ]
      }
    ]
  },
  "workflow": {
    "timeline": [
      {
        "step_ref": "step_1",
        "description": "Dry mixing of active material, solid electrolyte, carbon nanofiber, and binder at 70:25:3:2 weight ratio"
      },
      {
        "step_ref": "step_2",
        "description": "Cold pressing of mixed powders at 430 Ma to obtain composite cathode sheet"
      }
    ],
    "ambiguities": [
      {
        "issue": "Unclear pressure unit 'Ma' in pressing step",
        "excerpt": "\"pressing at 430 Ma\""
      },
      {
        "issue": "Mixing time and temperature not specified",
        "excerpt": "\"Composite cathodes were prepared by mixing...\""
      }
    ]
  },
  "characterization": [
    {
      "method": "FT-IR spectroscopy",
      "parameters": {},
      "results": [
        {
          "metric": "peak position",
          "value": 970,
          "unit": "cm-1"
        },
        {
          "metric": "peak position",
          "value": 1060,
          "unit": "cm-1"
        }
      ],
      "interpretation": "C–O–C and SO3− groups confirm ionomer structure",
      "prov": [
        "Figure S1b"
      ]
    },
    {
      "method": "AC impedance spectroscopy",
      "parameters": {
        "temperature": {
          "value": 298,
          "unit": "K"
        }
      },
      "results": [
        {
          "metric": "ionic conductivity",
          "compound": "Li6PS5Cl",
          "value": 4.1,
          "unit": "mS cm-1"
        },
        {
          "metric": "ionic conductivity",
          "compound": "Li6PS5Cl–PTFE composite",
          "value": 2.9,
          "unit": "mS cm-1"
        },
        {
          "metric": "ionic conductivity",
          "compound": "dry ionomer",
          "value": 1.6e-05,
          "unit": "S cm-1"
        }
      ],
      "interpretation": "Ionomer improves conductivity relative to PTFE composite",
      "prov": [
        "Figure S1c",
        "Main text"
      ]
    },
    {
      "method": "7Li solid-state MAS NMR",
      "parameters": {},
      "results": [
        {
          "metric": "chemical shift",
          "value": 2.5,
          "unit": "ppm"
        },
        {
          "metric": "chemical shift",
          "value": -0.2,
          "unit": "ppm"
        }
      ],
      "interpretation": "Distinct Li environments for Li6PS5Cl and ionomer; peak intensity decrease after cycling indicates Li exchange",
      "prov": [
        "Figure S1d"
      ]
    },
    {
      "method": "Cyclic voltammetry",
      "parameters": {},
      "results": [
        {
          "metric": "electrochemical stability window",
          "value": 3.9,
          "unit": "V vs Li–In"
        }
      ],
      "interpretation": "Both PTFE and ionomer stable up to 4.5 V vs Li/Li+",
      "prov": [
        "Figure S5"
      ]
    },
    {
      "method": "SEM (cross-section)",
      "parameters": {},
      "results": [
        {
          "metric": "interfacial contact quality",
          "value": "good",
          "unit": ""
        }
      ],
      "interpretation": "Ionomer binder yields uniform distribution without fibrous structures",
      "prov": [
        "Figure S8a"
      ]
    },
    {
      "method": "TOF-SIMS",
      "parameters": {},
      "results": [
        {
          "metric": "SO3− distribution",
          "value": "homogeneous",
          "unit": ""
        }
      ],
      "interpretation": "Confirms uniform ionomer dispersion",
      "prov": [
        "Figure S9"
      ]
    }
  ],
  "analysis": {
    "methods": [
      {
        "method_name": "Galvanostatic cycling",
        "results": [
          {
            "description": "Discharge capacity at 0.1 C",
            "value": 180.7,
            "unit": "mAh g-1"
          },
          {
            "description": "Areal capacity at 0.1 C",
            "value": 3.05,
            "unit": "mAh cm-2"
          },
          {
            "description": "Capacity retention after 300 cycles at 0.5 C",
            "value": 90,
            "unit": "%"
          },
          {
            "description": "Discharge capacity at 2.0 C",
            "value": 123.4,
            "unit": "mAh g-1"
          }
        ],
        "prov": [
          "Figure 1a–f",
          "Main text"
        ]
      },
      {
        "method_name": "DC internal resistance (DC-IR)",
        "results": [
          {
            "description": "Lower slope in ΔV–i plots for ionomer cathode indicates reduced internal resistance",
            "value": null,
            "unit": ""
          }
        ],
        "prov": [
          "Figure 2c,d"
        ]
      },
      {
        "method_name": "GITT",
        "results": [
          {
            "description": "Relative active surface area of NCM with ionomer binder",
            "value": 2.17,
            "unit": "S (relative units)"
          }
        ],
        "prov": [
          "Figure 2f"
        ]
      }
    ]
  },
  "final_outcomes": {
    "yield": {
      "value": null,
      "unit": "%"
    },
    "capacity": {
      "value": 180.7,
      "unit": "mAh g-1"
    },
    "cycle_life": 300
  },
  "extraction_metadata": {
    "timestamp": "2023-10-30T00:00:00Z",
    "source_file": "Provided text chunk",
    "processing_time": null
  }
}

File: dataset/extraction_jsons_corrected/simple/L_pez-Aranguren_et_al__-_2021_-_Crystalline_LiPON_as_a_Bulk-Type_Solid_Electrolyte_reactions.json
{
  "schema": {
    "name": "Universal Chemistry Extraction Schema",
    "version": "2.1"
  },
  "units_policy": {
    "temperature": "K",
    "pressure": "bar",
    "time": "min",
    "mass": "g",
    "volume": "mL",
    "amount": "mmol",
    "concentration": "M",
    "capacity": "mAh g-1",
    "strict": true
  },
  "source": {
    "title": "Crystalline LiPON as a Bulk-Type Solid Electrolyte",
    "doi": "10.1021/acsenergylett.0c02336",
    "authors": [
      "Pedro López-Aranguren",
      "Marine Reynaud",
      "Paweł Głuchowski",
      "Ainhoa Bustinza",
      "Montserrat Galceran",
      "Juan Miguel López del Amo",
      "Michel Armand",
      "Montse Casas-Cabanas"
    ],
    "journal": "ACS Energy Letters",
    "year": 2021
  },
  "metadata": {
    "discipline": "chemistry",
    "type": "research article",
    "tags": [
      "solid electrolyte",
      "LiPON",
      "bulk synthesis",
      "solid-state batteries"
    ]
  },
  "targets": [
    {
      "target_id": "target_1",
      "compound_name": "b-Li3.6PO3.4N0.6",
      "molecular_formula": "Li3.6P1O3.4N0.6",
      "intended_role": "solid electrolyte",
      "prov": [
        "Abstract",
        "Figure 2",
        "Table 1",
        "Experimental section"
      ]
    }
  ],
  "chemicals": [
    {
      "chemical_id": "chem_1",
      "name": "LiPO3",
      "molecular_formula": "LiPO3",
      "ontology": {
        "role": "reactant",
        "category": "inorganic"
      },
      "amount": {
        "value": null,
        "unit": "g"
      },
      "notes": "",
      "prov": [
        "Methods description"
      ]
    },
    {
      "chemical_id": "chem_2",
      "name": "Li3N",
      "molecular_formula": "Li3N",
      "ontology": {
        "role": "reactant",
        "category": "inorganic"
      },
      "amount": {
        "value": null,
        "unit": "g"
      },
      "notes": "",
      "prov": [
        "Methods description"
      ]
    },
    {
      "chemical_id": "chem_3",
      "name": "Argon",
      "molecular_formula": "Ar",
      "ontology": {
        "role": "atmosphere",
        "category": "gas"
      },
      "amount": {
        "value": null,
        "unit": ""
      },
      "notes": "",
      "prov": [
        "Methods description"
      ]
    },
    {
      "chemical_id": "chem_4",
      "name": "Li metal",
      "molecular_formula": "Li",
      "ontology": {
        "role": "electrode",
        "category": "metal"
      },
      "amount": {
        "value": null,
        "unit": "g"
      },
      "notes": "used in symmetric cells",
      "prov": [
        "Electrochemical testing section"
      ]
    }
  ],
  "synthesis": {
    "steps": [
      {
        "step_id": "step_1",
        "description": "Mechanochemical synthesis of crystalline LiPON",
        "operations": [
          {
            "action": "ball mill",
            "parameters": {
              "inputs": [
                "chem_1",
                "chem_2"
              ],
              "atmosphere": "Ar"
            },
            "duration": {
              "value": 20,
              "unit": "min"
            },
            "temperature": {
              "value": null,
              "unit": "K"
            },
            "notes": "simple mechanical milling under Ar"
          }
        ],
        "conditions": {
          "atmosphere": "Ar",
          "pressure": {
            "value": null,
            "unit": "bar"
          }
        },
        "prov": [
          "Experimental description"
        ]
      },
      {
        "step_id": "step_2",
        "description": "High-pressure low-temperature densification of LiPON powder",
        "operations": [
          {
            "action": "press/sinter",
            "parameters": {
              "inputs": [
                "target_1"
              ]
            },
            "duration": {
              "value": 2,
              "unit": "min"
            },
            "temperature": {
              "value": 473,
              "unit": "K"
            },
            "pressure": {
              "value": 55000,
              "unit": "bar"
            },
            "notes": "quasi-isostatic pressing (HPLT); ambient atmosphere"
          }
        ],
        "conditions": {
          "atmosphere": "",
          "pressure": {
            "value": 55000,
            "unit": "bar"
          }
        },
        "prov": [
          "Results – densification paragraph"
        ]
      }
    ]
  },
  "workflow": {
    "timeline": [
      {
        "step_ref": "step_1",
        "description": "Ball-milling LiPO3 and Li3N under Ar for 20 min to form b-Li3.6PO3.4N0.6 precursor powder."
      },
      {
        "step_ref": "step_2",
        "description": "High-pressure (5.5 GPa), 200 °C, 2 min pressing to obtain dense LiPON pellets."
      }
    ],
    "ambiguities": [
      {
        "issue": "Missing reactant quantities and milling parameters (speed, ball-to-powder ratio).",
        "excerpt": "crystalline b-LiPON was prepared through simple mechanical milling of the low-cost precursors LiPO3 and Li3N for 20 min under Ar"
      },
      {
        "issue": "Exact atmosphere during pressing not specified (stated 'under ambient atmosphere').",
        "excerpt": "powder quasi-isostatically pressed at 5.5 GPa for 2 min at temperatures ranging from 200 °C to 450 °C, under ambient atmosphere"
      }
    ]
  },
  "characterization": [
    {
      "method": "XRD",
      "parameters": {},
      "results": [
        {
          "metric": "space group",
          "value": "P21/m",
          "unit": ""
        },
        {
          "metric": "cell parameters",
          "value": "a = 5.098 Å, b = 6.158 Å, c = 5.324 Å, β = 90.60°",
          "unit": ""
        },
        {
          "metric": "density",
          "value": 2.38,
          "unit": "g cm-3"
        }
      ],
      "interpretation": "Confirmed new crystalline phase.",
      "prov": [
        "Figure 2a",
        "Table 1"
      ]
    },
    {
      "method": "NPD",
      "parameters": {},
      "results": [
        {
          "metric": "refined composition",
          "value": "Li3.6PO3.4N0.6",
          "unit": ""
        }
      ],
      "interpretation": "",
      "prov": [
        "Figure 2b"
      ]
    },
    {
      "method": "SEM",
      "parameters": {},
      "results": [
        {
          "metric": "particle size",
          "value": "0.1–1 μm",
          "unit": "µm"
        },
        {
          "metric": "pellet morphology",
          "value": "fully and uniformly densified",
          "unit": ""
        }
      ],
      "interpretation": "",
      "prov": [
        "Figures S1a–f"
      ]
    },
    {
      "method": "Solid-state NMR",
      "parameters": {
        "nuclei": "7Li, 31P"
      },
      "results": [
        {
          "metric": "7Li resonance",
          "value": "single",
          "unit": ""
        },
        {
          "metric": "31P site distribution",
          "value": "PO4 4.7%, PO3N 56.3%, PO2N2 39%",
          "unit": "%"
        }
      ],
      "interpretation": "Indicates rapid Li exchange and three distinct P environments.",
      "prov": [
        "Figure 2d"
      ]
    },
    {
      "method": "TGA/DTA/MS",
      "parameters": {},
      "results": [
        {
          "metric": "decomposition onset",
          "value": 723,
          "unit": "K"
        },
        {
          "metric": "decomposition end",
          "value": 923,
          "unit": "K"
        }
      ],
      "interpretation": "Exothermic decomposition with N loss between 450–650 °C.",
      "prov": [
        "Figure S2a"
      ]
    },
    {
      "method": "EIS",
      "parameters": {},
      "results": [
        {
          "metric": "ionic conductivity",
          "value": 5e-06,
          "unit": "S cm-1"
        },
        {
          "metric": "temperature",
          "value": 343,
          "unit": "K"
        },
        {
          "metric": "activation energy",
          "value": 0.55,
          "unit": "eV"
        },
        {
          "metric": "conductivity (25 °C)",
          "value": 3e-07,
          "unit": "S cm-1"
        }
      ],
      "interpretation": "Enhanced conductivity compared to previous bulk LiPON phases.",
      "prov": [
        "Figure 3a",
        "Table S2"
      ]
    },
    {
      "method": "Cyclic Voltammetry",
      "parameters": {
        "scan_rate": 0.5,
        "scan_rate_unit": "mV s-1"
      },
      "results": [
        {
          "metric": "stability window",
          "value": "-0.15 to 5",
          "unit": "V vs Li/Li+"
        },
        {
          "metric": "oxidative current",
          "value": 12,
          "unit": "nA cm-2"
        }
      ],
      "interpretation": "Electrolyte stable up to 5 V.",
      "prov": [
        "Figure 3b"
      ]
    },
    {
      "method": "Galvanostatic cycling (symmetric cell)",
      "parameters": {},
      "results": [
        {
          "metric": "cycle count",
          "value": 35,
          "unit": ""
        },
        {
          "metric": "total time",
          "value": 140,
          "unit": "h"
        },
        {
          "metric": "overpotential",
          "value": 180,
          "unit": "mV"
        }
      ],
      "interpretation": "No short-circuit; homogeneous lithium plating/stripping.",
      "prov": [
        "Figure 3c"
      ]
    }
  ],
  "analysis": {
    "methods": [
      {
        "method_name": "Arrhenius analysis",
        "results": [
          {
            "equation": "σ = σ0 exp(-Ea/RT)",
            "value": 0.55,
            "unit": "eV"
          }
        ]
      }
    ]
  },
  "final_outcomes": {
    "yield": {
      "value": null,
      "unit": "%"
    },
    "capacity": {
      "value": null,
      "unit": "mAh g-1"
    },
    "cycle_life": 35
  },
  "extraction_metadata": {
    "timestamp": "2024-06-12T00:00:00Z",
    "source_file": "provided_text_chunk",
    "processing_time": null
  }
}

File: dataset/extraction_jsons_corrected/simple/Lee_et_al__-_2001_-_Synthesis_and_characterization_of_lithium_aluminum_reactions.json
{
  "schema": {
    "name": "Universal Chemistry Extraction Schema",
    "version": "2.1"
  },
  "units_policy": {
    "temperature": "K",
    "pressure": "bar",
    "time": "min",
    "mass": "g",
    "volume": "mL",
    "amount": "mmol",
    "concentration": "M",
    "capacity": "mAh g-1",
    "strict": true
  },
  "source": {
    "title": "Synthesis and characterization of lithium aluminum-doped spinel for lithium secondary battery",
    "doi": "",
    "authors": [
      "Yun-Sung Lee",
      "Naoki Kumada",
      "Masaki Yoshio"
    ],
    "journal": "",
    "year": null
  },
  "metadata": {
    "discipline": "chemistry",
    "type": "materials_synthesis",
    "tags": []
  },
  "targets": [
    {
      "target_id": "target_1",
      "compound_name": "LiAlxMn2-xO4 spinel",
      "molecular_formula": "",
      "intended_role": "cathode material",
      "prov": [
        "Title"
      ]
    }
  ],
  "chemicals": [
    {
      "chemical_id": "chem_1",
      "name": "Al(NO3)3",
      "molecular_formula": "",
      "ontology": {
        "role": "precursor",
        "category": "inorganic"
      },
      "amount": {
        "value": null,
        "unit": ""
      },
      "notes": "",
      "prov": [
        "Body Text"
      ]
    },
    {
      "chemical_id": "chem_2",
      "name": "Al(OH)3",
      "molecular_formula": "",
      "ontology": {
        "role": "precursor",
        "category": "inorganic"
      },
      "amount": {
        "value": null,
        "unit": ""
      },
      "notes": "",
      "prov": [
        "Body Text"
      ]
    }
  ],
  "synthesis": {
    "steps": [
      {
        "step_id": "step_1",
        "description": "High-temperature calcination of precursor mixture",
        "operations": [
          {
            "action": "calcine",
            "parameters": {
              "inputs": [],
              "temperature": {
                "value": 1073,
                "unit": "K"
              },
              "duration": {
                "value": 1200,
                "unit": "min"
              }
            },
            "notes": "Reported as \"800 °C for 20 h\"",
            "prov": [
              "Body Text"
            ]
          }
        ],
        "conditions": {
          "atmosphere": "air or oxygen",
          "pressure": {
            "value": null,
            "unit": ""
          }
        },
        "prov": [
          "Body Text"
        ]
      }
    ]
  },
  "workflow": {
    "timeline": [
      {
        "step_ref": "step_1",
        "description": "Calcination of mixed precursors at 800 °C for 20 h"
      }
    ],
    "ambiguities": [
      {
        "issue": "Incomplete decoding of text prevents extraction of full precursor list and quantities.",
        "excerpt": "/C… encoded text"
      }
    ]
  },
  "characterization": [],
  "analysis": {
    "methods": []
  },
  "final_outcomes": {
    "yield": {
      "value": null,
      "unit": "%"
    },
    "capacity": {
      "value": null,
      "unit": "mAh g-1"
    },
    "cycle_life": null
  },
  "extraction_metadata": {
    "timestamp": "",
    "source_file": "",
    "processing_time": null
  }
}

File: dataset/extraction_jsons_corrected/simple/Li_and_Monroe_-_2019_-_Dendrite_nucleation_in_lithium-conductive_ceramics_reactions.json
{
  "schema": {
    "name": "Universal Chemistry Extraction Schema",
    "version": "2.1"
  },
  "units_policy": {
    "temperature": "K",
    "pressure": "bar",
    "time": "min",
    "mass": "g",
    "volume": "mL",
    "amount": "mmol",
    "concentration": "M",
    "capacity": "mAh g-1",
    "strict": true
  },
  "source": {
    "title": "Dendrite nucleation in lithium-conductive ceramics",
    "doi": "10.1039/c9cp03884a",
    "authors": [
      "Guanchen Li",
      "Charles W. Monroe"
    ],
    "journal": "Physical Chemistry Chemical Physics",
    "year": 2019
  },
  "metadata": {
    "discipline": "chemistry",
    "type": "research article",
    "tags": [
      "solid-state battery",
      "LLZO",
      "dendrite nucleation",
      "electrochemistry"
    ]
  },
  "targets": [
    {
      "target_id": "target_1",
      "compound_name": "Li7La3Zr2O12",
      "molecular_formula": "Li7La3Zr2O12",
      "intended_role": "solid electrolyte",
      "prov": [
        "Page 20354"
      ]
    }
  ],
  "chemicals": [
    {
      "chemical_id": "chem_1",
      "name": "Li7La3Zr2O12",
      "molecular_formula": "Li7La3Zr2O12",
      "ontology": {
        "role": "electrolyte",
        "category": "inorganic"
      },
      "amount": {
        "value": null,
        "unit": "g"
      },
      "notes": "",
      "prov": [
        "Page 20354"
      ]
    },
    {
      "chemical_id": "chem_2",
      "name": "Lithium metal",
      "molecular_formula": "Li",
      "ontology": {
        "role": "electrode",
        "category": "inorganic"
      },
      "amount": {
        "value": null,
        "unit": "g"
      },
      "notes": "",
      "prov": [
        "Page 20355"
      ]
    }
  ],
  "synthesis": {
    "steps": [
      {
        "step_id": "step_1",
        "description": "Assembly of planar Li|LLZO|Li cell and heating near Li melting temperature to lower interfacial impedance.",
        "operations": [
          {
            "action": "assemble",
            "parameters": {
              "inputs": [
                "chem_1",
                "chem_2"
              ]
            },
            "temperature": {
              "value": 453,
              "unit": "K"
            },
            "duration": {
              "value": null,
              "unit": "min"
            },
            "notes": "Heated near lithium melting point (180 °C) as stated."
          }
        ],
        "conditions": {
          "atmosphere": "",
          "pressure": {
            "value": null,
            "unit": "bar"
          }
        },
        "prov": [
          "Page 20354"
        ]
      }
    ]
  },
  "workflow": {
    "timeline": [
      {
        "step_ref": "step_1",
        "description": "Planar cell assembly and thermal treatment."
      }
    ],
    "ambiguities": []
  },
  "characterization": [
    {
      "method": "Impedance spectroscopy",
      "parameters": {
        "capacitance": {
          "value": 10,
          "unit": "µF cm-2"
        }
      },
      "results": [
        {
          "metric": "Temperature",
          "value": 303,
          "unit": "K"
        },
        {
          "metric": "Critical current density (experiment)",
          "value": 0.5,
          "unit": "A m-2"
        },
        {
          "metric": "Critical current density (model)",
          "value": 0.32,
          "unit": "A m-2"
        },
        {
          "metric": "Ionic conductivity",
          "value": 0.4,
          "unit": "mS cm-1"
        },
        {
          "metric": "Interfacial resistance",
          "value": 514,
          "unit": "Ω cm2"
        },
        {
          "metric": "Characteristic interfacial frequency",
          "value": 0.03,
          "unit": "kHz"
        }
      ],
      "interpretation": "",
      "prov": [
        "Table 1"
      ]
    },
    {
      "method": "Impedance spectroscopy",
      "parameters": {
        "capacitance": {
          "value": 10,
          "unit": "µF cm-2"
        }
      },
      "results": [
        {
          "metric": "Temperature",
          "value": 343,
          "unit": "K"
        },
        {
          "metric": "Critical current density (experiment)",
          "value": 2,
          "unit": "A m-2"
        },
        {
          "metric": "Critical current density (model)",
          "value": 2.04,
          "unit": "A m-2"
        },
        {
          "metric": "Ionic conductivity",
          "value": 1.2,
          "unit": "mS cm-1"
        },
        {
          "metric": "Interfacial resistance",
          "value": 80,
          "unit": "Ω cm2"
        },
        {
          "metric": "Characteristic interfacial frequency",
          "value": 0.2,
          "unit": "kHz"
        }
      ],
      "interpretation": "",
      "prov": [
        "Table 1"
      ]
    },
    {
      "method": "Impedance spectroscopy",
      "parameters": {
        "capacitance": {
          "value": 10,
          "unit": "µF cm-2"
        }
      },
      "results": [
        {
          "metric": "Temperature",
          "value": 373,
          "unit": "K"
        },
        {
          "metric": "Critical current density (experiment)",
          "value": 8,
          "unit": "A m-2"
        },
        {
          "metric": "Critical current density (model)",
          "value": 10.87,
          "unit": "A m-2"
        },
        {
          "metric": "Ionic conductivity",
          "value": 2.4,
          "unit": "mS cm-1"
        },
        {
          "metric": "Interfacial resistance",
          "value": 15,
          "unit": "Ω cm2"
        },
        {
          "metric": "Characteristic interfacial frequency",
          "value": 1.06,
          "unit": "kHz"
        }
      ],
      "interpretation": "",
      "prov": [
        "Table 1"
      ]
    },
    {
      "method": "Impedance spectroscopy",
      "parameters": {
        "capacitance": {
          "value": 10,
          "unit": "µF cm-2"
        }
      },
      "results": [
        {
          "metric": "Temperature",
          "value": 403,
          "unit": "K"
        },
        {
          "metric": "Critical current density (experiment)",
          "value": 35,
          "unit": "A m-2"
        },
        {
          "metric": "Critical current density (model)",
          "value": 46.57,
          "unit": "A m-2"
        },
        {
          "metric": "Ionic conductivity",
          "value": 4.3,
          "unit": "mS cm-1"
        },
        {
          "metric": "Interfacial resistance",
          "value": 3.5,
          "unit": "Ω cm2"
        },
        {
          "metric": "Characteristic interfacial frequency",
          "value": 4.55,
          "unit": "kHz"
        }
      ],
      "interpretation": "",
      "prov": [
        "Table 1"
      ]
    },
    {
      "method": "Impedance spectroscopy",
      "parameters": {
        "capacitance": {
          "value": 10,
          "unit": "µF cm-2"
        }
      },
      "results": [
        {
          "metric": "Temperature",
          "value": 433,
          "unit": "K"
        },
        {
          "metric": "Critical current density (experiment)",
          "value": 200,
          "unit": "A m-2"
        },
        {
          "metric": "Critical current density (model)",
          "value": 181.09,
          "unit": "A m-2"
        },
        {
          "metric": "Ionic conductivity",
          "value": 7.0,
          "unit": "mS cm-1"
        },
        {
          "metric": "Interfacial resistance",
          "value": 0.9,
          "unit": "Ω cm2"
        },
        {
          "metric": "Characteristic interfacial frequency",
          "value": 17.68,
          "unit": "kHz"
        }
      ],
      "interpretation": "",
      "prov": [
        "Table 1"
      ]
    }
  ],
  "analysis": {
    "methods": [
      {
        "method_name": "Theoretical model (Eqn 5)",
        "results": [
          {
            "equation": "ic = 2π fint √(6 ε |Dpc|)",
            "value": -0.01,
            "unit": "bar",
            "description": "Critical interfacial pressure Dpc obtained by least-squares fit (negative sign indicates tensile relative to bulk)."
          }
        ],
        "prov": [
          "Page 20357"
        ]
      }
    ]
  },
  "final_outcomes": {
    "yield": {
      "value": null,
      "unit": "%"
    },
    "capacity": {
      "value": null,
      "unit": "mAh g-1"
    },
    "cycle_life": null
  },
  "extraction_metadata": {
    "timestamp": "",
    "source_file": "",
    "processing_time": null
  }
}

File: dataset/extraction_jsons_corrected/simple/Liu_et_al__-_2021_-_Impedance_Modeling_of_Solid-State_Electrolytes_In_reactions.json
{
  "schema": {
    "name": "Universal Chemistry Extraction Schema",
    "version": "2.1"
  },
  "units_policy": {
    "temperature": "K",
    "pressure": "bar",
    "time": "min",
    "mass": "g",
    "volume": "mL",
    "amount": "mmol",
    "concentration": "M",
    "capacity": "mAh g-1",
    "strict": true
  },
  "source": {
    "title": "Impedance Modeling of Solid-State Electrolytes: Influence of the Contacted Space Charge Layer",
    "doi": "10.1021/acsami.0c22986",
    "authors": [
      "Yao Liu",
      "Yang Bai",
      "Wolfram Jaegermann",
      "René Hausbrand",
      "Bai-Xiang Xu"
    ],
    "journal": "ACS Applied Materials & Interfaces",
    "year": 2021
  },
  "metadata": {
    "discipline": "chemistry",
    "type": "research article",
    "tags": [
      "solid-state electrolyte",
      "impedance spectroscopy",
      "LiPON"
    ]
  },
  "targets": [
    {
      "target_id": "target_1",
      "compound_name": "LiPON thin film electrolyte",
      "molecular_formula": "",
      "intended_role": "electrolyte",
      "prov": [
        "Page 5896 (Figure 1 caption, text)",
        "Table 1"
      ]
    }
  ],
  "chemicals": [
    {
      "chemical_id": "chem_1",
      "name": "LiPON",
      "molecular_formula": "",
      "ontology": {
        "role": "electrolyte",
        "category": "inorganic"
      },
      "amount": {
        "value": null,
        "unit": ""
      },
      "notes": "Film thickness 100 nm; max concentration 1.0×10^4 mol m⁻³ (Table 1).",
      "prov": [
        "Table 1",
        "Page 5897 (Section 2.1)"
      ]
    },
    {
      "chemical_id": "chem_2",
      "name": "Platinum",
      "molecular_formula": "Pt",
      "ontology": {
        "role": "electrode",
        "category": "metal"
      },
      "amount": {
        "value": null,
        "unit": ""
      },
      "notes": "Used as both current collectors in Pt/LiPON/Pt cell.",
      "prov": [
        "Page 5896-5897 (Section 2)"
      ]
    },
    {
      "chemical_id": "chem_3",
      "name": "Lithium ion",
      "molecular_formula": "Li+",
      "ontology": {
        "role": "charge carrier",
        "category": "ion"
      },
      "amount": {
        "value": null,
        "unit": ""
      },
      "notes": "Initial mobile concentration 5×10^3 mol m⁻³; diffusion coefficient 1×10⁻¹⁴ m² s⁻¹ (Table 1).",
      "prov": [
        "Table 1"
      ]
    }
  ],
  "synthesis": {
    "steps": [
      {
        "step_id": "step_1",
        "description": "Assembly of symmetric Pt/LiPON/Pt test cell for impedance measurements.",
        "operations": [
          {
            "action": "assemble",
            "parameters": {
              "inputs": [
                "chem_1",
                "chem_2"
              ]
            },
            "duration": {
              "value": null,
              "unit": ""
            },
            "temperature": {
              "value": null,
              "unit": ""
            },
            "notes": "LiPON layer thickness 100 nm (Table 1); electrode area 4×10⁻⁶ m²."
          }
        ],
        "conditions": {
          "atmosphere": "",
          "pressure": {
            "value": null,
            "unit": ""
          }
        },
        "prov": [
          "Page 5896-5897 (Section 2)",
          "Table 1"
        ]
      }
    ]
  },
  "workflow": {
    "timeline": [
      {
        "step_ref": "step_1",
        "description": "Cell assembly prior to electrochemical characterization."
      }
    ],
    "ambiguities": [
      {
        "issue": "Amplitude units for AC perturbation (Φ̃ac = 0.01) not specified (dimensionless).",
        "excerpt": "\"The amplitude of the perturbation potential is Φ̃_ac = 0.01\""
      }
    ]
  },
  "characterization": [
    {
      "method": "Electrochemical Impedance Spectroscopy (EIS)",
      "parameters": {
        "frequency_range": "1e-2–1e8 Hz",
        "temperature": "298.15 K",
        "ac_amplitude": "Φ̃ac = 0.01 (dimensionless)",
        "samples_per_decade": 50
      },
      "results": [
        {
          "metric": "ionic conductivity",
          "value": 0.000188,
          "unit": "S m-1",
          "prov": [
            "Table 1 (σ at 298.15 K)"
          ]
        },
        {
          "metric": "space charge layer capacitance (case c̃− = 0.1)",
          "value": 6.02e-06,
          "unit": "F",
          "prov": [
            "Figure 2c caption discussion"
          ]
        },
        {
          "metric": "space charge layer capacitance (case c̃− = 0.5)",
          "value": 7.29e-06,
          "unit": "F",
          "prov": [
            "Figure 2f caption discussion"
          ]
        }
      ],
      "interpretation": "Data used to validate equivalent-circuit model including polarization resistance.",
      "prov": [
        "Pages 5898-5903 (Sections 3.1–3.3)",
        "Figure 3"
      ]
    }
  ],
  "analysis": {
    "methods": [
      {
        "method_name": "Modified Planck-Nernst-Poisson (MPNP) modeling",
        "results": [
          {
            "equation": "Analytical Cs (Eq 14)",
            "value": null,
            "unit": "",
            "notes": "Derived general expression for space-charge-layer capacitance."
          }
        ]
      },
      {
        "method_name": "Equivalent circuit simulation",
        "results": [
          {
            "equation": "Z = 1/(jωCs) + Rs + Rsp (Eq 21)",
            "value": null,
            "unit": "",
            "notes": "Model reproduced low-frequency impedance tail."
          }
        ]
      }
    ]
  },
  "final_outcomes": {
    "yield": {
      "value": null,
      "unit": "%"
    },
    "capacity": {
      "value": null,
      "unit": "mAh g-1"
    },
    "cycle_life": null
  },
  "extraction_metadata": {
    "timestamp": "2024-06-22T11:46:00Z",
    "source_file": "provided_text_chunk",
    "processing_time": null
  }
}

File: dataset/extraction_jsons_corrected/simple/Lv_et_al__-_2022_-_Two-dimensional_V2C_Se__MXene__composite_cathode_m_reactions.json
{
  "schema": {
    "name": "Universal Chemistry Extraction Schema",
    "version": "2.1"
  },
  "units_policy": {
    "temperature": "K",
    "pressure": "bar",
    "time": "min",
    "mass": "g",
    "volume": "mL",
    "amount": "mmol",
    "concentration": "M",
    "capacity": "mAh g-1",
    "strict": true
  },
  "source": {
    "title": "Two-dimensional V2C@Se (MXene) composite cathode material for high-performance rechargeable aluminum batteries",
    "doi": "10.1016/j.ensm.2022.01.019",
    "authors": [
      "Wenrong Lv",
      "Gaohong Wu",
      "Xiaoxiao Li",
      "Jianling Li",
      "Zhanyu Li"
    ],
    "journal": "Energy Storage Materials",
    "year": 2022
  },
  "metadata": {
    "discipline": "chemistry",
    "type": "research article",
    "tags": [
      "MXene",
      "aluminum battery",
      "cathode",
      "V2C",
      "selenium composite"
    ]
  },
  "targets": [
    {
      "target_id": "target_1",
      "compound_name": "V2C (MXene)",
      "molecular_formula": "V2C",
      "intended_role": "intermediate",
      "prov": [
        "Page 139, Fig.1 description"
      ]
    },
    {
      "target_id": "target_2",
      "compound_name": "V2C@Se composite",
      "molecular_formula": "",
      "intended_role": "final product",
      "prov": [
        "Page 138 Abstract",
        "Page 139 Fig.1 description"
      ]
    }
  ],
  "chemicals": [
    {
      "chemical_id": "chem_1",
      "name": "V2AlC",
      "molecular_formula": "V2AlC",
      "ontology": {
        "role": "precursor",
        "category": "inorganic"
      },
      "amount": {
        "value": null,
        "unit": "g"
      },
      "notes": "",
      "prov": [
        "Page 139 Fig.1 description"
      ]
    },
    {
      "chemical_id": "chem_2",
      "name": "Hydrochloric acid (concentrated)",
      "molecular_formula": "HCl",
      "ontology": {
        "role": "etchant",
        "category": "acid"
      },
      "amount": {
        "value": null,
        "unit": "mL"
      },
      "notes": "concentrated",
      "prov": [
        "Page 138 Abstract",
        "Page 139 Fig.1 description"
      ]
    },
    {
      "chemical_id": "chem_3",
      "name": "Lithium fluoride",
      "molecular_formula": "LiF",
      "ontology": {
        "role": "etchant",
        "category": "inorganic salt"
      },
      "amount": {
        "value": null,
        "unit": "g"
      },
      "notes": "",
      "prov": [
        "Page 138 Abstract",
        "Page 139 Fig.1 description"
      ]
    },
    {
      "chemical_id": "chem_4",
      "name": "Selenium",
      "molecular_formula": "Se",
      "ontology": {
        "role": "dopant",
        "category": "element"
      },
      "amount": {
        "value": null,
        "unit": "g"
      },
      "notes": "",
      "prov": [
        "Page 138 Abstract",
        "Page 139 Fig.1 description"
      ]
    }
  ],
  "synthesis": {
    "steps": [
      {
        "step_id": "step_1",
        "description": "Selective etching of Al layers from V2AlC to obtain multilayer V2C.",
        "operations": [
          {
            "action": "etch",
            "parameters": {
              "inputs": [
                "chem_1",
                "chem_2",
                "chem_3"
              ]
            },
            "temperature": {
              "value": null,
              "unit": "K"
            },
            "duration": {
              "value": null,
              "unit": "min"
            },
            "notes": "Etching performed with LiF and concentrated HCl solution"
          }
        ],
        "conditions": {
          "atmosphere": "",
          "pressure": {
            "value": null,
            "unit": "bar"
          }
        },
        "prov": [
          "Page 139 Fig.1 description"
        ]
      },
      {
        "step_id": "step_2",
        "description": "Calcination of V2C with selenium to form V2C@Se composite.",
        "operations": [
          {
            "action": "calcine",
            "parameters": {
              "inputs": [
                "target_1",
                "chem_4"
              ]
            },
            "temperature": {
              "value": null,
              "unit": "K"
            },
            "duration": {
              "value": null,
              "unit": "min"
            },
            "notes": "Temperature higher than selenium melting point (217 °C)."
          }
        ],
        "conditions": {
          "atmosphere": "",
          "pressure": {
            "value": null,
            "unit": "bar"
          }
        },
        "prov": [
          "Page 139 Fig.1 description"
        ]
      }
    ]
  },
  "workflow": {
    "timeline": [
      {
        "step_ref": "step_1",
        "description": "Etching V2AlC with LiF/HCl to produce V2C."
      },
      {
        "step_ref": "step_2",
        "description": "Calcining V2C with Se (>217 °C) to obtain V2C@Se."
      }
    ],
    "ambiguities": [
      {
        "issue": "Missing quantitative synthesis parameters (amounts, exact temperature, time).",
        "excerpt": "the preparation process ... V2C powder was calcined with selenium at a temperature higher than the melting point (217 °C) of Selenium."
      }
    ]
  },
  "characterization": [
    {
      "method": "BET surface area",
      "parameters": {},
      "results": [
        {
          "metric": "surface area",
          "value": 7.6,
          "unit": "m2 g-1",
          "sample": "V2C"
        },
        {
          "metric": "surface area",
          "value": 5.3,
          "unit": "m2 g-1",
          "sample": "V2C@Se"
        }
      ],
      "interpretation": "Reduction in surface area indicates removal of functional groups.",
      "prov": [
        "Fig. S1, Page 139"
      ]
    },
    {
      "method": "XRD",
      "parameters": {},
      "results": [
        {
          "metric": "peak disappearance",
          "value": "",
          "unit": "",
          "sample": "V2C@Se",
          "notes": "(002) peak of V2C disappears; selenium peaks dominate"
        }
      ],
      "interpretation": "Confirms Se incorporation and structural change.",
      "prov": [
        "Page 139 Fig.1(b)"
      ]
    },
    {
      "method": "TEM",
      "parameters": {},
      "results": [
        {
          "metric": "interlayer spacing",
          "value": 1.08,
          "unit": "nm",
          "sample": "V2C"
        },
        {
          "metric": "interlayer spacing",
          "value": 0.97,
          "unit": "nm",
          "sample": "V2C@Se"
        }
      ],
      "interpretation": "Se doping reduces spacing and orders lattice.",
      "prov": [
        "Page 139 Fig.1(f-i)"
      ]
    },
    {
      "method": "Electrochemical discharge test",
      "parameters": {
        "current_density": {
          "value": 1,
          "unit": "A g-1"
        }
      },
      "results": [
        {
          "metric": "initial discharge capacity",
          "value": 208.8,
          "unit": "mAh g-1",
          "sample": "V2C"
        },
        {
          "metric": "initial discharge capacity",
          "value": 402.5,
          "unit": "mAh g-1",
          "sample": "V2C@Se"
        },
        {
          "metric": "capacity after 1000 cycles",
          "value": 31.5,
          "unit": "mAh g-1",
          "sample": "V2C"
        },
        {
          "metric": "capacity after 1000 cycles",
          "value": 119.8,
          "unit": "mAh g-1",
          "sample": "V2C@Se"
        }
      ],
      "interpretation": "Se incorporation enhances capacity retention.",
      "prov": [
        "Page 140 Fig.2(a,b,f)"
      ]
    },
    {
      "method": "CV",
      "parameters": {
        "scan_rate": {
          "value": 2,
          "unit": "mV s-1"
        }
      },
      "results": [
        {
          "metric": "redox peaks",
          "value": "",
          "unit": "",
          "sample": "V2C",
          "notes": "A1/A2 at 1.60/1.70 V; B1/B2 at 1.75/2.20 V"
        },
        {
          "metric": "redox peaks",
          "value": "",
          "unit": "",
          "sample": "V2C@Se",
          "notes": "First pair 1.55/1.90 V; second pair 1.75/2.23 V"
        }
      ],
      "interpretation": "Indicates V and Se redox activity.",
      "prov": [
        "Page 140 Fig.2(g)"
      ]
    }
  ],
  "analysis": {
    "methods": [
      {
        "method_name": "DFT calculations",
        "results": [
          {
            "equation": "Eads = E[AlCl4]-/Al + Esubstrate - E[AlCl4]-/Al+substrate",
            "value": -1.8,
            "unit": "eV",
            "notes": "Adsorption energy of [AlCl4]- on V2CSe"
          },
          {
            "equation": "",
            "value": 0.21,
            "unit": "eV",
            "notes": "Diffusion barrier of [AlCl4]- on V2CSe"
          }
        ],
        "prov": [
          "Page 142 Fig.6"
        ]
      }
    ]
  },
  "final_outcomes": {
    "yield": {
      "value": null,
      "unit": "%"
    },
    "capacity": {
      "value": 402.5,
      "unit": "mAh g-1"
    },
    "cycle_life": 1000
  },
  "extraction_metadata": {
    "timestamp": "2024-06-27T12:00:00Z",
    "source_file": "Energy Storage Materials 46 (2022) 138–146",
    "processing_time": null
  }
}
