Repository: meomeolucifr/BattSynth

File: dataset/verified_jsons/complex/Verified_Liu_et_al__-_2021_-_Understanding_Co_roles_towards_developing_Co-free__reactions.json
{
  "schema": {
    "name": "Universal Chemistry Extraction Schema",
    "version": "2.1"
  },
  "units_policy": {
    "temperature": "K",
    "pressure": "bar",
    "time": "min",
    "mass": "g",
    "volume": "mL",
    "amount": "mmol",
    "concentration": "M",
    "capacity": "mAh g-1",
    "strict": true
  },
  "source": {
    "title": "Understanding Co roles towards developing Co-free Ni-rich cathodes for rechargeable batteries",
    "doi": "10.1038/s41560-021-00776-y",
    "authors": [
      "Tongchao Liu",
      "Lei Yu",
      "Jiajie Liu",
      "Jun Lu",
      "Xuanxuan Bi",
      "Alvin Dai",
      "Matthew Li",
      "Maofan Li",
      "Zongxiang Hu",
      "Lu Ma",
      "Duan Luo",
      "Jiaxin Zheng",
      "Tianpin Wu",
      "Yang Ren",
      "Jianguo Wen",
      "Feng Pan",
      "Khalil Amine"
    ],
    "journal": "Nature Energy",
    "year": 2021
  },
  "metadata": {
    "discipline": "chemistry",
    "type": "research article",
    "tags": [
      "Ni-rich cathodes",
      "Co-free cathodes",
      "Li-ion batteries"
    ]
  },
  "targets": [
    {
      "target_id": "target_1",
      "compound_name": "LiNi0.6Co0.4O2",
      "molecular_formula": "LiNi0.6Co0.4O2",
      "intended_role": "product",
      "prov": [
        "Methods"
      ],
      "_llm_flag": {
        "is_supported": true,
        "confidence": 0.98,
        "reasoning": "The paper explicitly lists the Co-rich composition as “LiNi0.6Co0.4O2” in the Introduction (“In this work, Co-rich LiNi0.6Co0.4O2…”) and again in the Results and Methods sections (e.g., “compositions of LiNi0.6Co0.4O2 (denoted as NC64)…” and “LiNi0.6Co0.4O2 … were prepared…”). Thus the target formula is directly supported (even though the alleged provenance ‘Methods’ is not the only location).",
        "suggested_fix": ""
      }
    },
    {
      "target_id": "target_2",
      "compound_name": "LiNi0.6Mn0.4O2",
      "molecular_formula": "LiNi0.6Mn0.4O2",
      "intended_role": "product",
      "prov": [
        "Methods"
      ],
      "_llm_flag": {
        "is_supported": true,
        "confidence": 0.98,
        "reasoning": "The paper explicitly includes the target composition LiNi0.6Mn0.4O2 multiple times. Page 1: “Mn-substituted Co-free LiNi0.6Mn0.4O2…”. Page 2: lists “LiNi0.6Mn0.4O2 (denoted as NM64)”. In Methods: “LiNi0.6Mn0.4O2 … were prepared…”. Thus the extracted Target Formula is directly supported (even though the alleged provenance 'Methods' is not the only location).",
        "suggested_fix": ""
      }
    },
    {
      "target_id": "target_3",
      "compound_name": "LiNi0.6Mn0.2Co0.2O2",
      "molecular_formula": "LiNi0.6Mn0.2Co0.2O2",
      "intended_role": "product",
      "prov": [
        "Methods"
      ],
      "_llm_flag": {
        "is_supported": true,
        "confidence": 0.98,
        "reasoning": "The formula LiNi0.6Mn0.2Co0.2O2 is explicitly stated multiple times in the paper text (for example, Page 1: “commercially comparable LiNi0.6Mn0.2Co0.2O2 compositions…” and Page 2: listing compositions including “LiNi0.6Mn0.2Co0.2O2 (denoted as NMC622)”). It is also reiterated in the Methods section describing synthesis of LiNi0.6Mn0.2Co0.2O2. Therefore the extracted target formula is directly supported (even though the provenance is broader than necessary).",
        "suggested_fix": ""
      }
    },
    {
      "target_id": "target_4",
      "compound_name": "LiNi0.8Co0.2O2",
      "molecular_formula": "LiNi0.8Co0.2O2",
      "intended_role": "product",
      "prov": [
        "Methods"
      ],
      "_llm_flag": {
        "is_supported": true,
        "confidence": 0.98,
        "reasoning": "The paper explicitly mentions and uses the composition LiNi0.8Co0.2O2 (also referred to as NC82). It appears in the main text (“we designed LiNi0.8Co0.2O2 (NC82)…” on page 6) and again in the Methods list of prepared materials (“LiNi0.8Co0.2O2”). Therefore the extracted Target Formula is supported, even though the alleged provenance is only broadly “Methods”.",
        "suggested_fix": ""
      }
    },
    {
      "target_id": "target_5",
      "compound_name": "LiNi0.7Mn0.3O2",
      "molecular_formula": "LiNi0.7Mn0.3O2",
      "intended_role": "product",
      "prov": [
        "Methods"
      ],
      "_llm_flag": {
        "is_supported": true,
        "confidence": 0.99,
        "reasoning": "The paper explicitly lists LiNi0.7Mn0.3O2 (NM73) as a developed Co-free cathode composition: on Page 9 it states “we developed... LiNi0.7Mn0.3O2 (NM73) and LiNi0.8Mn0.2O2 (NM82)”, and in Methods it again lists “LiNi0.7Mn0.3O2” among the prepared materials (with calcination temperature given). Thus the target formula LiNi0.7Mn0.3O2 is directly supported, though it appears in Results/Discussion and Methods rather than only ‘Methods’ as alleged provenance.",
        "suggested_fix": ""
      }
    },
    {
      "target_id": "target_6",
      "compound_name": "LiNi0.8Mn0.2O2",
      "molecular_formula": "LiNi0.8Mn0.2O2",
      "intended_role": "product",
      "prov": [
        "Methods"
      ],
      "_llm_flag": {
        "is_supported": false,
        "confidence": 0.98,
        "reasoning": "The paper discusses and synthesizes several layered oxides, including LiNi0.6Co0.4O2, LiNi0.6Mn0.4O2, LiNi0.6Mn0.2Co0.2O2, LiNi0.8Co0.2O2, LiNi0.7Mn0.3O2, and LiNi0.8Mn0.2O2 (and doped variants). Nowhere in the provided full text is the specific formula LiNi0.8Mn0.2O2 written as LiNi0.8Mn0.2O2? Actually it is present, but the extracted value is LiNi0.8Mn0.2O2 which matches the NM82 composition mentioned multiple times, including in Conclusions/Methods. Therefore the extracted value is supported? Wait—Target Formula field likely refers to the main target material of the study; the paper's core designed systems are NC64, NM64, NMC622, not LiNi0.8Mn0.2O2. The document does include LiNi0.8Mn0.2O2 as a developed Co-free cathode (NM82), but not as the primary target. Since the field asks 'Target Formula' singular, and the study target compositions are LiNi0.6Co0.4O2 / LiNi0.6Mn0.4O2 / LiNi0.6Mn0.2Co0.2O2, the extracted value is not explicitly identified as the target formula in Methods; it's an additional material. Thus unsupported for the 'Target Formula' as claimed.",
        "suggested_fix": "If 'Target Formula' means the primary studied compositions, use LiNi0.6Co0.4O2 (NC64), LiNi0.6Mn0.4O2 (NM64), and/or LiNi0.6Mn0.2Co0.2O2 (NMC622). If it instead means any synthesized Co-free cathode, then LiNi0.8Mn0.2O2 is present (NM82) and should be treated as supported."
      }
    },
    {
      "target_id": "target_7",
      "compound_name": "LiNi0.8Mn0.15Al0.05O2",
      "molecular_formula": "LiNi0.8Mn0.15Al0.05O2",
      "intended_role": "product",
      "prov": [
        "Methods"
      ],
      "_llm_flag": {
        "is_supported": true,
        "confidence": 0.98,
        "reasoning": "The Methods section explicitly lists the prepared cathode compositions, including “LiNi0.8Mn0.15Al0.05O2” (also referred to as NMA elsewhere in the text). Therefore the extracted Target Formula matches the paper.",
        "suggested_fix": ""
      }
    },
    {
      "target_id": "target_8",
      "compound_name": "LiNi0.79Mn0.2Mg0.01O2",
      "molecular_formula": "LiNi0.79Mn0.2Mg0.01O2",
      "intended_role": "product",
      "prov": [
        "Methods"
      ],
      "_llm_flag": {
        "is_supported": true,
        "confidence": 0.99,
        "reasoning": "The paper explicitly lists the composition “LiNi0.79Mn0.2Mg0.01O2 (NMM)” in the “Developing Ni-rich and Co-free cathodes” section (Page 9) and again in the Methods under “Materials synthesis” where it states “LiNi0.79Mn0.2Mg0.01O2 … were prepared…”. This directly supports the extracted Target Formula.",
        "suggested_fix": ""
      }
    },
    {
      "target_id": "target_9",
      "compound_name": "LiNi0.79Mn0.2Ti0.01O2",
      "molecular_formula": "LiNi0.79Mn0.2Ti0.01O2",
      "intended_role": "product",
      "prov": [
        "Methods"
      ],
      "_llm_flag": {
        "is_supported": true,
        "confidence": 0.98,
        "reasoning": "The formula LiNi0.79Mn0.2Ti0.01O2 is explicitly stated in the paper text (Page 9, paragraph beginning “Successful candidates provided here…”), and again in the Methods section describing synthesis (“LiNi0.79Mn0.2Mg0.01O2 and LiNi0.79Mn0.2Ti0.01O2 were prepared…”). Thus the extracted Target Formula is supported, though the alleged provenance 'Methods' is only one of the locations where it appears.",
        "suggested_fix": ""
      }
    }
  ],
  "chemicals": [
    {
      "chemical_id": "chem_1",
      "name": "NiSO4·6H2O",
      "molecular_formula": "NiSO4·6H2O",
      "ontology": {
        "role": "metal precursor",
        "category": "inorganic"
      },
      "amount": {
        "value": null,
        "unit": ""
      },
      "concentration": {
        "value": 1.0,
        "unit": "M"
      },
      "notes": "Part of mixed aqueous metal solution for single-particle precursors",
      "prov": [
        "Methods"
      ],
      "_llm_flag": {
        "is_supported": true,
        "confidence": 0.93,
        "reasoning": "The Methods section explicitly lists NiSO4·6H2O as a starting material: “Appropriate amounts of NiSO4·6H2O, CoSO4·7H2O and MnSO4·H2O were used as the starting materials...”. However, no specific mass/volume/moles of NiSO4·6H2O is provided anywhere in the text—only the phrase “Appropriate amounts” is used. Therefore the extracted statement that the chemical is NiSO4·6H2O and the amount is not specified is supported (null-handling rule applies).",
        "suggested_fix": ""
      }
    },
    {
      "chemical_id": "chem_2",
      "name": "CoSO4·7H2O",
      "molecular_formula": "CoSO4·7H2O",
      "ontology": {
        "role": "metal precursor",
        "category": "inorganic"
      },
      "amount": {
        "value": null,
        "unit": ""
      },
      "concentration": {
        "value": 1.0,
        "unit": "M"
      },
      "notes": "",
      "prov": [
        "Methods"
      ],
      "_llm_flag": {
        "is_supported": true,
        "confidence": 0.92,
        "reasoning": "The Methods section explicitly lists CoSO4·7H2O as a starting material: “Appropriate amounts of NiSO4·6H2O, CoSO4·7H2O and MnSO4·H2O were used as the starting materials…”. However, it does not provide a numeric mass/volume/moles for CoSO4·7H2O—only the phrase “appropriate amounts.” Therefore, the extracted chemical identity is correct and the extracted amount being “Not specified in text” is also correct.",
        "suggested_fix": ""
      }
    },
    {
      "chemical_id": "chem_3",
      "name": "MnSO4·H2O",
      "molecular_formula": "MnSO4·H2O",
      "ontology": {
        "role": "metal precursor",
        "category": "inorganic"
      },
      "amount": {
        "value": null,
        "unit": ""
      },
      "concentration": {
        "value": 1.0,
        "unit": "M"
      },
      "notes": "",
      "prov": [
        "Methods"
      ],
      "_llm_flag": {
        "is_supported": false,
        "confidence": 0.78,
        "reasoning": "The Methods section explicitly states that “Appropriate amounts of NiSO4·6H2O, CoSO4·7H2O and MnSO4·H2O were used as the starting materials…”, but it does not provide the actual amount for MnSO4·H2O (no mass, moles, volume, or molar ratio specific to MnSO4·H2O). Therefore the chemical identity is supported, and the claim that the amount is not specified is also supported; however, the extracted value is formatted as a single combined entry “MnSO4·H2O | Amount: Not specified in text” under a field that expects both identity and amount, which is acceptable only if the task is to report missing amount. Since the text does mention MnSO4·H2O, the overall extraction is mostly correct; the only issue is whether the field requires an explicit amount when present elsewhere—none is present.",
        "suggested_fix": "MnSO4·H2O | Amount: Not specified (paper states only 'appropriate amounts' used as starting material; no numerical quantity given)."
      }
    },
    {
      "chemical_id": "chem_4",
      "name": "NaOH",
      "molecular_formula": "NaOH",
      "ontology": {
        "role": "precipitating agent",
        "category": "base"
      },
      "amount": {
        "value": null,
        "unit": ""
      },
      "concentration": {
        "value": 4.0,
        "unit": "M"
      },
      "notes": "aqueous solution",
      "prov": [
        "Methods"
      ],
      "_llm_flag": {
        "is_supported": true,
        "confidence": 0.93,
        "reasoning": "The Methods section explicitly mentions use of NaOH solution during co-precipitation (\"a 4.0 mol l−1 NaOH solution (aqueous)\" pumped into the reactor). However, the paper does not specify a discrete 'amount' (e.g., volume, mass, or moles used), only concentration and that it was pumped to control pH. Therefore the extraction 'NaOH | Amount: Not specified in text' is consistent with the source (NaOH identity present; specific amount omitted).",
        "suggested_fix": ""
      }
    },
    {
      "chemical_id": "chem_5",
      "name": "NH4OH",
      "molecular_formula": "NH4OH",
      "ontology": {
        "role": "chelating agent",
        "category": "base"
      },
      "amount": {
        "value": null,
        "unit": ""
      },
      "concentration": {
        "value": 5.0,
        "unit": "M"
      },
      "notes": "5.0 M for secondary particle precursor, unspecified for single particle precursor",
      "prov": [
        "Methods"
      ],
      "_llm_flag": {
        "is_supported": false,
        "confidence": 0.92,
        "reasoning": "The Methods section explicitly specifies an NH4OH amount: “5.0 mol l−1 NH4OH solution (aqueous)” for the secondary particle precursor synthesis, and also mentions “desired amounts of NH4OH solution” for single-particle precursors. Therefore, the claim that the NH4OH amount is “Not specified in text” is incorrect.",
        "suggested_fix": "NH4OH | Amount: 5.0 mol l−1 NH4OH solution (aqueous) (for secondary particle precursor synthesis). Note: for single-particle precursors it says ‘desired amounts’ without a numeric value."
      }
    },
    {
      "chemical_id": "chem_6",
      "name": "LiOH·H2O",
      "molecular_formula": "LiOH·H2O",
      "ontology": {
        "role": "lithium source",
        "category": "base"
      },
      "amount": {
        "value": null,
        "unit": ""
      },
      "concentration": {
        "value": null,
        "unit": ""
      },
      "notes": "Li:TM molar ratio 1.03:1",
      "prov": [
        "Methods"
      ],
      "_llm_flag": {
        "is_supported": true,
        "confidence": 0.93,
        "reasoning": "The Methods section explicitly identifies LiOH·H2O as a reagent used to mix with precursors (\"mixing ... with the appropriate contents of LiOH·H2O (in a molar ratio of Li:TM = 1.03:1)\"). The text does not provide a specific mass/volume amount of LiOH·H2O, only the molar ratio, so the extractor’s note that the amount is not specified (as an absolute quantity) is supported by the document.",
        "suggested_fix": ""
      }
    },
    {
      "chemical_id": "chem_7",
      "name": "MgO",
      "molecular_formula": "MgO",
      "ontology": {
        "role": "dopant",
        "category": "inorganic"
      },
      "amount": {
        "value": null,
        "unit": ""
      },
      "concentration": {
        "value": null,
        "unit": ""
      },
      "notes": "nanosized; used for LiNi0.79Mn0.2Mg0.01O2",
      "prov": [
        "Methods"
      ],
      "_llm_flag": {
        "is_supported": false,
        "confidence": 0.88,
        "reasoning": "The paper’s Methods explicitly states that LiNi0.79Mn0.2Mg0.01O2 was prepared by mixing Ni0.8Mn0.2(OH)2 precursors with nanosized MgO (as an additive/dopant source). Therefore MgO is specified in the text, and the extracted statement that the MgO amount is “Not specified” is not correct because the amount is given implicitly by the target composition (Mg = 0.01 in LiNi0.79Mn0.2Mg0.01O2). Although an explicit mass/grams of MgO is not provided, the chemical amount in the final formula is specified.",
        "suggested_fix": "MgO | Amount: used to achieve LiNi0.79Mn0.2Mg0.01O2 (Mg = 0.01 in the formula; no explicit mass of MgO reported)."
      }
    },
    {
      "chemical_id": "chem_8",
      "name": "TiO2",
      "molecular_formula": "TiO2",
      "ontology": {
        "role": "dopant",
        "category": "inorganic"
      },
      "amount": {
        "value": null,
        "unit": ""
      },
      "concentration": {
        "value": null,
        "unit": ""
      },
      "notes": "nanosized; used for LiNi0.79Mn0.2Ti0.01O2",
      "prov": [
        "Methods"
      ],
      "_llm_flag": {
        "is_supported": false,
        "confidence": 0.9,
        "reasoning": "The paper explicitly mentions TiO2 in the Methods: LiNi0.79Mn0.2Ti0.01O2 (NMT) was prepared by mixing Ni0.8Mn0.2(OH)2 precursors with nanosized MgO and TiO2 first. However, the text does not provide a quantitative amount/mass of TiO2 added (only the target composition with Ti=0.01 and later a Li:TM molar ratio), so stating “Amount: Not specified in text” conflicts with the fact that the Ti amount is implicitly specified via the composition (Ti0.01).",
        "suggested_fix": "TiO2 | Amount: used to achieve LiNi0.79Mn0.2Ti0.01O2 (Ti = 0.01 in formula; exact TiO2 mass/grams not specified)."
      }
    },
    {
      "chemical_id": "chem_9",
      "name": "H2O",
      "molecular_formula": "H2O",
      "ontology": {
        "role": "solvent",
        "category": "solvent"
      },
      "amount": {
        "value": null,
        "unit": ""
      },
      "concentration": {
        "value": null,
        "unit": ""
      },
      "notes": "aqueous medium for all solutions",
      "prov": [
        "Methods"
      ],
      "_llm_flag": {
        "is_supported": true,
        "confidence": 0.88,
        "reasoning": "Scanning the full provided text (including Methods), H2O is mentioned as part of hydrate reagents (NiSO4·6H2O, CoSO4·7H2O, MnSO4·H2O, LiOH·H2O). However, the paper does not specify an explicit amount of H2O itself (no mass/volume/moles of water as a standalone chemical), only the amounts/concentrations of the salts/solutions. Therefore, the extraction 'H2O | Amount: Not specified in text' is supported under the null-handling rule (amount of H2O is not provided).",
        "suggested_fix": ""
      }
    },
    {
      "chemical_id": "chem_10",
      "name": "N2",
      "molecular_formula": "N2",
      "ontology": {
        "role": "inert atmosphere",
        "category": "gas"
      },
      "amount": {
        "value": null,
        "unit": ""
      },
      "concentration": {
        "value": null,
        "unit": ""
      },
      "notes": "used during co-precipitation",
      "prov": [
        "Methods"
      ],
      "_llm_flag": {
        "is_supported": true,
        "confidence": 0.93,
        "reasoning": "The paper mentions use of an N2 atmosphere during precursor synthesis (Methods: solutions pumped into reactor \"under a N2 atmosphere\" for both single- and secondary-particle precursor syntheses). However, the text does not provide any explicit amount/flow rate/pressure/volume for N2. Therefore the extraction 'N2 | Amount: Not specified in text' is consistent with the source.",
        "suggested_fix": ""
      }
    },
    {
      "chemical_id": "chem_11",
      "name": "O2",
      "molecular_formula": "O2",
      "ontology": {
        "role": "calcination atmosphere",
        "category": "gas"
      },
      "amount": {
        "value": null,
        "unit": ""
      },
      "concentration": {
        "value": null,
        "unit": ""
      },
      "notes": "used during 12 h calcination",
      "prov": [
        "Methods"
      ],
      "_llm_flag": {
        "is_supported": true,
        "confidence": 0.93,
        "reasoning": "The paper discusses oxygen in multiple contexts (for example, “oxygen release”, “direct O2 generation”, and calcination under an oxygen atmosphere) but does not provide an explicit quantitative amount for O2 (no flow rate, partial pressure, concentration, or volume). In Methods it states materials were “calcinated … under an oxygen atmosphere” and later notes “no evidence of direct O2 generation” during charging, but neither section specifies an O2 amount. Therefore, the extractor’s statement that O2 amount is not specified is supported.",
        "suggested_fix": ""
      }
    }
  ],
  "synthesis": {
    "steps": [
      {
        "step_id": "step_1",
        "description": "Co-precipitation of single-particle hydroxide precursors Ni0.6Mn0.4(OH)2, Ni0.6Co0.4(OH)2, Ni0.6Mn0.2Co0.2(OH)2 and Ni0.8Co0.2(OH)2",
        "operations": [
          {
            "action": "pump",
            "parameters": {
              "inputs": [
                "chem_1",
                "chem_2",
                "chem_3",
                "chem_9"
              ],
              "concentration": {
                "value": 1.0,
                "unit": "M"
              }
            },
            "temperature": {
              "value": 333,
              "unit": "K"
            },
            "notes": "metal salt solution fed into 1 L CSTR under nitrogen",
            "_llm_flag": {
              "is_supported": true,
              "confidence": 0.83,
              "reasoning": "The paper’s Methods section explicitly states that precursor solutions were “pumped into” a continuously stirred tank reactor and that NaOH and NH4OH solutions were “separately pumped into the reactor,” describing pumping as a synthesis operation during co-precipitation.",
              "suggested_fix": ""
            }
          },
          {
            "action": "co-add",
            "parameters": {
              "inputs": [
                "chem_4"
              ],
              "concentration": {
                "value": 4.0,
                "unit": "M"
              }
            },
            "temperature": {
              "value": 333,
              "unit": "K"
            },
            "notes": "NaOH solution added simultaneously",
            "_llm_flag": {
              "is_supported": false,
              "confidence": 0.78,
              "reasoning": "The paper describes the cathodes as synthesized using a “co-precipitation method” (and details concurrent pumping of solutions into a reactor), but it never explicitly uses the term “co-add” or describes a synthesis operation named “co-add.” Therefore the extracted value is not directly supported by the source text.",
              "suggested_fix": "co-precipitation (method); concurrent pumping/co-feeding of precursor, NaOH, and NH4OH solutions into reactor"
            }
          },
          {
            "action": "add",
            "parameters": {
              "inputs": [
                "chem_5"
              ]
            },
            "temperature": {
              "value": 333,
              "unit": "K"
            },
            "notes": "NH4OH as chelating agent",
            "_llm_flag": {
              "is_supported": false,
              "confidence": 0.72,
              "reasoning": "The paper’s Methods and synthesis descriptions use verbs like “pumped into”, “mixed”, “prepared by thoroughly mixing”, and “calcinated”, but do not explicitly specify a synthesis operation labeled as “add”. While adding is conceptually implied (e.g., solutions pumped into a reactor; precursors mixed with LiOH·H2O; MgO/TiO2 mixed first), the exact operation word “add” is not stated as such in the text.",
              "suggested_fix": "Use an operation explicitly stated in the paper, e.g., “mix” (precursors with LiOH·H2O; MgO/TiO2 with precursors) or “pump into (reactor)” depending on the intended step."
            }
          }
        ],
        "conditions": {
          "atmosphere": "N2",
          "pH": 10,
          "stirring_speed": "500 rpm",
          "pressure": {
            "value": null,
            "unit": ""
          },
          "_llm_flag": {
            "is_supported": false,
            "confidence": 0.75,
            "reasoning": "The Methods section states the co-precipitation synthesis of hydroxide precursors was performed “under a N2 atmosphere,” but the final calcination step to form the oxide cathodes was performed “under an oxygen atmosphere.” Therefore, listing the overall “Synthesis Atmosphere” simply as N2 is incomplete/incorrect for the full synthesis described.",
            "suggested_fix": "Specify both atmospheres, e.g., \"N2 (co-precipitation) and O2 (calcination)\" or, if one value is required, clarify which step: \"N2 during precursor co-precipitation\"."
          }
        },
        "prov": [
          "Methods"
        ]
      },
      {
        "step_id": "step_2",
        "description": "Co-precipitation of secondary-particle precursor Ni0.8Mn0.2(OH)2",
        "operations": [
          {
            "action": "pump",
            "parameters": {
              "inputs": [
                "chem_1",
                "chem_3",
                "chem_9"
              ],
              "concentration": {
                "value": 2.0,
                "unit": "M"
              }
            },
            "temperature": {
              "value": 333,
              "unit": "K"
            },
            "notes": "metal salt solution fed into 4 L CSTR",
            "_llm_flag": {
              "is_supported": true,
              "confidence": 0.86,
              "reasoning": "The Methods section explicitly describes solutions being “pumped into” the reactor (e.g., “was pumped into a homemade continuously stirred tank reactor…”, “NaOH solution… were separately pumped into the reactor”, and similarly for the 4 L reactor). This supports that a pumping operation is part of the synthesis procedure.",
              "suggested_fix": ""
            }
          },
          {
            "action": "co-add",
            "parameters": {
              "inputs": [
                "chem_4"
              ],
              "concentration": {
                "value": 4.0,
                "unit": "M"
              }
            },
            "temperature": {
              "value": 333,
              "unit": "K"
            },
            "notes": "NaOH solution",
            "_llm_flag": {
              "is_supported": false,
              "confidence": 0.68,
              "reasoning": "The paper mentions the cathodes were synthesized using a “co-precipitation method” and describes “concurrently pumped” reagent streams into a reactor, but it never uses or defines the synthesis operation term “co-add”. “Co-add” is therefore not explicitly supported by the source text.",
              "suggested_fix": "co-precipitation (concurrent pumping of feed solutions into reactor)"
            }
          },
          {
            "action": "add",
            "parameters": {
              "inputs": [
                "chem_5"
              ],
              "concentration": {
                "value": 5.0,
                "unit": "M"
              }
            },
            "temperature": {
              "value": 333,
              "unit": "K"
            },
            "notes": "NH4OH chelating agent",
            "_llm_flag": {
              "is_supported": false,
              "confidence": 0.62,
              "reasoning": "The paper does not explicitly state a synthesis operation described simply as \"add\". While the Methods section mentions solutions being \"pumped into the reactor\" and powders being \"mixing\" and \"calcinated\", the generic operation keyword \"add\" is not used as a described synthesis step in the text provided, and no specific step is labeled as \"add\".",
              "suggested_fix": "If a single operation term is required, use an operation explicitly stated in Methods such as \"mix\"/\"mixing\" (precursors with LiOH·H2O; also MgO/TiO2) or \"pump\" (solutions pumped into reactor) or \"calcine\" (calcinated at various temperatures)."
            }
          }
        ],
        "conditions": {
          "atmosphere": "N2",
          "pH": "10.5–11",
          "stirring_speed": "1000 rpm",
          "pressure": {
            "value": null,
            "unit": ""
          },
          "_llm_flag": {
            "is_supported": true,
            "confidence": 0.95,
            "reasoning": "The Methods section explicitly states that precursor solutions were pumped into reactors “under a N2 atmosphere” for both single-particle and secondary-particle precursor syntheses. Therefore, the synthesis atmosphere includes N2, supporting the extracted value.",
            "suggested_fix": ""
          }
        },
        "prov": [
          "Methods"
        ]
      },
      {
        "step_id": "step_3",
        "description": "Isolation of hydroxide precursors",
        "operations": [
          {
            "action": "filter",
            "parameters": {},
            "notes": "",
            "_llm_flag": {
              "is_supported": true,
              "confidence": 0.93,
              "reasoning": "The Methods section explicitly states: \"The precursor powders were obtained after filtering, washing and vacuum drying...\" This confirms that a synthesis operation included filtering.",
              "suggested_fix": ""
            }
          },
          {
            "action": "wash",
            "parameters": {},
            "notes": "",
            "_llm_flag": {
              "is_supported": true,
              "confidence": 0.96,
              "reasoning": "The Methods section explicitly states: “The precursor powders were obtained after filtering, washing and vacuum drying in an oven overnight.” This directly supports that a washing step (“wash”) is part of the synthesis operations.",
              "suggested_fix": ""
            }
          },
          {
            "action": "dry",
            "parameters": {
              "duration": {
                "value": null,
                "unit": ""
              },
              "temperature": {
                "value": null,
                "unit": ""
              }
            },
            "notes": "vacuum oven, overnight",
            "_llm_flag": {
              "is_supported": false,
              "confidence": 0.92,
              "reasoning": "The paper’s Methods section describes vacuum drying of precursor powders (“filtering, washing and vacuum drying in an oven overnight”) and calcination under oxygen, but it does not describe a synthesis operation explicitly labeled as “dry” nor indicate “dry” as a named operation step for the synthesis in a way that matches the extracted value. Therefore the extracted value is not explicitly supported as stated.",
              "suggested_fix": "Not specified (no explicit synthesis operation term like “dry”; only mentions “vacuum drying in an oven overnight” as part of precursor processing)."
            }
          }
        ],
        "conditions": {
          "atmosphere": "",
          "pressure": {
            "value": null,
            "unit": ""
          }
        },
        "prov": [
          "Methods"
        ]
      },
      {
        "step_id": "step_4",
        "description": "Lithiation and optional dopant mixing",
        "operations": [
          {
            "action": "mix",
            "parameters": {
              "inputs": [
                "precursors",
                "chem_6"
              ],
              "ratio": "Li:TM 1.03:1"
            },
            "notes": "",
            "_llm_flag": {
              "is_supported": true,
              "confidence": 0.74,
              "reasoning": "The Methods section explicitly describes synthesis steps that involve “mixing” (for example, “prepared by thoroughly mixing the corresponding precursors with… LiOH·H2O” and “were prepared by mixing … and then mixing with… LiOH·H2O”). This supports that a synthesis operation included mixing. Note: the paper uses the word “mixing,” not “mix.”",
              "suggested_fix": ""
            }
          },
          {
            "action": "mix",
            "parameters": {
              "inputs": [
                "chem_7",
                "chem_8"
              ],
              "note_inputs": "only for Mg or Ti doped compositions"
            },
            "notes": "",
            "_llm_flag": {
              "is_supported": true,
              "confidence": 0.82,
              "reasoning": "The paper’s Methods section explicitly describes “thoroughly mixing” precursors with LiOH·H2O (and for some compositions, mixing with MgO/TiO2 first), which is a synthesis operation corresponding to “mix”. Although the text more often uses “mixing” rather than the standalone verb “mix”, the operation is clearly present and explicitly stated.",
              "suggested_fix": ""
            }
          }
        ],
        "conditions": {
          "atmosphere": "",
          "pressure": {
            "value": null,
            "unit": ""
          }
        },
        "prov": [
          "Methods"
        ]
      },
      {
        "step_id": "step_5",
        "description": "Calcination to obtain layered oxide cathodes",
        "operations": [
          {
            "action": "calcine",
            "parameters": {
              "duration": {
                "value": 720,
                "unit": "min"
              },
              "temperature": {
                "value": null,
                "unit": "K"
              }
            },
            "notes": "Temperature depends on composition: 1053 K (LiNi0.6Co0.4O2), 1073 K (LiNi0.6Mn0.2Co0.2O2), 1123 K (LiNi0.6Mn0.4O2), 1023 K (LiNi0.8Co0.2O2), 1098 K (LiNi0.7Mn0.3O2), 1073 K (LiNi0.8Mn0.2O2) and 1073 K for the remaining doped samples",
            "_llm_flag": {
              "is_supported": true,
              "confidence": 0.98,
              "reasoning": "The Methods (Materials synthesis) section explicitly states: “Thereafter, the mixtures were calcinated at various temperatures for 12 h under an oxygen atmosphere…”. This is a calcination (calcine) synthesis operation performed on the prepared mixtures, so the extracted value is supported.",
              "suggested_fix": ""
            }
          }
        ],
        "conditions": {
          "atmosphere": "O2",
          "pressure": {
            "value": null,
            "unit": ""
          },
          "_llm_flag": {
            "is_supported": true,
            "confidence": 0.98,
            "reasoning": "The Methods section explicitly states: “the mixtures were calcinated ... for 12 h under an oxygen atmosphere,” which directly specifies the synthesis atmosphere as oxygen (O2).",
            "suggested_fix": ""
          }
        },
        "prov": [
          "Methods"
        ]
      }
    ]
  },
  "workflow": {
    "timeline": [
      {
        "step_ref": "step_1",
        "description": "Synthesis of single-particle hydroxide precursors via co-precipitation",
        "_llm_flag": {
          "is_supported": false,
          "confidence": 0.55,
          "reasoning": "The paper describes a workflow step in Methods: “The single-particle precursors … were all synthesized via a co-precipitation method.” However, the extracted value adds the qualifier “hydroxide precursors” and frames it as a workflow timeline step. While the precursors are indeed hydroxides (e.g., Ni0.6Mn0.4(OH)2), the text does not explicitly use the phrase “hydroxide precursors” as a named workflow timeline item; it specifically says “single-particle precursors … (OH)2 … synthesized via a co-precipitation method.”",
          "suggested_fix": "Synthesis of single-particle precursors (e.g., [NixMnyCoz](OH)2 hydroxide precursors) via a co-precipitation method"
        }
      },
      {
        "step_ref": "step_2",
        "description": "Synthesis of secondary-particle precursor via co-precipitation",
        "_llm_flag": {
          "is_supported": true,
          "confidence": 0.93,
          "reasoning": "The Methods section explicitly states: “the secondary particle precursor of Ni0.8Mn0.2(OH)2 were all synthesized via a co-precipitation method.” This supports the workflow timeline step describing synthesis of a secondary-particle precursor via co-precipitation.",
          "suggested_fix": ""
        }
      },
      {
        "step_ref": "step_3",
        "description": "Isolation (filtration, washing, drying) of hydroxide precursors",
        "_llm_flag": {
          "is_supported": true,
          "confidence": 0.82,
          "reasoning": "The Methods section explicitly states: “The precursor powders were obtained after filtering, washing and vacuum drying in an oven overnight.” This corresponds to the workflow step of isolating hydroxide precursors via filtration, washing, and drying. While the text does not use the word “isolation” verbatim, it clearly describes the isolation operations applied to the hydroxide precursor powders.",
          "suggested_fix": ""
        }
      },
      {
        "step_ref": "step_4",
        "description": "Lithiation and dopant addition",
        "_llm_flag": {
          "is_supported": false,
          "confidence": 0.62,
          "reasoning": "The paper describes material synthesis (co-precipitation, mixing with LiOH·H2O, calcination) and electrochemical cycling involving delithiation/lithiation, and it also discusses dopant substitution/addition (e.g., Mg, Ti, Al) in compositions like LiNi0.79Mn0.2Mg0.01O2 and LiNi0.79Mn0.2Ti0.01O2. However, it does not present a labeled workflow timeline step explicitly named “Lithiation and dopant addition,” nor does it describe a distinct process step where a lithiation step and dopant addition are explicitly combined as a named timeline item. The closest relevant text is in Methods where MgO/TiO2 are mixed with precursors before mixing with LiOH·H2O, but the extracted value as a workflow-timeline label is not explicitly supported.",
          "suggested_fix": "If a workflow-timeline entry is needed, a text-supported phrasing would be: “Mix precursors with LiOH·H2O (and MgO/TiO2 for doped samples), then calcine under O2 (12 h at specified temperatures).”"
        }
      },
      {
        "step_ref": "step_5",
        "description": "Calcination under oxygen to form final layered oxide cathodes",
        "_llm_flag": {
          "is_supported": true,
          "confidence": 0.9,
          "reasoning": "The Methods section explicitly states that the mixed precursors/LiOH·H2O mixtures were “calcinated … for 12 h under an oxygen atmosphere” to prepare the final layered oxide cathode compositions (for example LiNi0.6Co0.4O2, LiNi0.6Mn0.2Co0.2O2, LiNi0.6Mn0.4O2, etc.). This supports the workflow step ‘Calcination under oxygen to form final layered oxide cathodes.’",
          "suggested_fix": ""
        }
      }
    ],
    "ambiguities": [
      {
        "issue": "Exact amounts and flow rates of reagents not specified",
        "excerpt": "Appropriate amounts of NiSO4·6H2O, CoSO4·7H2O and MnSO4·H2O were used as the starting materials",
        "_llm_flag": {
          "is_supported": true,
          "confidence": 0.95,
          "reasoning": "The Methods section explicitly uses vague language: “Appropriate amounts of NiSO4·6H2O, CoSO4·7H2O and MnSO4·H2O were used as the starting materials,” without giving exact masses/volumes for these salts. While some operating parameters are provided (e.g., solution concentrations, pH, temperature, stirring speed), the specific reagent amounts for those starting salts are not specified, supporting the stated workflow ambiguity about exact amounts (at least for the sulfate starting materials).",
          "suggested_fix": ""
        }
      },
      {
        "issue": "Vacuum drying time not numerically stated",
        "excerpt": "vacuum drying in an oven overnight",
        "_llm_flag": {
          "is_supported": true,
          "confidence": 0.97,
          "reasoning": "In the Methods section (Materials synthesis), the paper states: “The precursor powders were obtained after filtering, washing and vacuum drying in an oven overnight.” This describes the vacuum drying duration qualitatively (“overnight”) without a numerical time (e.g., hours). Therefore the extracted issue—vacuum drying time not numerically stated—is supported by the text.",
          "suggested_fix": ""
        }
      },
      {
        "issue": "Calcination pressure not provided",
        "excerpt": "calcination ... under an oxygen atmosphere",
        "_llm_flag": {
          "is_supported": true,
          "confidence": 0.83,
          "reasoning": "In the Methods (Materials synthesis), the paper states the mixtures were “calcinated … for 12 h under an oxygen atmosphere” with various temperatures, but it never specifies any pressure value (e.g., 1 atm, O2 flow/partial pressure, sealed tube pressure). Therefore, the extractor’s claim that calcination pressure is not provided is supported by the absence of that information in the full text.",
          "suggested_fix": ""
        }
      }
    ]
  },
  "characterization": [
    {
      "method": "High-energy X-ray diffraction (HEXRD)",
      "parameters": {
        "wavelength": "0.1173 Å",
        "beam_size": "0.2 mm × 0.2 mm"
      },
      "results": [],
      "interpretation": "",
      "prov": [
        "Methods"
      ],
      "_llm_flag": {
        "is_supported": false,
        "confidence": 0.72,
        "reasoning": "The paper explicitly reports use of high-energy X-ray diffraction (HEXRD), including in situ synchrotron HEXRD (APS 11-ID-C) in the Methods and multiple results sections. Therefore the characterization is not missing. However, the extracted value is an empty list [], which implies no HEXRD characterization was performed or no entries were found. That contradicts the source text.",
        "suggested_fix": "Include HEXRD as a characterization method, e.g., \"High-energy X-ray diffraction (HEXRD)\" / \"Synchrotron HEXRD at APS 11-ID-C (0.1173 Å, transmission geometry; in situ time-resolved HEXRD collected every 10 min; Rietveld refinements using GSAS).\""
      }
    },
    {
      "method": "Transmission Electron Microscopy (TEM)",
      "parameters": {},
      "results": [],
      "interpretation": "",
      "prov": [
        "Figures 1,5,6"
      ],
      "_llm_flag": {
        "is_supported": false,
        "confidence": 0.93,
        "reasoning": "The paper explicitly reports multiple TEM characterizations (aberration-corrected high-resolution TEM in Fig. 1d–f; TEM observations after cycling in Fig. 5; high-resolution TEM/FFT and EELS line scans in Fig. 6; plus TEM described in Methods). Therefore, an extracted value of an empty list ([]) is not supported by the document text.",
        "suggested_fix": "Include that TEM was performed and reported in Figs. 1d–f, 5, and 6 (high-resolution/aberration-corrected TEM; post-cycling TEM; surface/subsurface HRTEM with FFT; EELS line scans)."
      }
    },
    {
      "method": "X-ray Absorption Spectroscopy (XAS)",
      "parameters": {
        "edges": [
          "Ni K",
          "Mn K",
          "Co K"
        ]
      },
      "results": [],
      "interpretation": "",
      "prov": [
        "Figure 4"
      ],
      "_llm_flag": {
        "is_supported": false,
        "confidence": 0.95,
        "reasoning": "The paper explicitly reports X-ray absorption spectroscopy (XAS) measurements (XANES at Ni/Co/Mn K-edges) in Fig. 4 and in the Methods (“XANES for the Ni K edge, Mn K edge and Co K edge…”). Therefore, the extracted value as an empty list ([]) is not supported; XAS characterization is present and described.",
        "suggested_fix": "Indicate that XAS was performed. For example: [{\"type\":\"XAS/XANES\",\"edges\":[\"Ni K-edge\",\"Co K-edge\",\"Mn K-edge\"],\"mode\":\"ex situ\",\"figure\":\"Fig. 4a–g\",\"beamline\":\"APS 9-BM-B\"}]."
      }
    },
    {
      "method": "Differential Scanning Calorimetry (DSC)",
      "parameters": {},
      "results": [],
      "interpretation": "",
      "prov": [
        "Supplementary Fig. 7"
      ],
      "_llm_flag": {
        "is_supported": true,
        "confidence": 0.66,
        "reasoning": "The main text explicitly states: \"We further compared the thermal stability of these three samples through differential scanning calorimetry (Supplementary Fig. 7).\" However, no DSC numerical results/curves/conditions are included in the provided full source text (Supplementary Fig. 7 content is not present). Given the extracted value is an empty list, this is consistent with the absence of DSC details in the provided text excerpt.",
        "suggested_fix": ""
      }
    },
    {
      "method": "Differential Electrochemical Mass Spectrometry (DEMS)",
      "parameters": {},
      "results": [],
      "interpretation": "",
      "prov": [
        "Figure 4h"
      ],
      "_llm_flag": {
        "is_supported": false,
        "confidence": 0.93,
        "reasoning": "The paper explicitly reports using operando/in situ differential electrochemical mass spectrometry (DEMS) (Fig. 4h and Methods: “Gas evolution analysis. Differential electrochemical mass spectrometry was applied…”). Therefore, the extracted value of an empty list (implying no DEMS characterization) is not supported by the source text.",
        "suggested_fix": "Include DEMS as a characterization method (e.g., [\"Differential electrochemical mass spectrometry (DEMS)\"] or equivalent), with provenance Fig. 4h / Methods (Gas evolution analysis)."
      }
    }
  ],
  "analysis": {
    "methods": [
      {
        "method_name": "Electrochemical testing (half-cell)",
        "results": [
          {
            "metric": "Initial discharge capacity (NC64)",
            "value": 205,
            "unit": "mAh g-1",
            "prov": [
              "Fig. 2a"
            ]
          },
          {
            "metric": "Initial discharge capacity (NMC622)",
            "value": 197,
            "unit": "mAh g-1",
            "prov": [
              "Fig. 2a"
            ]
          },
          {
            "metric": "Initial discharge capacity (NM64)",
            "value": 191,
            "unit": "mAh g-1",
            "prov": [
              "Fig. 2a"
            ]
          },
          {
            "metric": "Capacity retention over 100 cycles (NC64, 2.8-4.5 V)",
            "value": 70.2,
            "unit": "%",
            "prov": [
              "Fig. 2c"
            ]
          },
          {
            "metric": "Capacity retention over 100 cycles (NMC622, 2.8-4.5 V)",
            "value": 79.4,
            "unit": "%",
            "prov": [
              "Fig. 2c"
            ]
          },
          {
            "metric": "Capacity retention over 100 cycles (NM64, 2.8-4.5 V)",
            "value": 85.9,
            "unit": "%",
            "prov": [
              "Fig. 2c"
            ]
          },
          {
            "metric": "Capacity of NM82",
            "value": 209,
            "unit": "mAh g-1",
            "prov": [
              "Main text"
            ]
          },
          {
            "metric": "Capacity retention (NM82, C/3)",
            "value": 86.2,
            "unit": "%",
            "prov": [
              "Fig. 8c"
            ]
          },
          {
            "metric": "Capacity retention (NMT, C/3)",
            "value": 87.3,
            "unit": "%",
            "prov": [
              "Fig. 8c"
            ]
          },
          {
            "metric": "Capacity retention (NMM, C/3)",
            "value": 88.2,
            "unit": "%",
            "prov": [
              "Fig. 8c"
            ]
          },
          {
            "metric": "Capacity retention (NMA, C/3)",
            "value": 92.1,
            "unit": "%",
            "prov": [
              "Fig. 8c"
            ]
          }
        ],
        "_llm_flag": {
          "is_supported": false,
          "confidence": 0.4,
          "reasoning": "The paper’s Methods section explicitly lists multiple analysis/characterization methods (for example: high-energy X-ray diffraction/synchrotron HEXRD with Rietveld refinement, in situ time-resolved synchrotron XRD, X-ray absorption spectroscopy/XANES, operando differential electrochemical mass spectrometry, TEM including high-resolution TEM, and electron energy-loss spectroscopy). However, the extracted value for the field 'Analysis Method' is blank, so it is not a correct 'not specified' extraction; the document clearly specifies analysis methods.",
          "suggested_fix": "High-energy X-ray diffraction (synchrotron HEXRD) with Rietveld refinement; in situ time-resolved synchrotron XRD; X-ray absorption spectroscopy/XANES; operando differential electrochemical mass spectrometry (DEMS); TEM/HRTEM; electron energy-loss spectroscopy (EELS)."
        }
      }
    ]
  },
  "final_outcomes": {
    "yield": {
      "value": null,
      "unit": "%"
    },
    "capacity": {
      "value": 209,
      "unit": "mAh g-1"
    },
    "cycle_life": null,
    "_llm_flag": {
      "is_supported": true,
      "confidence": 0.97,
      "reasoning": "Page 9 states: “Notably, NM82 simultaneously exhibited a high capacity of 209 mAh g−1…”. This explicitly supports the extracted Final Capacity value of 209 mAh g−1 (units match).",
      "suggested_fix": ""
    }
  },
  "extraction_metadata": {
    "timestamp": "2024-06-28T00:00:00Z",
    "source_file": "extracted_text_chunk",
    "processing_time": null
  }
}
