Repository: meomeolucifr/BattSynth

File: dataset/verified_jsons/moderate/Verified_Oyakhire_et_al__-_2022_-_Electrical_resistance_of_the_current_collector_con_reactions.json
{
  "schema": {
    "name": "Universal Chemistry Extraction Schema",
    "version": "2.1"
  },
  "units_policy": {
    "temperature": "K",
    "pressure": "bar",
    "time": "min",
    "mass": "g",
    "volume": "mL",
    "amount": "mmol",
    "concentration": "M",
    "capacity": "mAh g-1",
    "strict": true
  },
  "source": {
    "title": "Electrical resistance of the current collector controls lithium morphology",
    "doi": "10.1038/s41467-022-31507-w",
    "authors": [
      "Solomon T. Oyakhire",
      "Wenbo Zhang",
      "Andrew Shin",
      "Rong Xu",
      "David T. Boyle",
      "Zhiao Yu",
      "Yusheng Ye",
      "Yufei Yang",
      "James A. Raiford",
      "William Huang",
      "Joel R. Schneider",
      "Yi Cui",
      "Stacey F. Bent"
    ],
    "journal": "Nature Communications",
    "year": 2022
  },
  "metadata": {
    "discipline": "chemistry",
    "type": "materials synthesis and electrochemistry",
    "tags": [
      "ALD",
      "thin films",
      "lithium metal batteries",
      "current collector modification"
    ]
  },
  "targets": [
    {
      "target_id": "target_1",
      "compound_name": "Al2O3 thin film on Cu foil",
      "molecular_formula": "Al2O3",
      "intended_role": "modified current collector",
      "prov": [
        "Methods"
      ],
      "_llm_flag": {
        "is_supported": true,
        "confidence": 0.98,
        "reasoning": "The paper explicitly states that ALD was used to modify the current collector with resistive (Al2O3) nanofilms and repeatedly refers to “Al2O3-modified copper” (e.g., Page 1 abstract/intro and throughout Results and Methods). This directly supports the target formula Al2O3.",
        "suggested_fix": ""
      }
    },
    {
      "target_id": "target_2",
      "compound_name": "SnO2 thin film on Cu foil",
      "molecular_formula": "SnO2",
      "intended_role": "modified current collector",
      "prov": [
        "Methods"
      ],
      "_llm_flag": {
        "is_supported": true,
        "confidence": 0.95,
        "reasoning": "The paper explicitly mentions SnO2 as an ALD-deposited current collector modification film in multiple places, including the Introduction/Results (e.g., “We use ALD to modify copper with sub-10 nm films of SnO2, ZnO, and Al2O3”) and the Methods section describing “ALD SnO2 deposition…”. Thus the target formula SnO2 is supported by the document text (even though not uniquely tied to a single ‘target’).",
        "suggested_fix": ""
      }
    },
    {
      "target_id": "target_3",
      "compound_name": "ZnO thin film on Cu foil",
      "molecular_formula": "ZnO",
      "intended_role": "modified current collector",
      "prov": [
        "Methods"
      ],
      "_llm_flag": {
        "is_supported": true,
        "confidence": 0.95,
        "reasoning": "The paper explicitly mentions ZnO as an ALD-deposited conductive nanofilm/current-collector modification. For example, Page 1 states: “atomic layer deposited conductive (ZnO, SnO2) … nanoﬁlms,” and Page 2 reiterates use of “sub-10 nm films of SnO2, ZnO, and Al2O3.” Thus the target formula ZnO is directly supported (not only in Methods).",
        "suggested_fix": ""
      }
    },
    {
      "target_id": "target_4",
      "compound_name": "HfEG hybrid thin film on Cu foil",
      "molecular_formula": "",
      "intended_role": "modified current collector",
      "prov": [
        "Methods"
      ],
      "_llm_flag": {
        "is_supported": false,
        "confidence": 0.74,
        "reasoning": "The extracted value for \"Target Formula\" is blank. Scanning the full text, multiple chemical formulas are explicitly given (e.g., ZnO, SnO2, Al2O3, LiTFSI, LiPF6, LiFSI, LiNi0.5Mn0.3Co0.2O2 (NMC 532), LiNi0.8Mn0.1Co0.1O2 (NMC 811)). Therefore, leaving the field empty is not supported by the document; at minimum, the paper contains several candidate target materials/formulas.",
        "suggested_fix": "Clarify what \"Target Formula\" is intended to represent (e.g., coating film, anode material, cathode material, electrolyte salt). Possible formulas from the text include Al2O3 (resistive coating), ZnO and SnO2 (conductive coatings), and cathode LiNi0.5Mn0.3Co0.2O2 (NMC 532)."
      }
    }
  ],
  "chemicals": [
    {
      "chemical_id": "chem_1",
      "name": "trimethylaluminum",
      "molecular_formula": "",
      "ontology": {
        "role": "precursor",
        "category": "organometallic"
      },
      "amount": {
        "value": null,
        "unit": ""
      },
      "notes": "TMA used for Al2O3 ALD",
      "prov": [
        "Methods"
      ],
      "_llm_flag": {
        "is_supported": true,
        "confidence": 0.93,
        "reasoning": "The Methods section explicitly states: “For ALD Al2O3 deposition, trimethylaluminum (TMA) was used as the metal-organic precursor…”. No amount (mass, volume, concentration, or dose) of trimethylaluminum is provided anywhere in the text—only the ALD pulse/purge timing sequence (1/30/1/30 s) and temperature. Therefore the chemical identity is supported and the extraction that the amount is not specified is also supported.",
        "suggested_fix": ""
      }
    },
    {
      "chemical_id": "chem_2",
      "name": "water",
      "molecular_formula": "H2O",
      "ontology": {
        "role": "counter reactant",
        "category": "solvent/reagent"
      },
      "amount": {
        "value": null,
        "unit": ""
      },
      "notes": "Counter reactant for Al2O3, SnO2, ZnO ALD",
      "prov": [
        "Methods"
      ],
      "_llm_flag": {
        "is_supported": false,
        "confidence": 0.96,
        "reasoning": "The paper explicitly specifies water (H2O) as an ALD counter reactant in the Methods section (Film deposition): “water (H2O) was the counter reactant” for Al2O3, SnO2, and ZnO depositions. Therefore, the amount is not merely “not specified”; the paper provides ALD pulse/purge timing sequences for the H2O step (e.g., 1/30/1/30 s TMA pulse/purge/H2O pulse/purge for Al2O3; 1.5/5/1.5/5 s for SnO2; 0.1/5/1/5 s for ZnO). While no volumetric/mass amount is given, an H2O dosing/pulse duration is specified, so “Amount: Not specified” is inaccurate.",
        "suggested_fix": "water (H2O) | Amount: specified as ALD counter-reactant pulse timing (e.g., Al2O3 ALD uses 1/30/1/30 s TMA pulse/purge/H2O pulse/purge; SnO2: 1.5/5/1.5/5 s; ZnO: 0.1/5/1/5 s)."
      }
    },
    {
      "chemical_id": "chem_3",
      "name": "tetrakis(dimethylamino)tin(IV)",
      "molecular_formula": "",
      "ontology": {
        "role": "precursor",
        "category": "organometallic"
      },
      "amount": {
        "value": null,
        "unit": ""
      },
      "notes": "TDMASn heated to 60 °C for SnO2 ALD",
      "prov": [
        "Methods"
      ],
      "_llm_flag": {
        "is_supported": true,
        "confidence": 0.96,
        "reasoning": "In the Methods section under \"Film deposition,\" the paper explicitly identifies the ALD SnO2 precursor as \"tetrakis(dimethylamino) tin (IV) (TDMASn)\". The text does not provide a quantity/amount (e.g., mass, volume, moles) for this chemical—only process conditions (heated to 60 °C, pulse/purge times, etc.). Therefore, the chemical identity is supported and the extractor’s note that the amount is not specified is also supported by the omission.",
        "suggested_fix": ""
      }
    },
    {
      "chemical_id": "chem_4",
      "name": "diethyl zinc",
      "molecular_formula": "",
      "ontology": {
        "role": "precursor",
        "category": "organometallic"
      },
      "amount": {
        "value": null,
        "unit": ""
      },
      "notes": "DEZ for ZnO ALD",
      "prov": [
        "Methods"
      ],
      "_llm_flag": {
        "is_supported": true,
        "confidence": 0.95,
        "reasoning": "The Methods section explicitly states: “For ALD ZnO deposition, diethyl zinc (DEZ) was used as the metal-organic precursor...”. The text provides ALD pulse/purge timing and process conditions but does not specify an absolute amount (mass/volume/moles) of diethyl zinc used—only that it is used as the precursor. Therefore the extracted identity (diethyl zinc) and the note that the amount is not specified are supported by the document.",
        "suggested_fix": ""
      }
    },
    {
      "chemical_id": "chem_5",
      "name": "tetrakis(dimethylamido)hafnium",
      "molecular_formula": "",
      "ontology": {
        "role": "precursor",
        "category": "organometallic"
      },
      "amount": {
        "value": null,
        "unit": ""
      },
      "notes": "TDMAH heated to 60 °C for HfEG deposition",
      "prov": [
        "Methods"
      ],
      "_llm_flag": {
        "is_supported": false,
        "confidence": 0.9,
        "reasoning": "The Methods section explicitly names tetrakis(dimethylamido) hafnium (TDMAH) as the precursor for HfEG deposition. The text does not mention tetrakis(dimethylamido)hafnium with any specified amount; however, the chemical identity in the extracted value matches the paper. The issue is that the extractor’s chemical identity uses a different name/format than the paper’s explicit wording and could be interpreted as the wrong compound if strict matching is required. The amount is indeed not specified anywhere (no mass/volume/molar amount given), only process timing/temperature.",
        "suggested_fix": "tetrakis(dimethylamido) hafnium (TDMAH) | Amount: Not specified in text"
      }
    },
    {
      "chemical_id": "chem_6",
      "name": "ethylene glycol",
      "molecular_formula": "",
      "ontology": {
        "role": "counter reactant",
        "category": "organic"
      },
      "amount": {
        "value": null,
        "unit": ""
      },
      "notes": "Counter reactant for HfEG deposition",
      "prov": [
        "Methods"
      ],
      "_llm_flag": {
        "is_supported": false,
        "confidence": 0.93,
        "reasoning": "The paper explicitly mentions ethylene glycol (EG) as a counter reactant in the HfEG deposition process (Methods: “ethylene-glycol (EG) was the counter reactant”), so the chemical identity is present. However, the text also provides a specific ALD timing sequence for the EG pulse/soak/purge (\".../EG pulse/soak/purge sequence\") but does not state an EG amount (mass/volume/moles) used. Therefore, the combined extracted statement “ethylene glycol | Amount: Not specified in text” is not fully correct because the chemical is specified, and only the amount is not specified.",
        "suggested_fix": "ethylene glycol (EG) | Amount: Not specified in text"
      }
    },
    {
      "chemical_id": "chem_7",
      "name": "copper foil",
      "molecular_formula": "Cu",
      "ontology": {
        "role": "substrate",
        "category": "metal"
      },
      "amount": {
        "value": null,
        "unit": ""
      },
      "notes": "Current collector substrate",
      "prov": [
        "Methods"
      ],
      "_llm_flag": {
        "is_supported": true,
        "confidence": 0.84,
        "reasoning": "The paper explicitly identifies the current collector material as Cu foil (copper foil) in the Methods/Materials section (e.g., “Cu foil (Pred Materials) … was used as the working electrode” and “High-purity Li foil … Cu foil (Pred Materials) … were used…”). However, the text does not provide a specific amount of copper foil used (e.g., mass, thickness for the Cu foil itself, except Li foil thickness and electrode area), only indicating its use and sometimes area (e.g., 1 cm^2) without quantifying an amount. Therefore, the extracted value 'copper foil | Amount: Not specified in text' is supported under the null-handling rule.",
        "suggested_fix": ""
      }
    },
    {
      "chemical_id": "chem_8",
      "name": "silicon wafer",
      "molecular_formula": "Si",
      "ontology": {
        "role": "reference substrate",
        "category": "semiconductor"
      },
      "amount": {
        "value": null,
        "unit": ""
      },
      "notes": "Used for thickness calibration",
      "prov": [
        "Methods"
      ],
      "_llm_flag": {
        "is_supported": true,
        "confidence": 0.86,
        "reasoning": "The Methods section explicitly mentions a “reference Si wafer” multiple times (e.g., film thickness determined by growth on a reference Si wafer; resistivity measured on films grown on Si wafers). However, the paper does not specify the amount/quantity/size/number of silicon wafers used—only that Si wafers were used as references/substrates for measurements. Therefore the chemical identity (silicon wafer / Si wafer) is supported, and “Amount: Not specified in text” is also supported because no amount is given.",
        "suggested_fix": ""
      }
    },
    {
      "chemical_id": "chem_9",
      "name": "hydrofluoric acid (1 vol%)",
      "molecular_formula": "HF",
      "ontology": {
        "role": "etchant",
        "category": "inorganic"
      },
      "amount": {
        "value": 0.1,
        "unit": "mL"
      },
      "notes": "Used 100 µL for 90 s etch of patterned Al2O3",
      "prov": [
        "Film patterning"
      ],
      "_llm_flag": {
        "is_supported": false,
        "confidence": 0.85,
        "reasoning": "The paper’s “Film patterning experiments” section states: “100 µL of 1 vol% HF was deposited…” This supports hydrofluoric acid at 1 vol% and an amount of 100 µL, which equals 0.1 mL. However, the extracted value lists the amount as 0.1 mL while the paper explicitly gives 100 µL; the extraction is not an exact match to the reported unit/figure as written (though it is a correct conversion).",
        "suggested_fix": "hydrofluoric acid (1 vol%) | Amount: 100 µL"
      }
    }
  ],
  "synthesis": {
    "steps": [
      {
        "step_id": "step_1",
        "description": "Atomic layer deposition of Al2O3 thin film on Cu foil",
        "operations": [
          {
            "action": "ALD_cycle",
            "parameters": {
              "precursor": "chem_1",
              "counter_reactant": "chem_2",
              "pulse_time_precursor": {
                "value": 1,
                "unit": "s"
              },
              "purge_time_after_precursor": {
                "value": 30,
                "unit": "s"
              },
              "pulse_time_counter": {
                "value": 1,
                "unit": "s"
              },
              "purge_time_after_counter": {
                "value": 30,
                "unit": "s"
              },
              "temperature": {
                "value": 393,
                "unit": "K"
              }
            },
            "notes": "Growth rate 1.1 Å per cycle; thicknesses used include 1–8 nm and 50 nm",
            "prov": [
              "Methods"
            ],
            "_llm_flag": {
              "is_supported": false,
              "confidence": 0.86,
              "reasoning": "The Methods section and the rest of the paper describe atomic layer deposition (ALD) as the synthesis/deposition approach, but they do not use the term or parameter name “ALD_cycle” as a synthesis operation. They report ALD pulse/purge sequences, temperatures, and growth rates (e.g., 1/30/1/30 s TMA pulse/purge/H2O pulse/purge), but no explicit operation labeled “ALD_cycle.”",
              "suggested_fix": "Change extracted value to “Atomic layer deposition (ALD)” or, if an operation format is required, “ALD deposition” / “ALD thin-film deposition” (optionally specifying the pulse/purge cycle sequence from Methods)."
            }
          }
        ],
        "conditions": {
          "atmosphere": "N2 (carrier gas, implicit)",
          "pressure": {
            "value": null,
            "unit": ""
          },
          "_llm_flag": {
            "is_supported": false,
            "confidence": 0.92,
            "reasoning": "The paper does mention N2 flow, but only in the context of the ALD process for HfEG: “During soak, the pump and N2 flow are both turned off to improve growth kinetics.” No statement indicates that the synthesis atmosphere is N2 as a carrier gas for the main film depositions, nor that N2 is the carrier gas generally/implicitly. Additionally, much of the experimental handling is specified as in an Ar-filled glovebox (materials handling and cell assembly), which contradicts an implicit N2 synthesis atmosphere. Therefore the extracted value is not explicitly supported by the text.",
            "suggested_fix": "Not specified for most syntheses/ALD steps; relevant explicit atmospheres mentioned are: Ar-filled glovebox for electrolyte handling/cell assembly, and N2 flow being turned off during HfEG ALD soak (implying N2 was otherwise used in that ALD recipe)."
          }
        },
        "prov": [
          "Methods"
        ]
      },
      {
        "step_id": "step_2",
        "description": "Atomic layer deposition of SnO2 thin film on Cu foil",
        "operations": [
          {
            "action": "ALD_cycle",
            "parameters": {
              "precursor": "chem_3",
              "counter_reactant": "chem_2",
              "pulse_time_precursor": {
                "value": 1.5,
                "unit": "s"
              },
              "purge_time_after_precursor": {
                "value": 5,
                "unit": "s"
              },
              "pulse_time_counter": {
                "value": 1.5,
                "unit": "s"
              },
              "purge_time_after_counter": {
                "value": 5,
                "unit": "s"
              },
              "temperature": {
                "value": 373,
                "unit": "K"
              }
            },
            "notes": "Precursor heated to 60 °C; growth rate 1.8 Å per cycle; ~7 nm films prepared",
            "prov": [
              "Methods"
            ],
            "_llm_flag": {
              "is_supported": false,
              "confidence": 0.74,
              "reasoning": "The Methods section (and rest of the paper) describes ALD film deposition recipes (pulse/purge sequences, temperature, and growth rate per cycle), but it does not use the term \"ALD_cycle\" as a named synthesis operation. It discusses ALD processes/schemes and growth per cycle, not an operation explicitly labeled \"ALD_cycle\".",
              "suggested_fix": "ALD (atomic layer deposition)"
            }
          }
        ],
        "conditions": {
          "atmosphere": "N2",
          "pressure": {
            "value": null,
            "unit": ""
          },
          "_llm_flag": {
            "is_supported": false,
            "confidence": 0.93,
            "reasoning": "The paper does not specify an overall ‘synthesis atmosphere’ as N2. The only explicit mention of N2 is in the ALD HfEG deposition description: “During soak, the pump and N2 flow are both turned off…”, which is an operational detail rather than stating the synthesis atmosphere. Elsewhere, handling is described as in an Ar-filled glovebox. Therefore ‘N2’ as the synthesis atmosphere is not explicitly supported.",
            "suggested_fix": "Not specified (no explicit synthesis atmosphere given; note: materials/electrolytes handled in an Ar-filled glovebox)."
          }
        },
        "prov": [
          "Methods"
        ]
      },
      {
        "step_id": "step_3",
        "description": "Atomic layer deposition of ZnO thin film on Cu foil",
        "operations": [
          {
            "action": "ALD_cycle",
            "parameters": {
              "precursor": "chem_4",
              "counter_reactant": "chem_2",
              "pulse_time_precursor": {
                "value": 0.1,
                "unit": "s"
              },
              "purge_time_after_precursor": {
                "value": 5,
                "unit": "s"
              },
              "pulse_time_counter": {
                "value": 1,
                "unit": "s"
              },
              "purge_time_after_counter": {
                "value": 5,
                "unit": "s"
              },
              "temperature": {
                "value": 393,
                "unit": "K"
              }
            },
            "notes": "Growth rate 1.4 Å per cycle; ~7 nm films prepared",
            "prov": [
              "Methods"
            ],
            "_llm_flag": {
              "is_supported": true,
              "confidence": 0.85,
              "reasoning": "The Methods section explicitly describes atomic layer deposition (ALD) processes for multiple films (Al2O3, SnO2, ZnO, and HfEG), including ALD pulse/purge sequences, temperatures, and growth rates. This supports that an ALD cycle/process is a synthesis operation used in the work (e.g., “An ALD scheme of 1/30/1/30 s … pulse/purge … sequence…”).",
              "suggested_fix": ""
            }
          }
        ],
        "conditions": {
          "atmosphere": "N2",
          "pressure": {
            "value": null,
            "unit": ""
          },
          "_llm_flag": {
            "is_supported": false,
            "confidence": 0.85,
            "reasoning": "The paper does not specify a general “synthesis atmosphere” as N2. The only mention of N2 is in the ALD methods for HfEG deposition: “During soak, the pump and N2 flow are both turned off,” which refers to reactor purge/carrier gas handling during ALD, not a stated synthesis atmosphere for the materials overall. Other atmospheres mentioned include Ar-filled glovebox for electrolyte handling and vacuum conditions for transfers, but no explicit ‘synthesis atmosphere: N2’ statement.",
            "suggested_fix": "Not specified (no explicit synthesis atmosphere given; only N2 flow mentioned as part of ALD process control)."
          }
        },
        "prov": [
          "Methods"
        ]
      },
      {
        "step_id": "step_4",
        "description": "ALD-like deposition of Hf–ethylene glycol (HfEG) hybrid film on Cu foil",
        "operations": [
          {
            "action": "ALD_cycle",
            "parameters": {
              "precursor": "chem_5",
              "counter_reactant": "chem_6",
              "pulse_time_precursor": {
                "value": 1,
                "unit": "s"
              },
              "soak_time_precursor": {
                "value": 20,
                "unit": "s"
              },
              "purge_time_after_precursor": {
                "value": 120,
                "unit": "s"
              },
              "pulse_time_counter": {
                "value": 1,
                "unit": "s"
              },
              "soak_time_counter": {
                "value": 20,
                "unit": "s"
              },
              "purge_time_after_counter": {
                "value": 120,
                "unit": "s"
              },
              "temperature": {
                "value": 393,
                "unit": "K"
              }
            },
            "notes": "Growth rate 1.9 Å per cycle; film thickness 6 nm reported",
            "prov": [
              "Methods"
            ],
            "_llm_flag": {
              "is_supported": false,
              "confidence": 0.88,
              "reasoning": "The paper’s Methods section describes atomic layer deposition (ALD) processes (pulse/purge sequences, precursors, temperatures, growth rates) for Al2O3, SnO2, ZnO, and HfEG films. However, the specific term/value “ALD_cycle” is not used or explicitly defined as a synthesis operation in the text. The document discusses ALD generally and gives ALD timing schemes, but does not label the operation as “ALD_cycle.”",
              "suggested_fix": "ALD (atomic layer deposition)"
            }
          }
        ],
        "conditions": {
          "atmosphere": "N2",
          "pressure": {
            "value": null,
            "unit": ""
          },
          "_llm_flag": {
            "is_supported": false,
            "confidence": 0.95,
            "reasoning": "The paper does not specify a synthesis atmosphere as “N2” for the main material preparation. In the Methods, ALD depositions are described, and only one mention of N2 appears: “During soak, the pump and N2 flow are both turned off...” (HfEG deposition), which indicates N2 is a process gas/flow condition rather than a stated synthesis atmosphere. Elsewhere, materials/electrolytes are handled in an Ar-filled glovebox, but no synthesis atmosphere is given as N2.",
            "suggested_fix": "Not specified (no explicit synthesis atmosphere given as N2 in the paper; processing mentions Ar glovebox and N2 flow control during ALD soak)."
          }
        },
        "prov": [
          "Methods"
        ]
      },
      {
        "step_id": "step_5",
        "description": "Patterning and etching of 50 nm Al2O3 film to create 25 µm holes",
        "operations": [
          {
            "action": "spin_coat",
            "parameters": {
              "material": "SPR 3612 positive resist",
              "thickness": {
                "value": 1.6,
                "unit": "µm"
              }
            },
            "notes": "Coated using SVG coater",
            "prov": [
              "Film patterning"
            ],
            "_llm_flag": {
              "is_supported": false,
              "confidence": 0.93,
              "reasoning": "The paper’s “Film patterning experiments” section (and elsewhere) describes ALD film deposition, photolithography (spin coating photoresist), and HF etching to pattern Al2O3 on Cu. However, the text does not explicitly state that spin coating was used for the synthesis/film fabrication step. It only says the sample was ‘coated with 1.6 µm of SPR 3612 positive resist’ using an ‘SVG coater’, without naming the coating method as spin coating. Therefore the specific synthesis operation ‘spin_coat’ is not explicitly supported by the provided text.",
              "suggested_fix": "Not specified (coated with SPR 3612 photoresist using an SVG coater; ALD used for film deposition)."
            }
          },
          {
            "action": "soft_bake",
            "parameters": {
              "temperature": {
                "value": 398,
                "unit": "K"
              },
              "duration": {
                "value": 1,
                "unit": "min"
              }
            },
            "notes": "",
            "prov": [
              "Film patterning"
            ],
            "_llm_flag": {
              "is_supported": true,
              "confidence": 0.95,
              "reasoning": "The Methods section under “Film patterning experiments” explicitly states: “Subsequently, a soft bake was carried out at 125 °C for 60 s…”. This directly supports the synthesis/fabrication operation being a soft bake during film patterning.",
              "suggested_fix": ""
            }
          },
          {
            "action": "lithography_expose",
            "parameters": {
              "method": "direct write",
              "wavelength": {
                "value": 375,
                "unit": "nm"
              }
            },
            "notes": "Heidelberg MLA 150",
            "prov": [
              "Film patterning"
            ],
            "_llm_flag": {
              "is_supported": true,
              "confidence": 0.93,
              "reasoning": "The paper explicitly describes a lithography exposure step in the 'Film patterning experiments' section: the sample was 'patterned on the Heidelberg MLA 150 using direct write lithography' and 'Each hole on the pattern was created by exposing an area to 375 nm ultraviolet rays.' This corresponds to a lithography expose operation. Although the alleged provenance is 'Film patterning' (correct section), the operation is indeed present there.",
              "suggested_fix": ""
            }
          },
          {
            "action": "develop",
            "parameters": {},
            "notes": "SVG developer, MF-26A",
            "prov": [
              "Film patterning"
            ],
            "_llm_flag": {
              "is_supported": false,
              "confidence": 0.92,
              "reasoning": "The document describes synthesis/modification steps such as atomic layer deposition (ALD) of Al2O3, SnO2, ZnO films on Cu, and also includes a section on “Film patterning experiments” (photoresist coating, lithography, development, HF etch). However, the word/value “develop” is not used as the name of a synthesis operation in the paper’s narrative/results; it only appears as part of the patterning workflow (e.g., “developed on the SVG developer”), and the extracted value is too vague/out of context to be an explicitly supported “Synthesis Operation.”",
              "suggested_fix": "atomic layer deposition (ALD) (film deposition); or, if specifically referring to patterning: photolithography (photoresist coat/expose/develop) and HF etching"
            }
          },
          {
            "action": "hard_bake",
            "parameters": {
              "temperature": {
                "value": 383,
                "unit": "K"
              },
              "duration": {
                "value": 2,
                "unit": "min"
              }
            },
            "notes": "",
            "prov": [
              "Film patterning"
            ],
            "_llm_flag": {
              "is_supported": true,
              "confidence": 0.92,
              "reasoning": "The Methods section under “Film patterning experiments” explicitly states: “A hardbake was carried out at 110 °C for 120 s to evaporate the residual water.” This directly supports the synthesis/fabrication operation being a hard bake (hard_bake) during film patterning.",
              "suggested_fix": ""
            }
          },
          {
            "action": "etch",
            "parameters": {
              "etchant": "chem_9",
              "volume": {
                "value": 0.1,
                "unit": "mL"
              },
              "duration": {
                "value": 1.5,
                "unit": "min"
              }
            },
            "notes": "1 vol % HF applied to each patterned spot",
            "prov": [
              "Film patterning"
            ],
            "_llm_flag": {
              "is_supported": true,
              "confidence": 0.93,
              "reasoning": "The paper explicitly describes an HF etching step in the “Film patterning experiments” section: “The patterned CC was then transferred to a wet bench for hydrofluoric acid (HF) etch… After 90 s of etching…”. This supports the synthesis/processing operation being an etch. The alleged provenance ‘Film patterning’ matches where the etch is described.",
              "suggested_fix": ""
            }
          },
          {
            "action": "rinse",
            "parameters": {
              "solvent": "deionized water"
            },
            "notes": "",
            "prov": [
              "Film patterning"
            ],
            "_llm_flag": {
              "is_supported": false,
              "confidence": 0.86,
              "reasoning": "The paper mentions rinsing of Cu foil (\"Cu foil was rinsed with acetone, isopropyl alcohol, and deionized water\") and rinsing of samples before microscopy (\"All samples were rinsed with the corresponding pure solvents...\"). However, no synthesis step or operation explicitly labeled as a general \"rinse\" under a section called \"Film patterning\" appears in the text; the Film patterning subsection describes photoresist coating, baking, lithography, development, HF etch, and resist removal, but does not explicitly use the term \"rinsed\" as a synthesis operation in that subsection beyond DI water rinse during development/etch cleanup. Thus the extracted value 'rinse' attributed to provenance 'Film patterning' is not explicitly supported as stated.",
              "suggested_fix": "If the intent is the film-patterning workflow, a more accurate operation would be \"DI water rinse\" (during development/after HF etch) and/or \"resist removal with acetone and isopropyl alcohol\" as described in the Film patterning experiments section."
            }
          },
          {
            "action": "remove_resist",
            "parameters": {
              "solvent_sequence": [
                "acetone",
                "isopropyl alcohol"
              ]
            },
            "notes": "",
            "prov": [
              "Film patterning"
            ],
            "_llm_flag": {
              "is_supported": true,
              "confidence": 0.83,
              "reasoning": "In the “Film patterning experiments” section (Methods), the text explicitly states: “The SPR 3612 resist was removed with acetone and isopropyl alcohol to reveal the patterned substrate.” This describes a synthesis/fabrication operation of removing resist (i.e., remove_resist).",
              "suggested_fix": ""
            }
          }
        ],
        "conditions": {
          "atmosphere": "ambient laboratory",
          "pressure": {
            "value": null,
            "unit": ""
          },
          "_llm_flag": {
            "is_supported": false,
            "confidence": 0.93,
            "reasoning": "The paper describes ALD film deposition conditions (e.g., 100–120 °C in an ALD reactor) and extensive electrochemistry/material handling in an Ar-filled glovebox (O2 <0.2 ppm, H2O <0.01 ppm). Nowhere does it state the synthesis was performed in “ambient laboratory” atmosphere. In fact, the only explicit atmosphere statement (for electrolyte prep/handling) contradicts ambient conditions.",
            "suggested_fix": "Not specified (synthesis atmosphere not explicitly stated); electrolyte preparation/handling: Ar-filled glovebox (O2 <0.2 ppm, H2O <0.01 ppm)."
          }
        },
        "prov": [
          "Film patterning"
        ]
      }
    ]
  },
  "workflow": {
    "timeline": [
      {
        "step_ref": "step_1",
        "description": "Deposition of Al2O3 thin films of varying thickness (1–8 nm, 50 nm) on Cu",
        "_llm_flag": {
          "is_supported": false,
          "confidence": 0.78,
          "reasoning": "The paper explicitly reports ALD deposition of Al2O3 on Cu with sub-10 nm thicknesses, including specific thicknesses 1, 2, 4, and 8 nm (and commonly ~8 nm) used for Li plating studies. However, it does not describe a general workflow step as “varying thickness (1–8 nm, 50 nm) on Cu” as a single deposition timeline item: 50 nm Al2O3 is deposited only for a separate patterning experiment (to minimize pinholes) rather than as part of the main thickness series, and the text does not present a consolidated statement that Al2O3 films of 1–8 nm and 50 nm were deposited as a set of varying thicknesses for the same workflow stage.",
          "suggested_fix": "Deposition of ALD Al2O3 thin films on Cu (typically 8 nm; also 1, 2, and 4 nm studied) and deposition of a 50 nm Al2O3 film on Cu for patterned-substrate experiments."
        }
      },
      {
        "step_ref": "step_2",
        "description": "Deposition of ~7 nm SnO2 thin films on Cu",
        "_llm_flag": {
          "is_supported": false,
          "confidence": 0.78,
          "reasoning": "The paper discusses ALD modification of copper current collectors with sub-10 nm SnO2 films and specifically mentions SEM analysis on “copper current collectors modified with 7 nm of SnO2” (Page 3) and ALD SnO2 deposition methods (Page 10). However, nowhere does the text state “deposition of ~7 nm SnO2 thin films on Cu” as a workflow timeline step. The closest explicit thickness statements are “7 nm of SnO2” and “7–8 nm of SnO2, Al2O3, and ZnO” used in experiments, but the extracted phrasing (~7 nm SnO2 thin films on Cu) is not explicitly written as such, and “Workflow Timeline” implies a procedural step list that is not present in the manuscript text.",
          "suggested_fix": "Copper current collectors were ALD-modified with 7 nm SnO2 (and similarly 7 nm ZnO, 8 nm Al2O3) for morphology/electrochemical experiments."
        }
      },
      {
        "step_ref": "step_3",
        "description": "Deposition of ~7 nm ZnO thin films on Cu",
        "_llm_flag": {
          "is_supported": false,
          "confidence": 0.93,
          "reasoning": "The paper does describe deposition of ZnO thin films on copper current collectors using ALD (e.g., “we use ALD to modify copper with sub-10 nm films of SnO2, ZnO, and Al2O3” and later “copper … modified with … 7 nm of ZnO”). However, it does not state “~7 nm ZnO thin films on Cu” as a workflow timeline event in the exact phrasing, and it never indicates deposition specifically of “~7 nm” (tilde) ZnO; the reported ZnO thickness is given as 7 nm (and sometimes ~8 nm in general for films). Thus the extracted value as written is not explicitly supported.",
          "suggested_fix": "Deposition (via ALD) of ZnO thin films on Cu, with ZnO thickness reported as 7 nm (used for SEM/CE comparisons), and ALD films generally in the ~8 nm / sub-10 nm range."
        }
      },
      {
        "step_ref": "step_4",
        "description": "Deposition of 6 nm HfEG hybrid film on Cu",
        "_llm_flag": {
          "is_supported": false,
          "confidence": 0.78,
          "reasoning": "The paper explicitly discusses depositing a 6 nm HfEG (hafnium–ethylene glycol) hybrid film and studying lithium deposition morphology atop it, but it does not state that this 6 nm HfEG film was deposited specifically \"on Cu\" (copper) in the narrative where the 6 nm value is mentioned. The wording is \"atop a 6 nm film of HfEG\" without specifying the substrate in that sentence. While the Methods section says \"All depositions were conducted directly on Cu foil\" (which would imply HfEG was on Cu), the extracted value as written is not explicitly stated as a single phrase/timeline event in the text, and it is framed as \"Deposition of 6 nm HfEG hybrid film on Cu\" which is not directly quoted or clearly presented as a workflow timeline step.",
          "suggested_fix": "Tested lithium deposition atop a 6 nm HfEG (hafnium–ethylene glycol) hybrid film (HfEG film deposited by ALD/MLD; depositions were conducted on Cu foil per Methods)."
        }
      },
      {
        "step_ref": "step_5",
        "description": "Photolithographic patterning and HF etching to create hole arrays in 50 nm Al2O3 film",
        "_llm_flag": {
          "is_supported": true,
          "confidence": 0.92,
          "reasoning": "The paper explicitly describes a workflow where a 50 nm Al2O3 film is patterned using photolithography and then etched with hydrofluoric acid (HF) to create hole arrays that expose underlying Cu. In Methods under “Film patterning experiments,” it states the 50 nm Al2O3 sample was coated with photoresist, patterned by direct write lithography (UV exposure), developed/baked, and then etched using 1 vol% HF to form the holes. In Results (Fig. 5i) it also describes “a 50 nm Al2O3-modified copper substrate with 25 µm-sized holes…,” consistent with hole-array creation in a 50 nm Al2O3 film via lithography + HF etch.",
          "suggested_fix": ""
        }
      }
    ],
    "ambiguities": [
      {
        "issue": "Exact number of ALD cycles not stated; only growth rates and final thicknesses mentioned.",
        "excerpt": "Growth rate 1.1 per cycle; thicknesses used include 1–8 nm and 50 nm",
        "_llm_flag": {
          "is_supported": false,
          "confidence": 0.86,
          "reasoning": "The paper does explicitly provide an ALD growth rate for Al2O3 and the film thicknesses used (e.g., 1–8 nm; also 50 nm Al2O3 for a patterned-substrate experiment). However, the extracted issue claims the ALD cycle count is not stated and only growth rates/final thicknesses are mentioned; that part is true, but the provided excerpt is inaccurate: the text states a growth rate of \"1.1 per cycle\" without units (implicitly Å/cycle) rather than \"1.1 nm per cycle,\" and the extraction conflates thickness ranges across experiments. Since the extracted value is a specific composite statement with an incorrect/ambiguous excerpt, it is not fully supported as written.",
          "suggested_fix": "Revise to: \"ALD cycle count is not explicitly stated; instead the Methods report ALD growth rates (Al2O3: 1.1 Å/cycle; SnO2: 1.8 Å/cycle; ZnO: 1.4 Å/cycle; HfEG: 1.9 Å/cycle) and the study uses film thicknesses such as 1–8 nm Al2O3 and 50 nm Al2O3 for a patterned-substrate test.\""
        }
      },
      {
        "issue": "Carrier gas and chamber pressure for ALD runs not provided.",
        "excerpt": "All depositions were conducted directly on Cu foil in a Gemstar 6 ALD reactor (Arradiance).",
        "_llm_flag": {
          "is_supported": true,
          "confidence": 0.92,
          "reasoning": "Scanning the provided full text (including Methods: Film deposition), the paper specifies ALD precursors, pulse/purge sequences, temperatures, reactor model (Gemstar 6, Arradiance), and that depositions were on Cu foil, but it does not state the ALD carrier gas (e.g., N2/Ar flow for routine purges) nor the ALD chamber/process pressure during runs. The only related mention is that during the HfEG soak step, 'the pump and N2 flow are both turned off,' which still does not provide a carrier gas condition for standard cycles or any chamber pressure value. Thus the claimed workflow ambiguity (missing carrier gas and chamber pressure) is correctly identified as not provided in the text.",
          "suggested_fix": ""
        }
      }
    ]
  },
  "characterization": [
    {
      "method": "Four-point probe",
      "parameters": {
        "film_thickness": {
          "value": 50,
          "unit": "nm"
        }
      },
      "results": [
        {
          "metric": "sheet resistivity",
          "value": 22650,
          "unit": "Ω sq^-1",
          "sample": "Al2O3 film"
        },
        {
          "metric": "sheet resistivity",
          "value": 95.13,
          "unit": "Ω sq^-1",
          "sample": "ZnO film"
        },
        {
          "metric": "sheet resistivity",
          "value": 72.48,
          "unit": "Ω sq^-1",
          "sample": "SnO2 film"
        }
      ],
      "interpretation": "Al2O3 film is several orders of magnitude more resistive than ZnO and SnO2",
      "prov": [
        "Figure 5a"
      ],
      "_llm_flag": {
        "is_supported": true,
        "confidence": 0.97,
        "reasoning": "Figure 5a and the associated text on page 7 explicitly report the sheet resistivity values: 22,650 Ω/square for Al2O3, 95.13 Ω/square for ZnO, and 72.48 Ω/square for SnO2. These match the extracted values (units Ω sq^-1 equivalent to Ω/square). Note: the paper states these are measured for ~50 nm films grown on Si wafers, not specifically the ~8 nm films on Cu used in electrochemistry; however the numerical sheet resistivity values themselves are correctly attributed to the corresponding oxide films as shown in Fig. 5a.",
        "suggested_fix": ""
      }
    },
    {
      "method": "Electrochemical measurement",
      "parameters": {
        "current_density": {
          "value": 1,
          "unit": "mA cm^-2"
        },
        "capacity": {
          "value": 1,
          "unit": "mAh cm^-2"
        }
      },
      "results": [
        {
          "metric": "nucleation overpotential",
          "value": 870,
          "unit": "mV",
          "sample": "Al2O3-modified Cu"
        },
        {
          "metric": "nucleation overpotential",
          "value": 96,
          "unit": "mV",
          "sample": "bare Cu"
        },
        {
          "metric": "nucleation overpotential",
          "value": 54,
          "unit": "mV",
          "sample": "SnO2-modified Cu"
        },
        {
          "metric": "nucleation overpotential",
          "value": 33,
          "unit": "mV",
          "sample": "ZnO-modified Cu"
        }
      ],
      "interpretation": "Higher resistivity correlates with higher nucleation overpotential",
      "prov": [
        "Figure 5b",
        "Figure 5c"
      ],
      "_llm_flag": {
        "is_supported": true,
        "confidence": 0.98,
        "reasoning": "The paper explicitly reports average first-cycle nucleation overpotentials (with standard deviations) for Li plated at 1 mA/cm2 on bare Cu and ALD-modified Cu substrates. On Page 7 (Fig. 5b,c description), it states: bare copper 96 mV (±49 mV), ZnO 33 mV (±21 mV), SnO2 54 mV (±9 mV), and Al2O3 870 mV (±162 mV). These match the extracted values and samples. The alleged provenance (Fig. 5b, 5c) is correct.",
        "suggested_fix": ""
      }
    }
  ],
  "analysis": {
    "methods": [
      {
        "method_name": "Correlation analysis",
        "results": [
          {
            "equation": "High sheet resistivity -> sparse Li nucleation -> planar deposits",
            "value": null,
            "unit": ""
          }
        ],
        "_llm_flag": {
          "is_supported": false,
          "confidence": 0.83,
          "reasoning": "The paper explicitly describes multiple analysis/characterization methods used (e.g., SEM, cryo-TEM, XRD, XPS, four-point probe resistivity, electrochemical impedance spectroscopy, cyclic voltammetry, optical microscopy, finite-element COMSOL simulations). However, the extracted value for the field 'Analysis Method' is blank and therefore not explicitly supported as an accurate extraction.",
          "suggested_fix": "Populate 'Analysis Method' with the methods stated in the text, e.g., \"SEM; cryo-TEM; XRD; XPS; four-point probe electrical resistivity; electrochemical impedance spectroscopy (EIS); cyclic voltammetry (CV); optical microscopy; finite-element (COMSOL) simulations\" (as applicable to the intended schema)."
        }
      }
    ]
  },
  "final_outcomes": {
    "yield": {
      "value": null,
      "unit": "%"
    },
    "capacity": {
      "value": null,
      "unit": "mAh g-1"
    },
    "cycle_life": 390,
    "_llm_flag": {
      "is_supported": true,
      "confidence": 0.93,
      "reasoning": "The paper explicitly states: “the Al2O3-modified cells show higher cycling stability, reaching a cycle index of 390 at an average CE of 96% before showing signs of capacity fade” (Page 2, Results; also consistent with Fig. 2a). This supports a cycle life value of 390 cycles under their defined capacity fade metric (cycle index at which CE declines beyond 90%).",
      "suggested_fix": ""
    }
  },
  "extraction_metadata": {
    "timestamp": "2023-10-02T00:00:00Z",
    "source_file": "provided_text_chunk",
    "processing_time": null
  }
}
