Repository: meomeolucifr/BattSynth

File: dataset/verified_jsons/moderate/Verified_Byeon_et_al__-_2017_-_Two-Dimensional_Titanium_Carbide_MXene_As_a_Cathod_reactions.json
{
  "schema": {
    "name": "Universal Chemistry Extraction Schema",
    "version": "2.1"
  },
  "units_policy": {
    "temperature": "K",
    "pressure": "bar",
    "time": "min",
    "mass": "g",
    "volume": "mL",
    "amount": "mmol",
    "concentration": "M",
    "capacity": "mAh g-1",
    "strict": true
  },
  "source": {
    "title": "Two-Dimensional Titanium Carbide MXene As a Cathode Material for Hybrid Magnesium/Lithium-Ion Batteries",
    "doi": "10.1021/acsami.6b04198",
    "authors": [
      "Ayeong Byeon",
      "Meng-Qiang Zhao",
      "Chang E. Ren",
      "Joseph Halim",
      "Sankalp Kota",
      "Patrick Urbankowski",
      "Babak Anasori",
      "Michel W. Barsoum",
      "Yury Gogotsi"
    ],
    "journal": "ACS Applied Materials & Interfaces",
    "year": 2017
  },
  "metadata": {
    "discipline": "chemistry",
    "type": "research article",
    "tags": [
      "MXene",
      "hybrid Mg/Li battery",
      "Ti3C2Tx",
      "energy storage"
    ]
  },
  "targets": [
    {
      "target_id": "target_1",
      "compound_name": "d-Ti3C2Tx/CNT composite paper",
      "molecular_formula": "Ti3C2Tx + CNT",
      "intended_role": "cathode material",
      "prov": [
        "Page 4297, paragraph beginning \"After delamination...\""
      ],
      "_llm_flag": {
        "is_supported": true,
        "confidence": 0.88,
        "reasoning": "The paper explicitly describes a “d-Ti3C2Tx/CNT composite paper” (i.e., Ti3C2Tx combined with carbon nanotubes) and repeatedly refers to it as “d-Ti3C2Tx/CNT” and “Ti3C2Tx/carbon nanotube composite ‘paper’”. This supports the extracted target formula concept of a Ti3C2Tx + CNT composite. The exact string “Ti3C2Tx + CNT” is not used, but the composite formulation is clearly stated on page 4297 (Page 2 of provided text) in the paragraph beginning “After delamination...”.",
        "suggested_fix": ""
      }
    },
    {
      "target_id": "target_2",
      "compound_name": "ML-Ti3C2Tx composite electrode",
      "molecular_formula": "Ti3C2Tx + carbon black + PTFE",
      "intended_role": "cathode material",
      "prov": [
        "Page 4297, paragraph beginning \"The ML-Ti3C2Tx-based cathode was prepared...\""
      ],
      "_llm_flag": {
        "is_supported": false,
        "confidence": 0.9,
        "reasoning": "The paper states: “The ML-Ti3C2Tx-based cathode was prepared by mixing 80 wt % ML-Ti3C2Tx particles, 10 wt % carbon black and 10 wt % polytetraﬂouoroethylene (PTFE) binder.” This supports that the cathode mixture contains ML-Ti3C2Tx + carbon black + PTFE (binder), but the extracted value omits the key qualifier “ML-” (multilayered) and gives a generic “Ti3C2Tx”. Elsewhere the paper also discusses a different cathode: d-Ti3C2Tx/CNT paper, which is not carbon black + PTFE. So as a “Target Formula” the extracted value is not precise enough to match the explicitly described composition in the cited sentence.",
        "suggested_fix": "ML-Ti3C2Tx + carbon black + PTFE (80 wt% / 10 wt% / 10 wt%)"
      }
    },
    {
      "target_id": "target_3",
      "compound_name": "Mo2CTx MXene cathode",
      "molecular_formula": "Mo2CTx",
      "intended_role": "cathode material",
      "prov": [
        "Page 4298, paragraph beginning \"However, since modeling and experimental results suggest...\""
      ],
      "_llm_flag": {
        "is_supported": true,
        "confidence": 0.94,
        "reasoning": "The paper explicitly mentions the MXene composition “Mo2CTx” multiple times, including in the sentence: “...other MXene compositions, such as Nb2CTx, V2CTx and Mo2CTx...” and “we also tested Mo2CTx MXene in the same hybrid cells.” This supports the extracted Target Formula value Mo2CTx. The alleged provenance points to page 4298; the relevant text appears on the page labeled 4298 in the provided full text (Page 3 section shown with footer 4298).",
        "suggested_fix": ""
      }
    }
  ],
  "chemicals": [
    {
      "chemical_id": "chem_1",
      "name": "Ti3C2Tx",
      "molecular_formula": "Ti3C2Tx",
      "ontology": {
        "role": "active material",
        "category": "inorganic"
      },
      "amount": {
        "value": null,
        "unit": ""
      },
      "notes": "",
      "prov": [
        "Throughout text"
      ],
      "_llm_flag": {
        "is_supported": true,
        "confidence": 0.83,
        "reasoning": "The paper repeatedly identifies the chemical as two-dimensional titanium carbide MXene, Ti3C2Tx (e.g., Abstract: \"titanium carbide, Ti3C2Tx (MXene)\"; Results: cathode is Ti3C2Tx). However, the main text does not explicitly state a specific numeric amount of Ti3C2Tx used (e.g., mass, molarity, loading) as a standalone “amount”. It only gives composition ratios for electrode preparation (e.g., \"80 wt % ML-Ti3C2Tx particles\" in the cathode mixture) and film thickness, but no absolute Ti3C2Tx quantity. Therefore, 'Amount: Not specified in text' is consistent with the provided source text.",
        "suggested_fix": ""
      }
    },
    {
      "chemical_id": "chem_2",
      "name": "carbon nanotubes",
      "molecular_formula": "",
      "ontology": {
        "role": "spacer",
        "category": "carbon material"
      },
      "amount": {
        "value": null,
        "unit": ""
      },
      "notes": "used in composite paper",
      "prov": [
        "Page 4297, paragraph on CNT addition"
      ],
      "_llm_flag": {
        "is_supported": true,
        "confidence": 0.74,
        "reasoning": "The paper explicitly identifies the additive as carbon nanotubes (CNTs): “fabricated into free-standing and flexible ‘paper’ with the addition of carbon nanotubes (CNTs) …” and refers to a “d-Ti3C2Tx/CNT composite paper.” However, the text provided does not state a quantitative amount (e.g., wt%, mg, ratio) of CNTs added; it only notes “low content” and that their capacity contribution is negligible. Therefore, the extraction “carbon nanotubes | Amount: Not specified in text” is consistent with the source text.",
        "suggested_fix": ""
      }
    },
    {
      "chemical_id": "chem_3",
      "name": "carbon black",
      "molecular_formula": "",
      "ontology": {
        "role": "conductive additive",
        "category": "carbon material"
      },
      "amount": {
        "value": 10,
        "unit": "wt%"
      },
      "notes": "",
      "prov": [
        "Page 4297, cathode preparation sentence"
      ],
      "_llm_flag": {
        "is_supported": true,
        "confidence": 0.99,
        "reasoning": "The source text explicitly states: “The ML-Ti3C2Tx-based cathode was prepared by mixing 80 wt % ML-Ti3C2Tx particles, 10 wt % carbon black and 10 wt % polytetraﬂouoroethylene (PTFE) binder.” This directly supports carbon black at 10 wt% in the cathode preparation description (on the page labeled 4297 in the provided text).",
        "suggested_fix": ""
      }
    },
    {
      "chemical_id": "chem_4",
      "name": "polytetrafluoroethylene",
      "molecular_formula": "(C2F4)n",
      "ontology": {
        "role": "binder",
        "category": "polymer"
      },
      "amount": {
        "value": 10,
        "unit": "wt%"
      },
      "notes": "abbreviated PTFE",
      "prov": [
        "Page 4297, cathode preparation sentence"
      ],
      "_llm_flag": {
        "is_supported": true,
        "confidence": 0.98,
        "reasoning": "Page 4297 states: \"The ML-Ti3C2Tx-based cathode was prepared by mixing 80 wt % ML-Ti3C2Tx particles, 10 wt % carbon black and 10 wt % polytetraﬂouoroethylene (PTFE) binder.\" This explicitly supports PTFE at 10 wt% in the cathode preparation.",
        "suggested_fix": ""
      }
    },
    {
      "chemical_id": "chem_5",
      "name": "tetrahydrofuran",
      "molecular_formula": "C4H8O",
      "ontology": {
        "role": "solvent",
        "category": "organic"
      },
      "amount": {
        "value": null,
        "unit": ""
      },
      "notes": "solvent for electrolyte",
      "prov": [
        "Page 4296, description of electrolyte"
      ],
      "_llm_flag": {
        "is_supported": true,
        "confidence": 0.93,
        "reasoning": "The paper explicitly states the electrolyte is “an all-phenyl complex (APC)-LiCl in tetrahydrofuran (THF)” (Results and Discussion, Figure 1 description on page 4297). However, nowhere in the provided full text is the amount/concentration/volume of THF specified. Therefore, the extracted chemical identity (tetrahydrofuran/THF) is supported and the extracted amount being “Not specified in text” is also supported under the null-handling rule.",
        "suggested_fix": ""
      }
    },
    {
      "chemical_id": "chem_6",
      "name": "LiCl",
      "molecular_formula": "LiCl",
      "ontology": {
        "role": "salt",
        "category": "inorganic"
      },
      "amount": {
        "value": null,
        "unit": ""
      },
      "notes": "added to APC electrolyte",
      "prov": [
        "Page 4296, description of electrolyte"
      ],
      "_llm_flag": {
        "is_supported": true,
        "confidence": 0.88,
        "reasoning": "The paper explicitly identifies LiCl as part of the electrolyte: “an all-phenyl complex (APC)-LiCl in tetrahydrofuran (THF) is the electrolyte” (Page 2 / p. 4297) and later notes “without LiCl addition to the APC electrolyte…” (Page 3 / p. 4298). However, no concentration, mass, molarity, or ratio for LiCl is given anywhere in the provided full text; details are deferred to Supporting Information. Therefore, the extraction ‘LiCl | Amount: Not specified in text’ is correct.",
        "suggested_fix": ""
      }
    },
    {
      "chemical_id": "chem_7",
      "name": "all-phenyl complex (APC)",
      "molecular_formula": "",
      "ontology": {
        "role": "electrolyte component",
        "category": "organometallic"
      },
      "amount": {
        "value": null,
        "unit": ""
      },
      "notes": "",
      "prov": [
        "Page 4296, description of electrolyte"
      ],
      "_llm_flag": {
        "is_supported": true,
        "confidence": 0.96,
        "reasoning": "The paper explicitly identifies the electrolyte as “an all-phenyl complex (APC)-LiCl in tetrahydrofuran (THF)” (Results and Discussion, page 4297 / provided Page 2 text). However, no quantitative amount/concentration for APC (or LiCl) is given anywhere in the provided full text; it is only named as the electrolyte. Therefore, the extracted statement that the chemical identity is APC and the amount is not specified is supported. (Provenance page number is slightly off: the mention occurs on the next page in the provided text.)",
        "suggested_fix": ""
      }
    },
    {
      "chemical_id": "chem_8",
      "name": "magnesium",
      "molecular_formula": "Mg",
      "ontology": {
        "role": "anode material",
        "category": "metal"
      },
      "amount": {
        "value": null,
        "unit": ""
      },
      "notes": "",
      "prov": [
        "Page 4296, battery schematic description"
      ],
      "_llm_flag": {
        "is_supported": true,
        "confidence": 0.9,
        "reasoning": "The paper clearly identifies magnesium as part of the hybrid Mg2+/Li+ battery (e.g., Mg metal anode; Mg2+ in the system). However, it does not specify an explicit numerical amount of magnesium (mass, moles, concentration, loading, etc.) anywhere in the provided full text. Therefore, the extracted value 'magnesium | Amount: Not specified in text' is consistent with the source.",
        "suggested_fix": ""
      }
    },
    {
      "chemical_id": "chem_9",
      "name": "Mo2CTx",
      "molecular_formula": "Mo2CTx",
      "ontology": {
        "role": "active material",
        "category": "inorganic"
      },
      "amount": {
        "value": null,
        "unit": ""
      },
      "notes": "",
      "prov": [
        "Page 4298, paragraph on Mo2CTx"
      ],
      "_llm_flag": {
        "is_supported": true,
        "confidence": 0.93,
        "reasoning": "The paper explicitly mentions the chemical identity “Mo2CTx MXene” (e.g., Page 1 abstract: “The Mo2CTx MXene also demonstrated…” and Page 3: “we also tested Mo2CTx MXene…”). Nowhere in the provided full text is an amount/mass/loading of Mo2CTx reported (no wt%, mg, ratio, or electrode composition for Mo2CTx is given). Therefore the extractor’s “Amount: Not specified in text” is correct under the null-handling rule.",
        "suggested_fix": ""
      }
    }
  ],
  "synthesis": {
    "steps": [
      {
        "step_id": "step_1",
        "description": "Preparation of delaminated Ti3C2Tx/CNT composite paper via vacuum-assisted filtration.",
        "operations": [
          {
            "action": "filter",
            "parameters": {
              "inputs": [
                "chem_1",
                "chem_2"
              ]
            },
            "duration": {
              "value": null,
              "unit": "min"
            },
            "temperature": {
              "value": null,
              "unit": "K"
            },
            "notes": "vacuum-assisted filtration to form free-standing flexible paper",
            "_llm_flag": {
              "is_supported": true,
              "confidence": 0.9,
              "reasoning": "The paper explicitly describes fabrication of the d-Ti3C2Tx/CNT composite paper “by a simple vacuum-assisted filtration method” (Page 2), which directly supports the synthesis operation being a filtration step (i.e., filter).",
              "suggested_fix": ""
            }
          }
        ],
        "conditions": {
          "atmosphere": "",
          "pressure": {
            "value": null,
            "unit": "bar"
          }
        },
        "prov": [
          "Page 4297, paragraph on fabrication of paper"
        ]
      },
      {
        "step_id": "step_2",
        "description": "Fabrication of ML-Ti3C2Tx composite electrode by mixing active material, carbon black, and PTFE binder.",
        "operations": [
          {
            "action": "mix",
            "parameters": {
              "inputs": [
                "chem_1",
                "chem_3",
                "chem_4"
              ]
            },
            "ratio": "80:10:10 wt%",
            "notes": "",
            "_llm_flag": {
              "is_supported": true,
              "confidence": 0.83,
              "reasoning": "The paper explicitly describes a synthesis/preparation step using “mixing”: “The ML-Ti3C2Tx-based cathode was prepared by mixing 80 wt % ML-Ti3C2Tx particles, 10 wt % carbon black and 10 wt % polytetraﬂouoroethylene (PTFE) binder.” This supports the extracted synthesis operation “mix” (even though it refers to cathode preparation rather than MXene synthesis itself).",
              "suggested_fix": ""
            }
          }
        ],
        "conditions": {
          "atmosphere": "",
          "pressure": {
            "value": null,
            "unit": "bar"
          }
        },
        "prov": [
          "Page 4297, cathode preparation sentence"
        ]
      },
      {
        "step_id": "step_3",
        "description": "Assembly of hybrid Mg2+/Li+ coin cell with Ti3C2Tx cathode, Mg anode, and APC-LiCl/THF electrolyte.",
        "operations": [
          {
            "action": "assemble",
            "parameters": {
              "inputs": [
                "target_1",
                "chem_8",
                "chem_7",
                "chem_6",
                "chem_5"
              ]
            },
            "notes": "no current collector used",
            "_llm_flag": {
              "is_supported": false,
              "confidence": 0.64,
              "reasoning": "The paper text does not explicitly state the synthesis operation as \"assemble\". While it mentions batteries/cathodes being \"assembled in coin cells\" (Page 2: \"Both cathodes were assembled in coin cells...\"), that refers to cell assembly/testing rather than a synthesis operation for the material itself. Also, the document says details of materials synthesis are in the Supporting Information, which is not included here, so a synthesis-operation label cannot be confirmed from the provided full text.",
              "suggested_fix": "If this field is intended to capture cell/device fabrication, use \"assembled (coin cells)\". If it is strictly for material synthesis operations, the correct value from the provided text is \"Not specified (in main text; see Supporting Information)\"."
            }
          }
        ],
        "conditions": {
          "atmosphere": "",
          "pressure": {
            "value": null,
            "unit": "bar"
          }
        },
        "prov": [
          "Page 4297, sentence on assembly in coin cells"
        ]
      }
    ]
  },
  "workflow": {
    "timeline": [
      {
        "step_ref": "step_1",
        "description": "Delamination and paper formation of Ti3C2Tx with CNT spacers.",
        "_llm_flag": {
          "is_supported": true,
          "confidence": 0.86,
          "reasoning": "The paper explicitly describes (1) delamination of Ti3C2Tx to obtain a colloidal solution of delaminated flakes (“After delamination, a colloidal solution of delaminated Ti3C2Tx flakes was obtained…”) and (2) fabrication into free-standing flexible “paper” with carbon nanotubes as spacers via vacuum-assisted filtration (“This delaminated MXene… can in turn be fabricated into free-standing and flexible ‘paper’ with the addition of carbon nanotubes (CNTs)… The CNTs serve as spacers…”). This matches the extracted workflow timeline phrase “Delamination and paper formation of Ti3C2Tx with CNT spacers.”",
          "suggested_fix": ""
        }
      },
      {
        "step_ref": "step_2",
        "description": "Preparation of multilayer Ti3C2Tx composite electrode.",
        "_llm_flag": {
          "is_supported": false,
          "confidence": 0.55,
          "reasoning": "The paper discusses preparation of two cathode forms: (1) an ML-Ti3C2Tx-based cathode made by mixing 80 wt% ML-Ti3C2Tx, 10 wt% carbon black, and 10 wt% PTFE binder, and (2) a delaminated d-Ti3C2Tx/CNT composite “paper” made by vacuum-assisted filtration and used directly as the cathode. However, the extracted phrase “Preparation of multilayer Ti3C2Tx composite electrode.” is not an explicit workflow timeline item in the text and is also ambiguous/incomplete (the multilayer electrode composite includes carbon black + PTFE; CNT composite paper refers to delaminated Ti3C2Tx, not multilayer).",
          "suggested_fix": "If the intent is an explicit preparation step, use: “The ML-Ti3C2Tx-based cathode was prepared by mixing 80 wt% ML-Ti3C2Tx particles, 10 wt% carbon black and 10 wt% PTFE binder.” Or, for the composite paper: “d-Ti3C2Tx was fabricated into free-standing d-Ti3C2Tx/CNT composite paper by vacuum-assisted filtration and used directly as the cathode.”"
        }
      },
      {
        "step_ref": "step_3",
        "description": "Coin cell assembly for electrochemical testing.",
        "_llm_flag": {
          "is_supported": true,
          "confidence": 0.86,
          "reasoning": "The paper explicitly states: “Both cathodes were assembled in coin cells without the use of current collectors.” This directly supports the extracted workflow timeline item “Coin cell assembly for electrochemical testing.” (Page 2, Results and Discussion section).",
          "suggested_fix": ""
        }
      }
    ],
    "ambiguities": [
      {
        "issue": "CNT proportion not specified",
        "excerpt": "This delaminated MXene ... can in turn be fabricated into free-standing and flexible “paper” with the addition of carbon nanotubes (CNTs) by a simple vacuum-assisted filtration method",
        "_llm_flag": {
          "is_supported": true,
          "confidence": 0.83,
          "reasoning": "The provided full text states that delaminated Ti3C2Tx can be fabricated into free-standing flexible “paper” with the addition of CNTs via vacuum-assisted filtration, and discusses that CNTs act as spacers and have “low content” with negligible capacity contribution. However, nowhere in the provided paper text is an explicit CNT proportion (e.g., wt%, mass ratio, loading) stated for the d-Ti3C2Tx/CNT paper. Therefore the extractor’s issue flag that the CNT proportion is not specified is supported by the absence of a quantitative proportion in the source text (the detailed methods may be in Supporting Information, not included here).",
          "suggested_fix": ""
        }
      }
    ]
  },
  "characterization": [
    {
      "method": "SEM",
      "parameters": {},
      "results": [
        {
          "metric": "morphology",
          "value": "stacked Ti3C2Tx flakes resembling exfoliated graphite",
          "unit": ""
        }
      ],
      "interpretation": "",
      "prov": [
        "Figure 2a"
      ],
      "_llm_flag": {
        "is_supported": true,
        "confidence": 0.95,
        "reasoning": "The source text explicitly states: “The as-synthesized multilayer Ti3C2Tx (ML-Ti3C2Tx) powder is composed of stacked Ti3C2Tx flakes, with a morphology (Figure 2a) reminiscent of exfoliated graphite.” This matches the extracted SEM morphology description (“stacked Ti3C2Tx flakes resembling exfoliated graphite”) and correctly ties it to Figure 2a (SEM image of ML-Ti3C2Tx particles).",
        "suggested_fix": ""
      }
    },
    {
      "method": "TEM",
      "parameters": {},
      "results": [
        {
          "metric": "flake thickness",
          "value": "1–few",
          "unit": "nm"
        },
        {
          "metric": "lateral size",
          "value": "hundreds of nm to several μm",
          "unit": ""
        }
      ],
      "interpretation": "",
      "prov": [
        "Figure 2b"
      ],
      "_llm_flag": {
        "is_supported": true,
        "confidence": 0.96,
        "reasoning": "The text explicitly states that after delamination the colloidal solution contains “single or few-layer Ti3C2Tx flakes one to a few nanometers thick with lateral dimensions ranging from hundreds of nanometers to several micrometers” and cites this as “(Figure 2b)”. This supports both extracted metrics (flake thickness and lateral size) and matches the alleged provenance Figure 2b.",
        "suggested_fix": ""
      }
    },
    {
      "method": "SEM",
      "parameters": {},
      "results": [
        {
          "metric": "film thickness",
          "value": 5,
          "unit": "μm"
        }
      ],
      "interpretation": "",
      "prov": [
        "Figure 2c"
      ],
      "_llm_flag": {
        "is_supported": true,
        "confidence": 0.97,
        "reasoning": "The text explicitly states: “A cross-sectional scanning electron microscope (SEM) image … is shown in Figure 2c, from which it is obvious that the film’s thickness is ∼5 μm …”. This directly supports a SEM-derived film thickness of about 5 μm, matching the extracted value.",
        "suggested_fix": ""
      }
    },
    {
      "method": "XRD",
      "parameters": {},
      "results": [
        {
          "metric": "002 peak ML-Ti3C2Tx",
          "value": 7.3,
          "unit": "deg"
        },
        {
          "metric": "002 peak d-Ti3C2Tx/CNT",
          "value": 6.2,
          "unit": "deg"
        },
        {
          "metric": "c-lattice parameter ML",
          "value": 24.2,
          "unit": "Å"
        },
        {
          "metric": "c-lattice parameter d-Ti3C2Tx/CNT",
          "value": 28.4,
          "unit": "Å"
        }
      ],
      "interpretation": "increase in interlayer spacing after delamination",
      "prov": [
        "Figure 2d"
      ],
      "_llm_flag": {
        "is_supported": true,
        "confidence": 0.98,
        "reasoning": "The provided text (page 2, describing Figure 2d) explicitly states: (i) the (002) peak of ML-Ti3C2Tx is at 7.3° and shifts to 6.2° for d-Ti3C2Tx/CNT paper, and (ii) this corresponds to an increase in c-lattice parameter from 24.2 Å to 28.4 Å. These match all extracted metrics/values/units. Although the alleged provenance is 'Figure 2d', the numerical values are explicitly written in the paragraph referring to Figure 2d.",
        "suggested_fix": ""
      }
    },
    {
      "method": "CV",
      "parameters": {
        "scan_rate": {
          "value": 0.2,
          "unit": "mV s-1"
        }
      },
      "results": [
        {
          "metric": "broad Li+ intercalation peaks",
          "value": "",
          "unit": ""
        }
      ],
      "interpretation": "",
      "prov": [
        "Figure 3a"
      ],
      "_llm_flag": {
        "is_supported": true,
        "confidence": 0.93,
        "reasoning": "The paper explicitly states: “The cyclic voltammetric (CV) curves in Figure 3a show broad Li+ ion intercalation/extraction peaks for both ML-Ti3C2Tx and d-Ti3C2Tx/CNT electrodes.” This directly supports the extracted metric of broad Li+ intercalation peaks (from Figure 3a), even though the text mentions intercalation/extraction peaks rather than only intercalation.",
        "suggested_fix": ""
      }
    }
  ],
  "analysis": {
    "methods": [
      {
        "method_name": "Galvanostatic charge/discharge",
        "results": [
          {
            "condition": "0.1 C",
            "value": 105,
            "unit": "mAh g-1",
            "sample": "d-Ti3C2Tx/CNT cathode"
          },
          {
            "condition": "5 C",
            "value": 65,
            "unit": "mAh g-1",
            "sample": "d-Ti3C2Tx/CNT cathode"
          },
          {
            "condition": "10 C",
            "value": 50,
            "unit": "mAh g-1",
            "sample": "d-Ti3C2Tx/CNT cathode"
          },
          {
            "condition": "1 C after 500 cycles",
            "value": 80,
            "unit": "mAh g-1",
            "sample": "d-Ti3C2Tx/CNT cathode"
          }
        ],
        "prov": [
          "Page 4296-4298, performance data"
        ],
        "_llm_flag": {
          "is_supported": false,
          "confidence": 0.93,
          "reasoning": "The field 'Analysis Method' is blank in the extracted value. The paper explicitly mentions multiple analysis/characterization methods used (e.g., cyclic voltammetry (CV), charge–discharge testing, SEM, TEM, EDX, and XRD). Therefore, leaving this field empty is not supported by the source text, which does specify analysis methods.",
          "suggested_fix": "Analysis Method: cyclic voltammetry (CV), galvanostatic charge–discharge cycling/rate testing; post-analysis using SEM, TEM, EDX, and XRD."
        }
      }
    ]
  },
  "final_outcomes": {
    "yield": {
      "value": null,
      "unit": "%"
    },
    "capacity": {
      "value": 105,
      "unit": "mAh g-1"
    },
    "cycle_life": 500,
    "_llm_flag": {
      "is_supported": true,
      "confidence": 0.92,
      "reasoning": "The paper explicitly reports long-term cycling performance of the d-Ti3C2Tx/CNT cathode: Page 2 states “Discharge capacities of ∼80 mAh g−1 were retained for up to 500 cycles” and the abstract also notes capacity maintained for “>500 cycles.” Thus a cycle life value of 500 cycles is supported (as “up to 500” / “>500”).",
      "suggested_fix": ""
    }
  },
  "extraction_metadata": {
    "timestamp": "2024-06-19T10:25:00Z",
    "source_file": "Provided text chunk",
    "processing_time": null
  }
}

File: dataset/verified_jsons/moderate/Verified_Kanno_-_2000_-_Synthesis_of_a_new_lithium_ionic_conductor__thio-L_reactions.json
{
  "schema": {
    "name": "Universal Chemistry Extraction Schema",
    "version": "2.1"
  },
  "units_policy": {
    "temperature": "K",
    "pressure": "bar",
    "time": "min",
    "mass": "g",
    "volume": "mL",
    "amount": "mmol",
    "concentration": "M",
    "capacity": "mAh g-1",
    "strict": true
  },
  "source": {
    "title": "Synthesis of a new lithium ionic conductor, thio-LISICON – lithium germanium sulfide system",
    "doi": "",
    "authors": [
      "Ryoji Kanno",
      "Takayuki Hata",
      "Yoji Kawamoto",
      "Michihiko Irie"
    ],
    "journal": "Solid State Ionics",
    "year": 2000
  },
  "metadata": {
    "discipline": "chemistry",
    "type": "research article",
    "tags": [
      "solid-state ionics",
      "thio-LISICON",
      "lithium ionic conductor"
    ]
  },
  "targets": [
    {
      "target_id": "target_1",
      "compound_name": "Li(Ge0.75Ga0.25)S4",
      "molecular_formula": "Li(Ge0.75Ga0.25)S4",
      "intended_role": "product",
      "prov": [
        "Abstract",
        "Results"
      ],
      "_llm_flag": {
        "is_supported": false,
        "confidence": 0.93,
        "reasoning": "The paper discusses a Ga-substituted thio-LISICON solid solution written as Li(Ge0.75Ga0.25)S4 only in the form of the general formula Li_{4-1x} (Ge_{1-δ}Ga_δ)S4 (with x=0.25 mentioned as giving highest conductivity) and examples like Li4.34Ge0.75Ga0.25S4. It does not explicitly state the specific target formula exactly as “Li(Ge0.75Ga0.25)S4” (i.e., with Li=1). The extracted formula has the wrong lithium stoichiometry relative to what is reported (Li ≈ 4−x, not 1).",
        "suggested_fix": "Li4.34Ge0.75Ga0.25S4 (example composition shown in Fig. 4) or, for x=0.25 in the general solid solution, Li3.75(Ge0.75Ga0.25)S4 (from Li_{4-x}(Ge0.75Ga0.25)S4 with x=0.25)."
      }
    },
    {
      "target_id": "target_2",
      "compound_name": "Li4GeS4",
      "molecular_formula": "Li4GeS4",
      "intended_role": "product",
      "prov": [
        "Table 1"
      ],
      "_llm_flag": {
        "is_supported": false,
        "confidence": 0.98,
        "reasoning": "Table 1 and the surrounding text list compounds such as Li4GeS4, Li2GeS3, Li2ZnGeS4, Li4.22xZn_xGeS4, LiGaS2, Li5GaS4, and Li4.1x+1δ(Ge1−δGaδ)S4 (various notations). Nowhere in Table 1 (or elsewhere in the provided paper text) is a compound with the formula Li4GeS4 explicitly given. The closest is Li2GeS3 and Li2ZnGeS4; Li4GeS4 is not supported by the source.",
        "suggested_fix": "Li2GeS3 or Li2ZnGeS4 (depending on intended target); Table 1 does not contain Li4GeS4."
      }
    },
    {
      "target_id": "target_3",
      "compound_name": "Li3GeS4",
      "molecular_formula": "Li3GeS4",
      "intended_role": "product",
      "prov": [
        "Table 1"
      ],
      "_llm_flag": {
        "is_supported": false,
        "confidence": 0.93,
        "reasoning": "Table 1 and the rest of the paper list/describe compounds such as Li4GeS4, Li2GeS3, Li2ZnGeS4, Li4−2xZnxGeS4, LiGaS2, Li5GaS4, and Li4−x(Ge1−xGax)S4. Nowhere in Table 1 (or elsewhere in the provided text) is the formula Li3GeS4 explicitly stated.",
        "suggested_fix": "Li4GeS4 (this compound is explicitly listed in Table 1 and discussed in the text)"
      }
    },
    {
      "target_id": "target_4",
      "compound_name": "Li2ZnGeS4",
      "molecular_formula": "Li2ZnGeS4",
      "intended_role": "product",
      "prov": [
        "Table 1"
      ],
      "_llm_flag": {
        "is_supported": false,
        "confidence": 0.98,
        "reasoning": "Table 1 (and the rest of the paper) lists compounds such as Li2ZnGeS4 and Li4.2−xGexZnS4 solid solutions, but nowhere in Table 1 or elsewhere is the formula \"Li2ZnGeS4\" written. The relevant zinc-containing compound in Table 1 is explicitly given as \"Li ZnGeS\" with subscripts indicating Li2ZnGeS4 (i.e., Li2ZnGeS4), but the extracted value omits the Zn subscript formatting in the table text and thus does not exactly match an explicitly stated formula string in the provided text.",
        "suggested_fix": "Li2ZnGeS4 is implied by the table entry “Li ZnGeS” (with subscripts: Li₂ZnGeS₄). If requiring exact transcription from the text, record as “Li₂ZnGeS₄” (formatted) or “Li2ZnGeS4” only if the source explicitly shows those subscripts."
      }
    },
    {
      "target_id": "target_5",
      "compound_name": "Li5GaS4",
      "molecular_formula": "Li5GaS4",
      "intended_role": "product",
      "prov": [
        "Table 1"
      ],
      "_llm_flag": {
        "is_supported": false,
        "confidence": 0.95,
        "reasoning": "Table 1 (the alleged provenance) lists a compound in the Li2S–Ga2S3 system as “Li5GaS4” (with reported conductivity 5.1×10^-28 S cm^-1 at 100°C). However, the extracted value is “Li5GaS4” (Ga), while the table and the paper consistently use gallium as “Ga” and sulfur as “S”; the formula shown is “Li5GaS4” only if read correctly. The extracted value has “Li5GaS4” with 'Ga' present, but the table actually shows “Li5GaS4” exactly—wait: the table entry is “Li5GaS4” (Li5 GaS4). On closer inspection, the table row reads “Li5GaS4” (i.e., Li5GaS4), not “Li5GaS4” with any different element. Therefore the extracted value matches. (If the extractor meant Li5GaS4 but wrote Li5GaS4, it's the same.)",
        "suggested_fix": "Li5GaS4"
      }
    }
  ],
  "chemicals": [
    {
      "chemical_id": "chem_1",
      "name": "Li2S",
      "molecular_formula": "Li2S",
      "ontology": {
        "role": "reactant",
        "category": "inorganic"
      },
      "amount": {
        "value": null,
        "unit": "g"
      },
      "notes": "",
      "prov": [
        "Experimental"
      ],
      "_llm_flag": {
        "is_supported": true,
        "confidence": 0.93,
        "reasoning": "In the Experimental section, the paper explicitly lists Li2S among the starting materials (“The starting materials were Li2S, GeS2, ZnS and Ga2S3 ...”). However, it does not provide a specific mass, moles, or quantity for Li2S—only that the starting materials were “weighed... in appropriate molar ratios.” Therefore, the extractor’s claim that the amount is not specified is supported.",
        "suggested_fix": ""
      }
    },
    {
      "chemical_id": "chem_2",
      "name": "GeS2",
      "molecular_formula": "GeS2",
      "ontology": {
        "role": "reactant",
        "category": "inorganic"
      },
      "amount": {
        "value": null,
        "unit": "g"
      },
      "notes": "",
      "prov": [
        "Experimental"
      ],
      "_llm_flag": {
        "is_supported": true,
        "confidence": 0.86,
        "reasoning": "The paper explicitly identifies GeS2 as a starting material in the Experimental section: “The starting materials were Li2S, GeS2, ZnS and Ga2S3…”. However, no mass, moles, or other specific quantity of GeS2 is given—only that starting materials were “weighed, mixed in appropriate molar ratios.” Therefore the chemical identity (GeS2) is supported and the extracted note that the amount is not specified is also supported.",
        "suggested_fix": ""
      }
    },
    {
      "chemical_id": "chem_3",
      "name": "ZnS",
      "molecular_formula": "ZnS",
      "ontology": {
        "role": "reactant",
        "category": "inorganic"
      },
      "amount": {
        "value": null,
        "unit": "g"
      },
      "notes": "",
      "prov": [
        "Experimental"
      ],
      "_llm_flag": {
        "is_supported": true,
        "confidence": 0.92,
        "reasoning": "In the Experimental section, ZnS is explicitly listed as one of the starting materials: “The starting materials were Li2S, GeS2, ZnS and Ga2S3… These were weighed, mixed in appropriate molar ratios…”. However, the paper does not provide a specific mass (g, mg) or molar amount for ZnS; it only states that reagents were mixed in “appropriate molar ratios” without detailing the ZnS quantity. Therefore, identifying ZnS with amount not specified is consistent with the source text.",
        "suggested_fix": ""
      }
    },
    {
      "chemical_id": "chem_4",
      "name": "Ga2S3",
      "molecular_formula": "Ga2S3",
      "ontology": {
        "role": "reactant",
        "category": "inorganic"
      },
      "amount": {
        "value": null,
        "unit": "g"
      },
      "notes": "",
      "prov": [
        "Experimental"
      ],
      "_llm_flag": {
        "is_supported": true,
        "confidence": 0.9,
        "reasoning": "In the Experimental section, the paper explicitly lists Ga2S3 (written as “Ga S3” with subscript 2) among the starting materials: “The starting materials were Li2S, GeS2, ZnS and Ga2S3…”. However, the text provides no masses, molar amounts, or quantities for Ga2S3—only that materials were “weighed, mixed in appropriate molar ratios.” Therefore, the identity is supported and the amount being “Not specified in text” is also supported.",
        "suggested_fix": ""
      }
    }
  ],
  "synthesis": {
    "steps": [
      {
        "step_id": "step_1",
        "description": "Weigh Li2S, GeS2, ZnS and/or Ga2S3 in stoichiometric ratios.",
        "operations": [
          {
            "action": "weigh",
            "parameters": {
              "inputs": [
                "chem_1",
                "chem_2",
                "chem_3",
                "chem_4"
              ]
            },
            "notes": "Exact masses depend on target composition.",
            "_llm_flag": {
              "is_supported": true,
              "confidence": 0.99,
              "reasoning": "The Experimental section explicitly states: \"These were weighed, mixed in appropriate molar ratios...\" referring to the starting materials (Li2S, GeS2, ZnS, Ga2S3). This directly supports the synthesis operation 'weigh'.",
              "suggested_fix": ""
            }
          }
        ],
        "conditions": {
          "temperature": {
            "value": null,
            "unit": "K"
          },
          "time": {
            "value": null,
            "unit": "min"
          },
          "atmosphere": "argon (glove box)",
          "pressure": {
            "value": null,
            "unit": "bar"
          },
          "_llm_flag": {
            "is_supported": true,
            "confidence": 0.98,
            "reasoning": "The Experimental section states that the starting materials were “weighed, mixed in appropriate molar ratios in an argon-filled glove box,” which directly supports the synthesis atmosphere being argon in a glove box.",
            "suggested_fix": ""
          }
        },
        "prov": [
          "Experimental"
        ]
      },
      {
        "step_id": "step_2",
        "description": "Mix the weighed powders thoroughly in an argon-filled glove box.",
        "operations": [
          {
            "action": "mix",
            "parameters": {
              "inputs": [
                "chem_1",
                "chem_2",
                "chem_3",
                "chem_4"
              ]
            },
            "notes": "",
            "_llm_flag": {
              "is_supported": true,
              "confidence": 0.84,
              "reasoning": "The Experimental section states: \"These were weighed, mixed in appropriate molar ratios in an argon-filled glove box\" (Page 2). This explicitly supports the synthesis operation being a mix/mixing step.",
              "suggested_fix": ""
            }
          }
        ],
        "conditions": {
          "temperature": {
            "value": null,
            "unit": "K"
          },
          "time": {
            "value": null,
            "unit": "min"
          },
          "atmosphere": "argon",
          "pressure": {
            "value": null,
            "unit": "bar"
          },
          "_llm_flag": {
            "is_supported": true,
            "confidence": 0.98,
            "reasoning": "In the Experimental section (Page 2), the paper states the starting materials were “weighed, mixed ... in an argon-filled glove box,” indicating the synthesis atmosphere was argon (inert atmosphere during mixing/handling).",
            "suggested_fix": ""
          }
        },
        "prov": [
          "Experimental"
        ]
      },
      {
        "step_id": "step_3",
        "description": "Load the mixture into a carbon-coated quartz tube.",
        "operations": [
          {
            "action": "transfer",
            "parameters": {
              "inputs": [
                "chem_1",
                "chem_2",
                "chem_3",
                "chem_4"
              ]
            },
            "notes": "Tube subsequently sealed.",
            "_llm_flag": {
              "is_supported": false,
              "confidence": 0.62,
              "reasoning": "The paper describes synthesis steps such as weighing, mixing in an argon-filled glove box, putting the mixture into a carbon-coated quartz tube, heating at 600–800°C for 8 h, and slowly cooling to room temperature. Nowhere in the provided full text is a synthesis operation explicitly described as a 'transfer' (nor an equivalent explicit instruction like 'transfer to...'). Therefore the extracted synthesis operation 'transfer' is not supported by the source text.",
              "suggested_fix": "If a single operation must be recorded from the text, use an explicitly stated step such as 'mixing' (weighed and mixed in an argon-filled glove box) or 'heating' (heated at 600–800°C for 8 h), rather than 'transfer'."
            }
          }
        ],
        "conditions": {
          "temperature": {
            "value": null,
            "unit": "K"
          },
          "time": {
            "value": null,
            "unit": "min"
          },
          "atmosphere": "",
          "pressure": {
            "value": null,
            "unit": "bar"
          }
        },
        "prov": [
          "Experimental"
        ]
      },
      {
        "step_id": "step_4",
        "description": "Heat the sealed tube to 600–800 °C for 8 h.",
        "operations": [
          {
            "action": "heat",
            "parameters": {
              "temperature": {
                "value": 873,
                "upper_value": 1073,
                "unit": "K"
              },
              "duration": {
                "value": 480,
                "unit": "min"
              }
            },
            "notes": "",
            "_llm_flag": {
              "is_supported": true,
              "confidence": 0.93,
              "reasoning": "The Experimental section explicitly states the reactants were \"put into a carbon-coated quartz tube and heated at a reaction temperature of 600–800°C for 8 h.\" This directly supports that a synthesis operation involved heating.",
              "suggested_fix": ""
            }
          }
        ],
        "conditions": {
          "temperature": {
            "value": 873,
            "upper_value": 1073,
            "unit": "K"
          },
          "time": {
            "value": 480,
            "unit": "min"
          },
          "atmosphere": "sealed quartz tube",
          "pressure": {
            "value": null,
            "unit": "bar"
          },
          "_llm_flag": {
            "is_supported": true,
            "confidence": 0.88,
            "reasoning": "The Experimental section states the mixed starting materials were “put into a carbon-coated quartz tube and heated” and later refers to “the tube” being cooled, implying a closed/sealed quartz tube was used during synthesis. This supports the extracted synthesis atmosphere/containment as a quartz-tube (sealed-tube) reaction setup.",
            "suggested_fix": ""
          }
        },
        "prov": [
          "Experimental"
        ]
      },
      {
        "step_id": "step_5",
        "description": "Slowly cool the tube to room temperature to obtain crystalline thio-LISICON materials.",
        "operations": [
          {
            "action": "cool",
            "parameters": {
              "temperature": {
                "value": 298,
                "unit": "K"
              },
              "notes": "Slow cooling; rate not specified."
            },
            "notes": "",
            "_llm_flag": {
              "is_supported": true,
              "confidence": 0.83,
              "reasoning": "The paper explicitly states in the Experimental section that after heating at 600–800°C for 8 h, “the tube was slowly cooled to room temperature.” This supports the synthesis operation being a cooling step (i.e., cool).",
              "suggested_fix": ""
            }
          }
        ],
        "conditions": {
          "temperature": {
            "value": 298,
            "unit": "K"
          },
          "time": {
            "value": null,
            "unit": "min"
          },
          "atmosphere": "",
          "pressure": {
            "value": null,
            "unit": "bar"
          },
          "_llm_flag": {
            "is_supported": false,
            "confidence": 0.84,
            "reasoning": "The paper describes synthesis by heating starting materials at 600–800 °C for 8 h, followed by slow cooling to room temperature. It does not state a synthesis temperature of 298 K (room temperature is mentioned only for measurements/cooling endpoint, not as the reaction temperature).",
            "suggested_fix": "Synthesis temperature: 600–800 °C (reaction temperature) for 8 h; then slowly cooled to room temperature."
          }
        },
        "prov": [
          "Experimental"
        ]
      }
    ]
  },
  "workflow": {
    "timeline": [
      {
        "step_ref": "step_1",
        "description": "Weighing of Li2S, GeS2, ZnS, Ga2S3.",
        "_llm_flag": {
          "is_supported": true,
          "confidence": 0.93,
          "reasoning": "The Experimental section explicitly states: “The starting materials were Li2S, GeS2, ZnS and Ga2S3… These were weighed, mixed…” This directly supports the workflow step ‘Weighing of Li2S, GeS2, ZnS, Ga2S3.’",
          "suggested_fix": ""
        }
      },
      {
        "step_ref": "step_2",
        "description": "Mixing of powders in argon atmosphere.",
        "_llm_flag": {
          "is_supported": true,
          "confidence": 0.93,
          "reasoning": "In the Experimental section (page 2), the paper states: “These were weighed, mixed in appropriate molar ratios in an argon-filled glove box…”. This explicitly supports that powder mixing was done in an argon atmosphere.",
          "suggested_fix": ""
        }
      },
      {
        "step_ref": "step_3",
        "description": "Transfer to carbon-coated quartz tube.",
        "_llm_flag": {
          "is_supported": true,
          "confidence": 0.9,
          "reasoning": "The Experimental section states the starting materials were “weighed, mixed… in an argon-filled glove box, put into a carbon-coated quartz tube and heated…”. This explicitly supports the workflow step “Transfer to carbon-coated quartz tube,” even though the wording in the paper is “put into.”",
          "suggested_fix": ""
        }
      },
      {
        "step_ref": "step_4",
        "description": "Solid-state reaction at 600–800 °C for 8 h.",
        "_llm_flag": {
          "is_supported": true,
          "confidence": 0.99,
          "reasoning": "In the Experimental section (Page 2), the synthesis procedure states the mixed starting materials were “heated at a reaction temperature of 600–800°C for 8 h” in a carbon-coated quartz tube. This directly supports the extracted workflow timeline “Solid-state reaction at 600–800 °C for 8 h.”",
          "suggested_fix": ""
        }
      },
      {
        "step_ref": "step_5",
        "description": "Slow cooling to room temperature to form crystalline thio-LISICON.",
        "_llm_flag": {
          "is_supported": true,
          "confidence": 0.9,
          "reasoning": "The Experimental section explicitly states: \"After the reaction, the tube was slowly cooled to room temperature.\" This supports the workflow timeline step of slow cooling to room temperature as part of forming the crystalline thio-LISICON materials synthesized in the study.",
          "suggested_fix": ""
        }
      }
    ],
    "ambiguities": [
      {
        "issue": "Unclear numeric exponent in reported conductivity values (e.g., '25 216.5310 Scm').",
        "excerpt": "… showed the highest conductivity of 25 216.5310 Scm at room temperature.",
        "_llm_flag": {
          "is_supported": false,
          "confidence": 0.96,
          "reasoning": "The paper does report a room-temperature ionic conductivity, but the excerpted value is misparsed. In the Abstract and later discussion it states “6.5 × 10^-3 S cm^-1 at room temperature” (also given as 6.53×10^-3 S cm^-1 at 25°C), not “25 216.5310 S cm”. The “25” corresponds to 25°C (or 258C), and “6.5 3 10” is the typeset form of 6.5×10^…; the exponent is −3 (see Table 1 and the text on Page 3/5).",
          "suggested_fix": "Highest conductivity at room temperature (≈25°C): 6.5 × 10^-3 S cm^-1 (also written 6.53 × 10^-3 S cm^-1 at 25°C) for Li_{3.25}(Ge_{0.25}Ga_{0.75})S_4 (x=0.25 in Li_{4−x}(Ge_{1−δ}Ga_δ)S_4 system)."
        }
      },
      {
        "issue": "Exact stoichiometry of some compounds (e.g., '29Li GeS', '27Li GeS') not explicitly defined.",
        "excerpt": "Table 1: 29Li GeS, 27Li GeS…",
        "_llm_flag": {
          "is_supported": true,
          "confidence": 0.93,
          "reasoning": "Table 1 lists compounds written as “29 Li GeS” and “27 Li GeS” (and similar entries), but the paper elsewhere refers to the actual stoichiometries as Li4GeS4 and Li2GeS3 (see Abstract and Results: “Li4GeS4 and Li2GeS3”). The table does not explicitly define what the leading “29”/“27” means, creating ambiguity in stoichiometry notation as extracted.",
          "suggested_fix": ""
        }
      },
      {
        "issue": "Missing explicit DOI in the provided text.",
        "excerpt": "PII: S0167-2738(00)00277-0",
        "_llm_flag": {
          "is_supported": true,
          "confidence": 0.96,
          "reasoning": "Scanning the full provided paper text shows no explicit DOI anywhere. The only identifier given is the Publisher Item Identifier line at the bottom of page 1: \"PII: S0167-2738(00)00277-0\". Therefore the stated workflow issue (missing explicit DOI) is supported by the source text, and the excerpt is correctly quoted from the document.",
          "suggested_fix": ""
        }
      }
    ]
  },
  "characterization": [
    {
      "method": "X-ray diffraction (XRD)",
      "parameters": {
        "radiation": "Cu Kα",
        "instrument": "Rigaku RAD-C 12 kW",
        "step_width": "0.02° 2θ",
        "2θ_range": "20–110°"
      },
      "results": [
        {
          "metric": "crystal_system",
          "value": "orthorhombic",
          "unit": "",
          "notes": "e.g., Li4GeS4"
        }
      ],
      "interpretation": "",
      "prov": [
        "Experimental",
        "Table 1"
      ],
      "_llm_flag": {
        "is_supported": true,
        "confidence": 0.95,
        "reasoning": "Table 1 (in the Results and discussion section on page 2) explicitly lists the crystal system as “Orthorhombic” for multiple compounds in the thio-LISICON lithium germanium sulfide system (e.g., Li4GeS4, Li2GeS3, Li2ZnGeS4, etc.). Therefore the extracted XRD crystal_system = orthorhombic is supported (though it applies to several compounds, including the noted Li4GeS4).",
        "suggested_fix": ""
      }
    },
    {
      "method": "Rietveld refinement",
      "parameters": {
        "software": "RIETAN-97b"
      },
      "results": [
        {
          "metric": "lattice_parameters_Li3GeS4",
          "value": "a=14.0658 Å, b=7.7510 Å, c=6.1497 Å",
          "unit": "Å"
        }
      ],
      "interpretation": "",
      "prov": [
        "Table 2"
      ],
      "_llm_flag": {
        "is_supported": true,
        "confidence": 0.98,
        "reasoning": "The paper explicitly reports the lattice parameters for orthorhombic Li3GeS4 in the X-ray Rietveld refinement results (Table 2 footnote): a = 14.0658(2) Å, b = 7.75102(15) Å, c = 6.14973(10) Å. These match the extracted values (rounded). Although the provenance says 'Table 2', the values are indeed given with Table 2 (in the space group/lattice parameter line).",
        "suggested_fix": ""
      }
    },
    {
      "method": "AC impedance spectroscopy",
      "parameters": {
        "instrument": "Solartron 1260",
        "frequency_range": "0.1 Hz – 10 MHz",
        "electrode": "Au paste, fired 350 °C 5 h",
        "sample_geometry": "pellet 8 mm Ø, 2–3 mm thick",
        "temperature_range": "298–573 K"
      },
      "results": [
        {
          "metric": "ionic_conductivity_Li(Ge0.75Ga0.25)S4",
          "value": 6.5,
          "unit": "mS cm-1",
          "notes": "Exact exponent ambiguous; see ambiguities."
        }
      ],
      "interpretation": "",
      "prov": [
        "Results",
        "Figure 5"
      ],
      "_llm_flag": {
        "is_supported": false,
        "confidence": 0.86,
        "reasoning": "The paper reports room-temperature ionic conductivity for Li(Ge0.75Ga0.25)S4 as 6.5×10^-3 S cm^-1 (i.e., 6.5 mS cm^-1). This appears in the Abstract (“6.5 × 10^-3 S cm^-1 at room temperature”), Table 1 (“6.5 × 10^-3 … at x=0.25”), and Results text near Fig. 5(b) (“conductivity value at 25°C was 6.53 × 10^-3 S cm^-1”). The extracted numeric value 6.5 mS cm^-1 is correct, but the note claiming the exponent is ambiguous is not supported by the text; the exponent is explicitly −3 in multiple places.",
        "suggested_fix": "[{'metric':'ionic_conductivity_Li(Ge0.75Ga0.25)S4','value':6.5,'unit':'mS cm-1','notes':'Equivalent to 6.5×10^-3 S cm^-1 at ~25°C (room temperature), x=0.25.'}]"
      }
    },
    {
      "method": "Cyclic voltammetry",
      "parameters": {
        "cell": "Li / Li(Ge0.75Ga0.25)S4 / Au",
        "scan_rate": "10 mV s-1",
        "voltage_range": "2–5 V",
        "electrolyte_thickness": "0.2 cm",
        "area": "0.28 cm2"
      },
      "results": [
        {
          "metric": "electrochemical_stability",
          "value": "stable up to ~5 V vs Li",
          "unit": ""
        }
      ],
      "interpretation": "",
      "prov": [
        "Figure 6"
      ],
      "_llm_flag": {
        "is_supported": true,
        "confidence": 0.97,
        "reasoning": "The paper explicitly reports cyclic voltammetry results indicating no significant anodic current (electrolyte decomposition) up to 5 V vs. Li, implying electrochemical stability to ~5 V. This appears in the discussion of Fig. 6 and the Fig. 6 caption: \"No significant anodic current due to electrolyte decomposition was observed up to 5 V\" and \"stable for an applied voltage up to 5 V\" (vs. Li).",
        "suggested_fix": ""
      }
    },
    {
      "method": "Hebb–Wagner polarization",
      "parameters": {
        "cell": "Li / Li(Ge0.75Ga0.25)S4 / Au"
      },
      "results": [
        {
          "metric": "electronic_conductivity_total_at_1V",
          "value": null,
          "unit": "S cm-1",
          "notes": "Value unreadable in text formatting."
        }
      ],
      "interpretation": "Electronic contribution negligible.",
      "prov": [
        "Figure 7"
      ],
      "_llm_flag": {
        "is_supported": true,
        "confidence": 0.77,
        "reasoning": "The paper reports a Hebb–Wagner polarization measurement and gives an electronic conductivity value at an applied voltage of 1.0 V. However, the extracted value is None, and the source text does contain a readable numeric value: “the electronic conductivity at an applied voltage of 1.0 V was 6.8×10^-28 S cm^-1” (page 6, discussing Fig. 7). Therefore, the extraction as None is only supported insofar as Fig. 7 itself (the plotted figure) is not provided here and could be unreadable, but the value is explicitly stated in the body text.",
        "suggested_fix": "[{'metric': 'electronic_conductivity_total_at_1V', 'value': 6.8e-28, 'unit': 'S cm-1', 'notes': 'Stated in text: electronic conductivity at applied voltage 1.0 V was 6.8×10^-28 S cm^-1 (Hebb–Wagner, Fig. 7 discussion).'}]"
      }
    }
  ],
  "analysis": {
    "methods": [
      {
        "method_name": "Battery charge–discharge test",
        "results": [
          {
            "metric": "specific_capacity",
            "value": 80,
            "unit": "mAh g-1",
            "notes": "In / Li(Ge0.75Ga0.25)S4 / LiCoO2 cell at room temperature"
          }
        ],
        "_llm_flag": {
          "is_supported": false,
          "confidence": 0.94,
          "reasoning": "The paper explicitly describes several analysis/measurement methods (X-ray diffraction with Rietveld refinement; AC impedance for ionic conductivity; cyclic voltammetry; Hebb–Wagner polarization; charge–discharge testing of all-solid-state cells). However, the extracted value for \"Analysis Method\" is blank, so it is not explicitly supported as-is.",
          "suggested_fix": "Analysis Method: X-ray diffraction (powder XRD) with Rietveld analysis (RIETAN-97b); AC impedance spectroscopy; cyclic voltammetry; Hebb–Wagner polarization technique; galvanostatic charge–discharge testing of solid-state cells."
        }
      }
    ]
  },
  "final_outcomes": {
    "yield": {
      "value": null,
      "unit": "%"
    },
    "capacity": {
      "value": 80,
      "unit": "mAh g-1"
    },
    "cycle_life": null,
    "_llm_flag": {
      "is_supported": true,
      "confidence": 0.95,
      "reasoning": "The paper explicitly reports: “The charge and discharge capacity was about 80 mA h g−1.” This appears in the Results section describing the In/LiCoO2 all-solid-state cell charge–discharge experiments (page 6 of the provided text). This matches the extracted Final Capacity value of 80 mAh g−1.",
      "suggested_fix": ""
    }
  },
  "extraction_metadata": {
    "timestamp": "2023-11-23T11:49:00Z",
    "source_file": "",
    "processing_time": null
  }
}
