Repository: meomeolucifr/BattSynth

# BattSynth: LLM-Extracted Chemical Synthesis Dataset for Battery Materials

A large-scale dataset of chemical synthesis procedures extracted from 605 battery material research papers using GPT-o3, with multi-metric quality assurance and human-in-the-loop verification.

## Dataset Overview

| Metric | Count |
|--------|-------|
| Total papers | 605 |
| Target compounds | 1,537 |
| Unique chemicals | 1,663 |
| Synthesis steps | 1,872 |
| Synthesis operations | 2,880 |
| Characterization entries | 2,048 |
| Characterization results | 4,086 |

File: src/data/extractions/Anantharamulu_et_al__-_2011_-_A_wide-ranging_review_on_Nasicon_type_materials_reactions.json
{
  "schema": {
    "name": "Universal Chemistry Extraction Schema",
    "version": "2.1"
  },
  "units_policy": {
    "temperature": "K",
    "pressure": "bar",
    "time": "min",
    "mass": "g",
    "volume": "mL",
    "amount": "mmol",
    "concentration": "M",
    "capacity": "mAh g-1",
    "strict": true
  },
  "source": {
    "title": "A wide-ranging review on Nasicon type materials",
    "doi": "10.1007/s10853-011-5302-5",
    "authors": [
      "N. Anantharamulu",
      "K. Koteswara Rao",
      "G. Rambabu",
      "B. Vijaya Kumar",
      "Velchuri Radha",
      "M. Vithal"
    ],
    "journal": "Journal of Materials Science",
    "year": 2011
  },
  "metadata": {
    "discipline": "chemistry",
    "type": "review",
    "tags": ["NASICON", "solid electrolyte", "ionic conductor"]
  },
  "targets": [
    {
      "target_id": "target_1",
      "compound_name": "NaZr2(PO4)3",
      "molecular_formula": "NaZr2(PO4)3",
      "intended_role": "product",
      "prov": ["Page ~2822 (Hydrothermal synthesis paragraph)"]
    },
    {
      "target_id": "target_2",
      "compound_name": "Na5ZrP3O12",
      "molecular_formula": "Na5ZrP3O12",
      "intended_role": "product",
      "prov": ["Page ~2824 (flux growth paragraph)"]
    },
    {
      "target_id": "target_3",
      "compound_name": "LiSn2P3O12",
      "molecular_formula": "LiSn2P3O12",
      "intended_role": "product",
      "prov": ["Page ~2826 (calcination paragraph)"]
    }
  ],
  "chemicals": [
    {
      "chemical_id": "chem_1",
      "name": "Zr(HPO4)2·H2O",
      "molecular_formula": "Zr(HPO4)2·H2O",
      "ontology": {
        "role": "reactant",
        "category": "inorganic"
      },
      "amount": {
        "value": null,
        "unit": "g"
      },
      "notes": "",
      "prov": ["Page ~2822"]
    },
    {
      "chemical_id": "chem_2",
      "name": "Na4SiO4",
      "molecular_formula": "Na4SiO4",
      "ontology": {
        "role": "reactant",
        "category": "inorganic"
      },
      "amount": {
        "value": null,
        "unit": "g"
      },
      "notes": "",
      "prov": ["Page ~2822"]
    },
    {
      "chemical_id": "chem_3",
      "name": "NaOH",
      "molecular_formula": "NaOH",
      "ontology": {
        "role": "base",
        "category": "inorganic"
      },
      "amount": {
        "value": null,
        "unit": "g"
      },
      "notes": "excess",
      "prov": ["Page ~2822"]
    },
    {
      "chemical_id": "chem_4",
      "name": "Na4P2O7",
      "molecular_formula": "Na4P2O7",
      "ontology": {
        "role": "flux",
        "category": "inorganic"
      },
      "amount": {
        "value": null,
        "unit": "g"
      },
      "notes": "",
      "prov": ["Page ~2824"]
    },
    {
      "chemical_id": "chem_5",
      "name": "Li2CO3",
      "molecular_formula": "Li2CO3",
      "ontology": {
        "role": "reactant",
        "category": "inorganic"
      },
      "amount": {
        "value": null,
        "unit": "g"
      },
      "notes": "",
      "prov": ["Page ~2826"]
    },
    {
      "chemical_id": "chem_6",
      "name": "SnO2",
      "molecular_formula": "SnO2",
      "ontology": {
        "role": "reactant",
        "category": "inorganic"
      },
      "amount": {
        "value": null,
        "unit": "g"
      },
      "notes": "",
      "prov": ["Page ~2826"]
    },
    {
      "chemical_id": "chem_7",
      "name": "(NH4)2HPO4",
      "molecular_formula": "(NH4)2HPO4",
      "ontology": {
        "role": "reactant",
        "category": "inorganic"
      },
      "amount": {
        "value": null,
        "unit": "g"
      },
      "notes": "",
      "prov": ["Page ~2826"]
    }
  ],
  "synthesis": {
    "steps": [
      {
        "step_id": "step_1",
        "description": "Hydrothermal synthesis of NaZr2(PO4)3 from zirconium acid phosphate and Na4SiO4 in excess NaOH at 300 °C.",
        "operations": [
          {
            "action": "hydrothermal_reaction",
            "parameters": {
              "inputs": ["chem_1", "chem_2", "chem_3"]
            },
            "duration": {
              "value": null,
              "unit": "min"
            },
            "temperature": {
              "value": 573,
              "unit": "K"
            },
            "notes": "excess NaOH used as mineralizer"
          }
        ],
        "conditions": {
          "atmosphere": "autogenous pressure (hydrothermal)",
          "pressure": {
            "value": null,
            "unit": "bar"
          }
        },
        "prov": ["Page ~2822"]
      },
      {
        "step_id": "step_2",
        "description": "Flux growth of single crystals of Na5ZrP3O12 using Na4P2O7 flux at 1150 °C.",
        "operations": [
          {
            "action": "flux_growth",
            "parameters": {
              "inputs": ["chem_4"]
            },
            "duration": {
              "value": null,
              "unit": "min"
            },
            "temperature": {
              "value": 1423,
              "unit": "K"
            },
            "notes": "Na4P2O7 acts as flux"
          }
        ],
        "conditions": {
          "atmosphere": "",
          "pressure": {
            "value": null,
            "unit": "bar"
          }
        },
        "prov": ["Page ~2824"]
      },
      {
        "step_id": "step_3",
        "description": "Solid-state calcination of Li2CO3, SnO2 and (NH4)2HPO4 at 1200 °C to form LiSn2P3O12 (Phase I).",
        "operations": [
          {
            "action": "calcine",
            "parameters": {
              "inputs": ["chem_5", "chem_6", "chem_7"]
            },
            "duration": {
              "value": null,
              "unit": "min"
            },
            "temperature": {
              "value": 1473,
              "unit": "K"
            },
            "notes": "stoichiometric amounts"
          }
        ],
        "conditions": {
          "atmosphere": "",
          "pressure": {
            "value": null,
            "unit": "bar"
          }
        },
        "prov": ["Page ~2826"]
      }
    ]
  },
  "workflow": {
    "timeline": [
      {
        "step_ref": "step_1",
        "description": "Synthesis of NaZr2(PO4)3 via hydrothermal method."
      },
      {
        "step_ref": "step_2",
        "description": "Flux growth to obtain single crystals of Na5ZrP3O12."
      },
      {
        "step_ref": "step_3",
        "description": "High-temperature solid-state reaction to yield LiSn2P3O12."
      }
    ],
    "ambiguities": [
      {
        "issue": "Missing quantitative amounts and reaction times.",
        "excerpt": "Single crystals of Na5ZrP3O12 grown from Na4P2O7 flux at 1150 °C"
      },
      {
        "issue": "Hydrothermal reaction time not provided.",
        "excerpt": "prepared ... from Zr(HPO4)2H2O and Na4SiO4 in excess NaOH at 300 °C"
      }
    ]
  },
  "characterization": [],
  "analysis": {
    "methods": []
  },
  "final_outcomes": {
    "yield": {
      "value": null,
      "unit": "%"
    },
    "capacity": {
      "value": null,
      "unit": "mAh g-1"
    },
    "cycle_life": null
  },
  "extraction_metadata": {
    "timestamp": "2024-06-23T12:00:00Z",
    "source_file": "",
    "processing_time": null
  }
}

File: src/data/extractions/Angew_Chem_Int_Ed_-_2008_-_Deiseroth_-_Li6PS5X__A_Class_of_Crystalline_Li_Rich_Solids_With_an_Unusually_High_Li__Mobility_reactions.json
{
  "schema": {
    "name": "Universal Chemistry Extraction Schema",
    "version": "2.1"
  },
  "units_policy": {
    "temperature": "K",
    "pressure": "bar",
    "time": "min",
    "mass": "g",
    "volume": "mL",
    "amount": "mmol",
    "concentration": "M",
    "capacity": "mAh g-1",
    "strict": true
  },
  "source": {
    "title": "Li6PS5X: A Class of Crystalline Li-Rich Solids With an Unusually High Li+ Mobility",
    "doi": "10.1002/anie.200703900",
    "authors": [
      "Hans-Jörg Deiseroth",
      "Shiao-Tong Kong",
      "Hellmut Eckert",
      "Julia Vannahme",
      "Christof Reiner",
      "Torsten Zaiß",
      "Marc Schlosser"
    ],
    "journal": "Angewandte Chemie International Edition",
    "year": 2008
  },
  "metadata": {
    "discipline": "chemistry",
    "type": "inorganic_synthesis",
    "tags": ["solid electrolyte", "argyrodite", "lithium ion conductor"]
  },
  "targets": [
    {
      "target_id": "target_1",
      "compound_name": "Li6PS5Cl",
      "molecular_formula": "Li6PS5Cl",
      "intended_role": "product",
      "prov": ["Experimental Section"]
    },
    {
      "target_id": "target_2",
      "compound_name": "Li6PS5Br",
      "molecular_formula": "Li6PS5Br",
      "intended_role": "product",
      "prov": ["Experimental Section"]
    },
    {
      "target_id": "target_3",
      "compound_name": "Li6PS5I",
      "molecular_formula": "Li6PS5I",
      "intended_role": "product",
      "prov": ["Experimental Section"]
    }
  ],
  "chemicals": [
    {
      "chemical_id": "chem_1",
      "name": "Li2S",
      "molecular_formula": "Li2S",
      "ontology": {
        "role": "reactant",
        "category": "inorganic"
      },
      "amount": {
        "value": null,
        "unit": "g"
      },
      "notes": "stoichiometric amount",
      "prov": ["Experimental Section"]
    },
    {
      "chemical_id": "chem_2",
      "name": "P2S5",
      "molecular_formula": "P2S5",
      "ontology": {
        "role": "reactant",
        "category": "inorganic"
      },
      "amount": {
        "value": null,
        "unit": "g"
      },
      "notes": "stoichiometric amount",
      "prov": ["Experimental Section"]
    },
    {
      "chemical_id": "chem_3",
      "name": "LiCl",
      "molecular_formula": "LiCl",
      "ontology": {
        "role": "reactant",
        "category": "inorganic"
      },
      "amount": {
        "value": null,
        "unit": "g"
      },
      "notes": "used for Li6PS5Cl synthesis; stoichiometric",
      "prov": ["Experimental Section"]
    },
    {
      "chemical_id": "chem_4",
      "name": "LiBr",
      "molecular_formula": "LiBr",
      "ontology": {
        "role": "reactant",
        "category": "inorganic"
      },
      "amount": {
        "value": null,
        "unit": "g"
      },
      "notes": "used for Li6PS5Br synthesis; stoichiometric",
      "prov": ["Experimental Section"]
    },
    {
      "chemical_id": "chem_5",
      "name": "LiI",
      "molecular_formula": "LiI",
      "ontology": {
        "role": "reactant",
        "category": "inorganic"
      },
      "amount": {
        "value": null,
        "unit": "g"
      },
      "notes": "used for Li6PS5I synthesis; stoichiometric",
      "prov": ["Experimental Section"]
    },
    {
      "chemical_id": "chem_6",
      "name": "argon",
      "molecular_formula": "Ar",
      "ontology": {
        "role": "atmosphere",
        "category": "inert gas"
      },
      "amount": {
        "value": null,
        "unit": ""
      },
      "notes": "Ar, <1 ppm H2O, <1 ppm O2",
      "prov": ["Experimental Section"]
    }
  ],
  "synthesis": {
    "steps": [
      {
        "step_id": "step_1",
        "description": "Mix stoichiometric Li2S, P2S5, and LiX under inert atmosphere.",
        "operations": [
          {
            "action": "mix",
            "parameters": {
              "inputs": ["chem_1", "chem_2", "chem_3", "chem_4", "chem_5"]
            },
            "duration": {
              "value": null,
              "unit": "min"
            },
            "temperature": {
              "value": null,
              "unit": "K"
            },
            "notes": "intimate mixing under Ar atmosphere"
          }
        ],
        "conditions": {
          "atmosphere": "Ar (<1 ppm H2O, <1 ppm O2)",
          "pressure": {
            "value": null,
            "unit": "bar"
          }
        },
        "prov": ["Experimental Section"]
      },
      {
        "step_id": "step_2",
        "description": "Press the mixed powders into pellets.",
        "operations": [
          {
            "action": "press",
            "parameters": {
              "inputs": []
            },
            "duration": {
              "value": null,
              "unit": "min"
            },
            "temperature": {
              "value": null,
              "unit": "K"
            },
            "notes": ""
          }
        ],
        "conditions": {
          "atmosphere": "",
          "pressure": {
            "value": null,
            "unit": "bar"
          }
        },
        "prov": ["Experimental Section"]
      },
      {
        "step_id": "step_3",
        "description": "Heat the pellets to form crystalline Li6PS5X.",
        "operations": [
          {
            "action": "heat",
            "parameters": {
              "inputs": []
            },
            "duration": {
              "value": 10080,
              "unit": "min"
            },
            "temperature": {
              "value": 823.15,
              "unit": "K"
            },
            "notes": "heated to 550°C for 7 days"
          }
        ],
        "conditions": {
          "atmosphere": "",
          "pressure": {
            "value": null,
            "unit": "bar"
          }
        },
        "prov": ["Experimental Section"]
      },
      {
        "step_id": "step_4",
        "description": "Select single crystals in glove box and seal in capillaries.",
        "operations": [
          {
            "action": "select",
            "parameters": {
              "inputs": []
            },
            "duration": {
              "value": null,
              "unit": "min"
            },
            "temperature": {
              "value": null,
              "unit": "K"
            },
            "notes": "performed inside glove box"
          },
          {
            "action": "seal",
            "parameters": {
              "inputs": []
            },
            "duration": {
              "value": null,
              "unit": "min"
            },
            "temperature": {
              "value": null,
              "unit": "K"
            },
            "notes": "sealed X-ray capillaries"
          }
        ],
        "conditions": {
          "atmosphere": "inert glove box",
          "pressure": {
            "value": null,
            "unit": "bar"
          }
        },
        "prov": ["Experimental Section"]
      }
    ]
  },
  "workflow": {
    "timeline": [
      {
        "step_ref": "step_1",
        "description": "Stoichiometric mixing of precursors under Ar."
      },
      {
        "step_ref": "step_2",
        "description": "Pellet formation."
      },
      {
        "step_ref": "step_3",
        "description": "High-temperature reaction at 823 K for 7 days to crystallize Li6PS5X."
      },
      {
        "step_ref": "step_4",
        "description": "Isolation of single crystals for characterization."
      }
    ],
    "ambiguities": [
      {
        "issue": "Exact stoichiometric masses not provided",
        "excerpt": "stoichiometric mixtures of Li2S, P2S5, and LiX"
      },
      {
        "issue": "Conductivity reported as range without precise value",
        "excerpt": "specific Li-ion conductivities in the range 10−2 to 10−3 S cm−1"
      }
    ]
  },
  "characterization": [
    {
      "method": "single-crystal X-ray diffraction",
      "parameters": {
        "radiation": "Mo Kα (λ = 71.073 pm)",
        "temperature": 296,
        "unit_cell": {
          "system": "cubic",
          "space_group": "F4̅3m (No. 216)"
        }
      },
      "results": [
        {
          "target": "target_1",
          "metric": "lattice parameter a",
          "value": 985.9,
          "unit": "pm",
          "prov": ["Experimental Section"]
        },
        {
          "target": "target_2",
          "metric": "lattice parameter a",
          "value": 998.8,
          "unit": "pm",
          "prov": ["Experimental Section"]
        },
        {
          "target": "target_3",
          "metric": "lattice parameter a",
          "value": 1014.5,
          "unit": "pm",
          "prov": ["Experimental Section"]
        }
      ],
      "interpretation": "All compounds adopt the cubic argyrodite structure.",
      "prov": ["Experimental Section"]
    },
    {
      "method": "impedance spectroscopy",
      "parameters": {
        "temperature": 298
      },
      "results": [
        {
          "target": "",
          "metric": "Li-ion conductivity",
          "value": 1e-2,
          "unit": "S cm-1",
          "prov": ["Main Text"]
        },
        {
          "target": "",
          "metric": "Li-ion conductivity",
          "value": 1e-3,
          "unit": "S cm-1",
          "prov": ["Main Text"]
        }
      ],
      "interpretation": "High Li-ion conductivity demonstrated for Li6PS5X series.",
      "prov": ["Main Text"]
    },
    {
      "method": "7Li NMR spectroscopy",
      "parameters": {
        "temperature_range": "140-300 K"
      },
      "results": [
        {
          "target": "target_1",
          "metric": "static linewidth (140-160 K)",
          "value": 6000,
          "unit": "Hz",
          "prov": ["Figure 2"]
        },
        {
          "target": "target_3",
          "metric": "static linewidth (140-160 K)",
          "value": 6000,
          "unit": "Hz",
          "prov": ["Figure 2"]
        }
      ],
      "interpretation": "Line-narrowing indicates highest Li-ion mobility for Li6PS5Br.",
      "prov": ["Figure 2"]
    }
  ],
  "analysis": {
    "methods": []
  },
  "final_outcomes": {
    "yield": {
      "value": null,
      "unit": "%"
    },
    "capacity": {
      "value": null,
      "unit": "mAh g-1"
    },
    "cycle_life": null
  },
  "extraction_metadata": {
    "timestamp": "2024-07-31T00:00:00Z",
    "source_file": "input_text",
    "processing_time": null
  }
}

File: src/data/extractions/B_ckenfeld_and_Balducci_-_2014_-_Determination_of_sodium_ion_diffusion_coefficients_reactions.json
{
  "schema": {
    "name": "Universal Chemistry Extraction Schema",
    "version": "2.1"
  },
  "units_policy": {
    "temperature": "K",
    "pressure": "bar",
    "time": "min",
    "mass": "g",
    "volume": "mL",
    "amount": "mmol",
    "concentration": "M",
    "capacity": "mAh g-1",
    "strict": true
  },
  "source": {
    "title": "Determination of sodium ion diffusion coefficients in sodium vanadium phosphate",
    "doi": "10.1007/s10008-013-2342-6",
    "authors": [
      "Nils Böckenfeld",
      "Andrea Balducci"
    ],
    "journal": "Journal of Solid State Electrochemistry",
    "year": 2014
  },
  "metadata": {
    "discipline": "chemistry",
    "type": "research article",
    "tags": [
      "sodium ion battery",
      "NaSICON",
      "diffusion coefficient",
      "sol–gel synthesis",
      "Na3V2(PO4)3"
    ]
  },
  "targets": [
    {
      "target_id": "target_1",
      "compound_name": "Carbon-coated Na3V2(PO4)3",
      "molecular_formula": "Na3V2(PO4)3",
      "intended_role": "active material",
      "prov": [
        "Experimental methods – NVP synthesis and characterization"
      ]
    }
  ],
  "chemicals": [
    {
      "chemical_id": "chem_1",
      "name": "NH4VO3",
      "molecular_formula": "NH4VO3",
      "ontology": {
        "role": "reactant",
        "category": "inorganic"
      },
      "amount": {
        "value": null,
        "unit": ""
      },
      "notes": "molar ratio 2 in precursor mixture",
      "prov": [
        "Experimental methods – NVP synthesis"
      ]
    },
    {
      "chemical_id": "chem_2",
      "name": "NaOH",
      "molecular_formula": "NaOH",
      "ontology": {
        "role": "reactant",
        "category": "inorganic"
      },
      "amount": {
        "value": null,
        "unit": ""
      },
      "notes": "molar ratio 3 in precursor mixture",
      "prov": [
        "Experimental methods – NVP synthesis"
      ]
    },
    {
      "chemical_id": "chem_3",
      "name": "NH4H2PO4",
      "molecular_formula": "NH4H2PO4",
      "ontology": {
        "role": "reactant",
        "category": "inorganic"
      },
      "amount": {
        "value": null,
        "unit": ""
      },
      "notes": "molar ratio 3 in precursor mixture",
      "prov": [
        "Experimental methods – NVP synthesis"
      ]
    },
    {
      "chemical_id": "chem_4",
      "name": "Citric acid",
      "molecular_formula": "",
      "ontology": {
        "role": "reducing_agent",
        "category": "organic"
      },
      "amount": {
        "value": null,
        "unit": ""
      },
      "notes": "part of reducing/chelating agent mixture, ratio 2",
      "prov": [
        "Experimental methods – NVP synthesis"
      ]
    },
    {
      "chemical_id": "chem_5",
      "name": "Oxalic acid",
      "molecular_formula": "",
      "ontology": {
        "role": "reducing_agent",
        "category": "organic"
      },
      "amount": {
        "value": null,
        "unit": ""
      },
      "notes": "part of reducing/chelating agent mixture, ratio 6",
      "prov": [
        "Experimental methods – NVP synthesis"
      ]
    },
    {
      "chemical_id": "chem_6",
      "name": "Deionized water",
      "molecular_formula": "H2O",
      "ontology": {
        "role": "solvent",
        "category": "solvent"
      },
      "amount": {
        "value": null,
        "unit": ""
      },
      "notes": "",
      "prov": [
        "Experimental methods – NVP synthesis"
      ]
    },
    {
      "chemical_id": "chem_7",
      "name": "Argon",
      "molecular_formula": "Ar",
      "ontology": {
        "role": "protective_gas",
        "category": "inert_gas"
      },
      "amount": {
        "value": null,
        "unit": ""
      },
      "notes": "constant flow during sintering",
      "prov": [
        "Experimental methods – NVP synthesis"
      ]
    },
    {
      "chemical_id": "chem_8",
      "name": "Super C65 carbon",
      "molecular_formula": "",
      "ontology": {
        "role": "conductive_additive",
        "category": "carbon_material"
      },
      "amount": {
        "value": null,
        "unit": ""
      },
      "notes": "10 wt% in electrode",
      "prov": [
        "Experimental methods – Electrode preparation"
      ]
    },
    {
      "chemical_id": "chem_9",
      "name": "Polyvinylidene fluoride",
      "molecular_formula": "",
      "ontology": {
        "role": "binder",
        "category": "polymer"
      },
      "amount": {
        "value": null,
        "unit": ""
      },
      "notes": "5 wt% in electrode",
      "prov": [
        "Experimental methods – Electrode preparation"
      ]
    },
    {
      "chemical_id": "chem_10",
      "name": "KOH",
      "molecular_formula": "KOH",
      "ontology": {
        "role": "etchant",
        "category": "inorganic"
      },
      "amount": {
        "value": null,
        "unit": ""
      },
      "notes": "5 wt% solution used to etch aluminum foil",
      "prov": [
        "Experimental methods – Electrode preparation"
      ]
    },
    {
      "chemical_id": "chem_11",
      "name": "NaPF6",
      "molecular_formula": "NaPF6",
      "ontology": {
        "role": "electrolyte_salt",
        "category": "inorganic"
      },
      "amount": {
        "value": 1,
        "unit": "M"
      },
      "notes": "in propylene carbonate",
      "prov": [
        "Experimental methods – Electrochemistry"
      ]
    },
    {
      "chemical_id": "chem_12",
      "name": "Propylene carbonate",
      "molecular_formula": "",
      "ontology": {
        "role": "solvent",
        "category": "solvent"
      },
      "amount": {
        "value": 120,
        "unit": "μL"
      },
      "notes": "electrolyte solvent volume on separator",
      "prov": [
        "Experimental methods – Electrochemistry"
      ]
    },
    {
      "chemical_id": "chem_13",
      "name": "Sodium metal",
      "molecular_formula": "Na",
      "ontology": {
        "role": "counter_electrode",
        "category": "metal"
      },
      "amount": {
        "value": null,
        "unit": ""
      },
      "notes": "used as counter and reference electrode",
      "prov": [
        "Experimental methods – Electrochemistry"
      ]
    }
  ],
  "synthesis": {
    "steps": [
      {
        "step_id": "step_1",
        "description": "Dissolution of NH4VO3 and organic acids in water",
        "operations": [
          {
            "action": "dissolve",
            "parameters": {
              "inputs": [
                "chem_1",
                "chem_4",
                "chem_5",
                "chem_6"
              ]
            },
            "temperature": {
              "value": 353,
              "unit": "K"
            },
            "duration": {
              "value": null,
              "unit": ""
            },
            "notes": "NH4VO3 and mixture of citric and oxalic acid dissolved at 80 °C",
            "prov": [
              "Experimental methods – NVP synthesis"
            ]
          }
        ],
        "conditions": {
          "atmosphere": "",
          "pressure": {
            "value": null,
            "unit": ""
          }
        },
        "prov": [
          "Experimental methods – NVP synthesis"
        ]
      },
      {
        "step_id": "step_2",
        "description": "Preparation of second precursor solution",
        "operations": [
          {
            "action": "dissolve",
            "parameters": {
              "inputs": [
                "chem_2",
                "chem_3",
                "chem_6"
              ]
            },
            "temperature": {
              "value": 353,
              "unit": "K"
            },
            "duration": {
              "value": null,
              "unit": ""
            },
            "notes": "NaOH and NH4H2PO4 dissolved at 80 °C",
            "prov": [
              "Experimental methods – NVP synthesis"
            ]
          }
        ],
        "conditions": {
          "atmosphere": "",
          "pressure": {
            "value": null,
            "unit": ""
          }
        },
        "prov": [
          "Experimental methods – NVP synthesis"
        ]
      },
      {
        "step_id": "step_3",
        "description": "Combination and stirring to form gel",
        "operations": [
          {
            "action": "add",
            "parameters": {
              "inputs": [
                "step_2"
              ]
            },
            "temperature": {
              "value": 353,
              "unit": "K"
            },
            "duration": {
              "value": null,
              "unit": ""
            },
            "notes": "Solution containing NaOH and NH4H2PO4 added to first solution",
            "prov": [
              "Experimental methods – NVP synthesis"
            ]
          },
          {
            "action": "stir",
            "parameters": {},
            "temperature": {
              "value": 353,
              "unit": "K"
            },
            "duration": {
              "value": null,
              "unit": ""
            },
            "notes": "stirred until dark green gel formed",
            "prov": [
              "Experimental methods – NVP synthesis"
            ]
          }
        ],
        "conditions": {
          "atmosphere": "",
          "pressure": {
            "value": null,
            "unit": ""
          }
        },
        "prov": [
          "Experimental methods – NVP synthesis"
        ]
      },
      {
        "step_id": "step_4",
        "description": "Drying of gel precursor",
        "operations": [
          {
            "action": "dry",
            "parameters": {},
            "temperature": {
              "value": 353,
              "unit": "K"
            },
            "duration": {
              "value": 1440,
              "unit": "min"
            },
            "notes": "dried for 24 h under ambient atmosphere",
            "prov": [
              "Experimental methods – NVP synthesis"
            ]
          }
        ],
        "conditions": {
          "atmosphere": "ambient",
          "pressure": {
            "value": null,
            "unit": ""
          }
        },
        "prov": [
          "Experimental methods – NVP synthesis"
        ]
      },
      {
        "step_id": "step_5",
        "description": "Grinding of dried gel",
        "operations": [
          {
            "action": "grind",
            "parameters": {},
            "notes": "ground with agate mortar",
            "prov": [
              "Experimental methods – NVP synthesis"
            ]
          }
        ],
        "conditions": {
          "atmosphere": "",
          "pressure": {
            "value": null,
            "unit": ""
          }
        },
        "prov": [
          "Experimental methods – NVP synthesis"
        ]
      },
      {
        "step_id": "step_6",
        "description": "First sintering under argon",
        "operations": [
          {
            "action": "sinter",
            "parameters": {},
            "temperature": {
              "value": 573,
              "unit": "K"
            },
            "duration": {
              "value": 240,
              "unit": "min"
            },
            "notes": "heating rate 5 °C min-1",
            "prov": [
              "Experimental methods – NVP synthesis"
            ]
          }
        ],
        "conditions": {
          "atmosphere": "argon",
          "pressure": {
            "value": null,
            "unit": ""
          }
        },
        "prov": [
          "Experimental methods – NVP synthesis"
        ]
      },
      {
        "step_id": "step_7",
        "description": "Grinding after first sintering",
        "operations": [
          {
            "action": "grind",
            "parameters": {},
            "notes": "",
            "prov": [
              "Experimental methods – NVP synthesis"
            ]
          }
        ],
        "conditions": {
          "atmosphere": "",
          "pressure": {
            "value": null,
            "unit": ""
          }
        },
        "prov": [
          "Experimental methods – NVP synthesis"
        ]
      },
      {
        "step_id": "step_8",
        "description": "Second sintering under argon to obtain product",
        "operations": [
          {
            "action": "sinter",
            "parameters": {},
            "temperature": {
              "value": 1023,
              "unit": "K"
            },
            "duration": {
              "value": 720,
              "unit": "min"
            },
            "notes": "heating rate 10 °C min-1, yields carbon-coated Na3V2(PO4)3",
            "prov": [
              "Experimental methods – NVP synthesis"
            ]
          }
        ],
        "conditions": {
          "atmosphere": "argon",
          "pressure": {
            "value": null,
            "unit": ""
          }
        },
        "prov": [
          "Experimental methods – NVP synthesis"
        ]
      },
      {
        "step_id": "step_9",
        "description": "Etching of aluminum foil current collector",
        "operations": [
          {
            "action": "etch",
            "parameters": {
              "inputs": [
                "chem_10"
              ]
            },
            "temperature": {
              "value": 333,
              "unit": "K"
            },
            "duration": {
              "value": 0.5,
              "unit": "min"
            },
            "notes": "5 wt% KOH solution used",
            "prov": [
              "Experimental methods – Electrode preparation"
            ]
          }
        ],
        "conditions": {
          "atmosphere": "",
          "pressure": {
            "value": null,
            "unit": ""
          }
        },
        "prov": [
          "Experimental methods – Electrode preparation"
        ]
      },
      {
        "step_id": "step_10",
        "description": "Preparation of composite electrode slurry and coating",
        "operations": [
          {
            "action": "mix",
            "parameters": {
              "inputs": [
                "target_1",
                "chem_8",
                "chem_9"
              ]
            },
            "notes": "composition 85 wt% NVP, 10 wt% Super C65, 5 wt% PVDF",
            "prov": [
              "Experimental methods – Electrode preparation"
            ]
          },
          {
            "action": "coat",
            "parameters": {},
            "notes": "cast onto etched aluminum foil, area 1.13 cm2, active mass 1.5 mg",
            "prov": [
              "Experimental methods – Electrode preparation"
            ]
          }
        ],
        "conditions": {
          "atmosphere": "",
          "pressure": {
            "value": null,
            "unit": ""
          }
        },
        "prov": [
          "Experimental methods – Electrode preparation"
        ]
      }
    ]
  },
  "workflow": {
    "timeline": [
      {
        "step_ref": "step_1",
        "description": "Initial dissolution of vanadium precursor and organic acids"
      },
      {
        "step_ref": "step_2",
        "description": "Preparation of sodium and phosphate solution"
      },
      {
        "step_ref": "step_3",
        "description": "Combination of solutions and gel formation"
      },
      {
        "step_ref": "step_4",
        "description": "Drying of gel precursor"
      },
      {
        "step_ref": "step_5",
        "description": "Grinding of dried gel"
      },
      {
        "step_ref": "step_6",
        "description": "First calcination at 573 K under argon"
      },
      {
        "step_ref": "step_7",
        "description": "Re-grinding of precursor"
      },
      {
        "step_ref": "step_8",
        "description": "Final calcination at 1023 K under argon producing carbon-coated NVP"
      },
      {
        "step_ref": "step_9",
        "description": "Etching aluminum foil current collector with KOH"
      },
      {
        "step_ref": "step_10",
        "description": "Preparation and coating of composite electrode slurry"
      }
    ],
    "ambiguities": []
  },
  "characterization": [
    {
      "method": "XRD",
      "parameters": {
        "radiation": "Cu Kα",
        "2theta_range": "10°–60°",
        "step_size": "0.0197°"
      },
      "results": [
        {
          "metric": "phase identification",
          "value": "rhombohedral Na3V2(PO4)3",
          "unit": ""
        }
      ],
      "interpretation": "phase-pure NVP confirmed",
      "prov": [
        "Figure 1a"
      ]
    },
    {
      "method": "SEM",
      "parameters": {
        "voltage": "3 keV",
        "magnifications": "×1,000 and ×25,000"
      },
      "results": [
        {
          "metric": "particle size",
          "value": "10–20",
          "unit": "μm"
        }
      ],
      "interpretation": "",
      "prov": [
        "Figure 1c–d"
      ]
    },
    {
      "method": "CHN combustion analysis",
      "parameters": {
        "sample_mass": "20 mg",
        "temperature": "1050 K",
        "atmosphere": "oxygen"
      },
      "results": [
        {
          "metric": "carbon content",
          "value": 11.5,
          "unit": "wt%"
        },
        {
          "metric": "nitrogen content",
          "value": "<1",
          "unit": "wt%"
        },
        {
          "metric": "hydrogen content",
          "value": "<1",
          "unit": "wt%"
        }
      ],
      "interpretation": "",
      "prov": [
        "Experimental methods – CHN analysis"
      ]
    },
    {
      "method": "BET N2 adsorption",
      "parameters": {
        "points": 7
      },
      "results": [
        {
          "metric": "specific surface area",
          "value": 2.25,
          "unit": "m2 g-1"
        }
      ],
      "interpretation": "",
      "prov": [
        "Figure 1b"
      ]
    },
    {
      "method": "Galvanostatic charge–discharge",
      "parameters": {
        "potential_range": "3.0–4.0 V vs Na/Na+",
        "current_density": "1 C",
        "cycles": 100
      },
      "results": [
        {
          "metric": "initial discharge capacity",
          "value": 92,
          "unit": "mAh g-1"
        },
        {
          "metric": "capacity after 100 cycles",
          "value": 85,
          "unit": "mAh g-1"
        },
        {
          "metric": "capacity retention",
          "value": 92,
          "unit": "%"
        }
      ],
      "interpretation": "",
      "prov": [
        "Figure 2"
      ]
    },
    {
      "method": "C-rate performance test",
      "parameters": {
        "potential_range": "3.0–4.0 V vs Na/Na+",
        "C_rates": "0.1–5 C"
      },
      "results": [
        {
          "metric": "capacity_0.1C",
          "value": 95,
          "unit": "mAh g-1"
        },
        {
          "metric": "capacity_2C",
          "value": 79,
          "unit": "mAh g-1"
        },
        {
          "metric": "capacity_5C",
          "value": 44,
          "unit": "mAh g-1"
        }
      ],
      "interpretation": "",
      "prov": [
        "Figure 3"
      ]
    }
  ],
  "analysis": {
    "methods": [
      {
        "method_name": "Galvanostatic Intermittent Titration Technique (GITT)",
        "results": [
          {
            "metric": "apparent diffusion coefficient",
            "value": "6×10−13–2×10−15",
            "unit": "cm2 s-1"
          }
        ],
        "prov": [
          "Figure 4"
        ]
      },
      {
        "method_name": "Cyclic Voltammetry (Randles–Sevcik)",
        "results": [
          {
            "metric": "apparent diffusion coefficient at 3.41 V",
            "value": 1.5e-13,
            "unit": "cm2 s-1"
          },
          {
            "metric": "apparent diffusion coefficient at 3.35 V",
            "value": 1.2e-13,
            "unit": "cm2 s-1"
          }
        ],
        "prov": [
          "Figure 5"
        ]
      }
    ]
  },
  "final_outcomes": {
    "yield": {
      "value": null,
      "unit": "%"
    },
    "capacity": {
      "value": 96,
      "unit": "mAh g-1"
    },
    "cycle_life": 100
  },
  "extraction_metadata": {
    "timestamp": "",
    "source_file": "",
    "processing_time": null
  }
}
