Repository: meomeolucifr/BattSynth

# BattSynth: LLM-Extracted Chemical Synthesis Dataset for Battery Materials

A large-scale dataset of chemical synthesis procedures extracted from 605 battery material research papers using GPT-o3, with multi-metric quality assurance and human-in-the-loop verification.

## Dataset Overview

| Metric | Count |
|--------|-------|
| Total papers | 605 |
| Target compounds | 1,537 |
| Unique chemicals | 1,663 |
| Synthesis steps | 1,872 |
| Synthesis operations | 2,880 |
| Characterization entries | 2,048 |
| Characterization results | 4,086 |

File: src/data/extractions/Buannic_et_al__-_2017_-_Dual_Substitution_Strategy_to_Enhance_Li__s_reactions.json
{
  "schema": {
    "name": "Universal Chemistry Extraction Schema",
    "version": "2.1"
  },
  "units_policy": {
    "temperature": "K",
    "pressure": "bar",
    "time": "min",
    "mass": "g",
    "volume": "mL",
    "amount": "mmol",
    "concentration": "M",
    "capacity": "mAh g-1",
    "strict": true
  },
  "source": {
    "title": "Dual Substitution Strategy to Enhance Li+ Ionic Conductivity in Li7La3Zr2O12 Solid Electrolyte",
    "doi": "10.1021/acs.chemmater.6b05369",
    "authors": [
      "Lucienne Buannic",
      "Brahim Orayech",
      "Juan-Miguel López Del Amo",
      "Javier Carrasco",
      "Nebil A. Katcho",
      "Frédéric Aguesse",
      "William Manalastas",
      "Wei Zhang",
      "John Kilner",
      "Anna Llordés"
    ],
    "journal": "Chemistry of Materials",
    "year": 2017
  },
  "metadata": {
    "discipline": "chemistry",
    "type": "materials_synthesis",
    "tags": [
      "solid_state_electrolyte",
      "garnet",
      "lithium_ion_conductor"
    ]
  },
  "targets": [
    {
      "target_id": "target_1",
      "compound_name": "Li6.65Ga0.15La3Zr1.90Sc0.10O12",
      "molecular_formula": "Li6.65Ga0.15La3Zr1.90Sc0.10O12",
      "intended_role": "product",
      "prov": ["Page 1770-1771"]
    },
    {
      "target_id": "target_2",
      "compound_name": "Li6.70Ga0.15La3Zr1.85Sc0.15O12",
      "molecular_formula": "Li6.70Ga0.15La3Zr1.85Sc0.15O12",
      "intended_role": "product",
      "prov": ["Page 1770-1771"]
    },
    {
      "target_id": "target_3",
      "compound_name": "Li6.75Ga0.15La3Zr1.80Sc0.20O12",
      "molecular_formula": "Li6.75Ga0.15La3Zr1.80Sc0.20O12",
      "intended_role": "product",
      "prov": ["Page 1770-1771"]
    }
  ],
  "chemicals": [
    {
      "chemical_id": "chem_1",
      "name": "Lithium nitrate",
      "molecular_formula": "LiNO3",
      "ontology": {
        "role": "reactant",
        "category": "inorganic"
      },
      "amount": {
        "value": null,
        "unit": "g"
      },
      "notes": "10% excess with respect to stoichiometry",
      "prov": ["Methods section"]
    },
    {
      "chemical_id": "chem_2",
      "name": "Gallium(III) oxide",
      "molecular_formula": "Ga2O3",
      "ontology": {
        "role": "reactant",
        "category": "inorganic"
      },
      "amount": {
        "value": null,
        "unit": "g"
      },
      "notes": "Digested in 65% HNO3; final Ga3+ concentration 0.02 mol L−1",
      "prov": ["Methods section"]
    },
    {
      "chemical_id": "chem_3",
      "name": "Lanthanum nitrate hexahydrate",
      "molecular_formula": "La(NO3)3·6H2O",
      "ontology": {
        "role": "reactant",
        "category": "inorganic"
      },
      "amount": {
        "value": null,
        "unit": "g"
      },
      "notes": ">99.0% purity",
      "prov": ["Methods section"]
    },
    {
      "chemical_id": "chem_4",
      "name": "Zirconium 2,4-pentanedionate",
      "molecular_formula": "Zr(C5H7O2)4",
      "ontology": {
        "role": "reactant",
        "category": "organometallic"
      },
      "amount": {
        "value": null,
        "unit": "g"
      },
      "notes": "",
      "prov": ["Methods section"]
    },
    {
      "chemical_id": "chem_5",
      "name": "Scandium(III) oxide",
      "molecular_formula": "Sc2O3",
      "ontology": {
        "role": "reactant",
        "category": "inorganic"
      },
      "amount": {
        "value": null,
        "unit": "g"
      },
      "notes": "99.9% purity",
      "prov": ["Methods section"]
    },
    {
      "chemical_id": "chem_6",
      "name": "Nitric acid (65%)",
      "molecular_formula": "HNO3",
      "ontology": {
        "role": "solvent",
        "category": "acid"
      },
      "amount": {
        "value": null,
        "unit": "mL"
      },
      "notes": "Used for Ga2O3 digestion",
      "prov": ["Methods section"]
    },
    {
      "chemical_id": "chem_7",
      "name": "Citric acid",
      "molecular_formula": "C6H8O7",
      "ontology": {
        "role": "chelating_agent",
        "category": "organic"
      },
      "amount": {
        "value": null,
        "unit": "g"
      },
      "notes": "Citric acid:cation ratio 4:1",
      "prov": ["Methods section"]
    },
    {
      "chemical_id": "chem_8",
      "name": "Distilled water",
      "molecular_formula": "H2O",
      "ontology": {
        "role": "solvent",
        "category": "solvent"
      },
      "amount": {
        "value": null,
        "unit": "mL"
      },
      "notes": "",
      "prov": ["Methods section"]
    },
    {
      "chemical_id": "chem_9",
      "name": "Ethanol",
      "molecular_formula": "C2H6O",
      "ontology": {
        "role": "solvent",
        "category": "organic"
      },
      "amount": {
        "value": null,
        "unit": "mL"
      },
      "notes": "Used for STEM sample prep",
      "prov": ["Methods section"]
    },
    {
      "chemical_id": "chem_10",
      "name": "Oxygen",
      "molecular_formula": "O2",
      "ontology": {
        "role": "atmosphere",
        "category": "gas"
      },
      "amount": {
        "value": null,
        "unit": ""
      },
      "notes": "Dry O2, H2O <1 ppm during calcination and sintering",
      "prov": ["Methods section"]
    },
    {
      "chemical_id": "chem_11",
      "name": "Argon",
      "molecular_formula": "Ar",
      "ontology": {
        "role": "atmosphere",
        "category": "gas"
      },
      "amount": {
        "value": null,
        "unit": ""
      },
      "notes": "Used in glovebox (H2O <0.1 ppm, O2 <0.6 ppm)",
      "prov": ["Methods section"]
    },
    {
      "chemical_id": "chem_12",
      "name": "Lithium metal",
      "molecular_formula": "Li",
      "ontology": {
        "role": "electrode",
        "category": "inorganic"
      },
      "amount": {
        "value": null,
        "unit": "g"
      },
      "notes": "Used as electrodes for EIS",
      "prov": ["Methods section"]
    }
  ],
  "synthesis": {
    "steps": [
      {
        "step_id": "step_1",
        "description": "Digestion of Ga2O3",
        "operations": [
          {
            "action": "digest",
            "parameters": {
              "inputs": ["chem_2", "chem_6"],
              "temperature": {
                "value": null,
                "unit": "K"
              },
              "duration": {
                "value": 120,
                "unit": "min"
              }
            },
            "notes": "Microwave treatment to fully dissolve Ga2O3; final Ga3+ concentration 0.02 mol L−1"
          }
        ],
        "conditions": {
          "atmosphere": "",
          "pressure": {
            "value": null,
            "unit": ""
          }
        },
        "prov": ["Methods section"]
      },
      {
        "step_id": "step_2",
        "description": "Precursor mixing",
        "operations": [
          {
            "action": "mix",
            "parameters": {
              "inputs": ["chem_1", "chem_2", "chem_3", "chem_4", "chem_5"],
              "temperature": {
                "value": null,
                "unit": "K"
              },
              "duration": {
                "value": null,
                "unit": "min"
              }
            },
            "notes": "Stoichiometric amounts; 10% excess LiNO3"
          },
          {
            "action": "add",
            "parameters": {
              "inputs": ["chem_7", "chem_8"],
              "ratio": "citric acid : total cations = 4:1"
            },
            "notes": "Citric acid previously dissolved in minimal distilled water"
          }
        ],
        "conditions": {
          "atmosphere": "",
          "pressure": {
            "value": null,
            "unit": ""
          }
        },
        "prov": ["Methods section"]
      },
      {
        "step_id": "step_3",
        "description": "Gel formation and dehydration",
        "operations": [
          {
            "action": "dehydrate",
            "parameters": {
              "inputs": [],
              "temperature": {
                "value": null,
                "unit": "K"
              },
              "duration": {
                "value": null,
                "unit": "min"
              }
            },
            "notes": "Solution dehydrated on a hot plate to form gel"
          }
        ],
        "conditions": {
          "atmosphere": "",
          "pressure": {
            "value": null,
            "unit": ""
          }
        },
        "prov": ["Methods section"]
      },
      {
        "step_id": "step_4",
        "description": "Organic decomposition",
        "operations": [
          {
            "action": "anneal",
            "parameters": {
              "temperature": {
                "value": 873,
                "unit": "K"
              },
              "duration": {
                "value": 720,
                "unit": "min"
              }
            },
            "notes": "Gel annealed to decompose organics"
          }
        ],
        "conditions": {
          "atmosphere": "",
          "pressure": {
            "value": null,
            "unit": ""
          }
        },
        "prov": ["Methods section"]
      },
      {
        "step_id": "step_5",
        "description": "First calcination",
        "operations": [
          {
            "action": "heat",
            "parameters": {
              "temperature": {
                "value": 1073,
                "unit": "K"
              },
              "duration": {
                "value": 720,
                "unit": "min"
              }
            },
            "notes": "Performed under dry O2 (H2O <1 ppm)"
          }
        ],
        "conditions": {
          "atmosphere": "O2 (dry)",
          "pressure": {
            "value": null,
            "unit": ""
          }
        },
        "prov": ["Methods section"]
      },
      {
        "step_id": "step_6",
        "description": "Grinding and pellet pressing",
        "operations": [
          {
            "action": "grind",
            "parameters": {},
            "notes": "Grinding in Ar-filled glovebox"
          },
          {
            "action": "press",
            "parameters": {
              "force": {
                "value": 2,
                "unit": "ton"
              },
              "dimensions": "1/4 inch diameter pellets"
            },
            "notes": ""
          }
        ],
        "conditions": {
          "atmosphere": "Ar (H2O <0.1 ppm, O2 <0.6 ppm)",
          "pressure": {
            "value": null,
            "unit": ""
          }
        },
        "prov": ["Methods section"]
      },
      {
        "step_id": "step_7",
        "description": "Final sintering",
        "operations": [
          {
            "action": "sinter",
            "parameters": {
              "temperature": {
                "value": 1473,
                "unit": "K"
              },
              "duration": {
                "value": 360,
                "unit": "min"
              }
            },
            "notes": "Pellets buried in mother powder; Al2O3 crucibles; dry O2 atmosphere (H2O <1 ppm)"
          }
        ],
        "conditions": {
          "atmosphere": "O2 (dry)",
          "pressure": {
            "value": null,
            "unit": ""
          }
        },
        "prov": ["Methods section"]
      }
    ]
  },
  "workflow": {
    "timeline": [
      {
        "step_ref": "step_1",
        "description": "Ga2O3 digestion to obtain Ga3+ solution"
      },
      {
        "step_ref": "step_2",
        "description": "Mixing of all precursors with citric acid"
      },
      {
        "step_ref": "step_3",
        "description": "Gel formation and dehydration"
      },
      {
        "step_ref": "step_4",
        "description": "Annealing gel at 873 K to remove organics"
      },
      {
        "step_ref": "step_5",
        "description": "Calcination at 1073 K under dry O2"
      },
      {
        "step_ref": "step_6",
        "description": "Grinding and cold pressing into pellets"
      },
      {
        "step_ref": "step_7",
        "description": "Sintering pellets at 1473 K under dry O2 to form dense garnet electrolyte"
      }
    ],
    "ambiguities": [
      {
        "issue": "Missing quantitative precursor amounts",
        "excerpt": "Stoichiometric amounts of starting materials — with a 10% LiNO3 excess to compensate for Li evaporation during the sintering phase — were placed in a porcelain dish."
      },
      {
        "issue": "Hot plate temperature during dehydration not specified",
        "excerpt": "After dissolution, the solution was dehydrated on a hot plate"
      }
    ]
  },
  "characterization": [
    {
      "method": "XRD",
      "parameters": {
        "radiation": "Cu Kα1/Kα2",
        "voltage": "30 kV",
        "current": "50 mA",
        "2theta_range": "15–80 deg",
        "step_size": "0.02 deg"
      },
      "results": [
        {
          "metric": "lattice_parameter_a",
          "value": 12.970,
          "unit": "Å",
          "sample": "Li6.65Ga0.15La3Zr1.90Sc0.10O12"
        },
        {
          "metric": "lattice_parameter_a",
          "value": 12.976,
          "unit": "Å",
          "sample": "Li6.70Ga0.15La3Zr1.85Sc0.15O12"
        },
        {
          "metric": "lattice_parameter_a",
          "value": 12.984,
          "unit": "Å",
          "sample": "Li6.75Ga0.15La3Zr1.80Sc0.20O12"
        }
      ],
      "interpretation": "Solid solution formation confirmed; cubic Ia3̅d structure",
      "prov": ["Figure 2"]
    },
    {
      "method": "ICP-OES",
      "parameters": {},
      "results": [],
      "interpretation": "Bulk compositions close to nominal; slight excess Zr/La detected",
      "prov": ["Table 1"]
    },
    {
      "method": "SEM",
      "parameters": {
        "voltage": "30 kV"
      },
      "results": [
        {
          "metric": "relative_density",
          "value": 93,
          "unit": "%"
        }
      ],
      "interpretation": "Pellets show limited porosity (~2-3%)",
      "prov": ["Figure 3"]
    },
    {
      "method": "STEM-EDS",
      "parameters": {
        "voltage": "200 kV"
      },
      "results": [],
      "interpretation": "Presence of Ga and Sc in garnet grains confirmed",
      "prov": ["Figure 3d"]
    },
    {
      "method": "MAS NMR",
      "parameters": {
        "field": "11.7 T",
        "MAS_rate": "50 kHz",
        "rotor_diameter": "1.3 mm"
      },
      "results": [
        {
          "metric": "Ga site occupancy",
          "value": "Ga3+ mainly in Li24d for y=0.10; additional occupation of Li96h for y=0.20",
          "unit": ""
        },
        {
          "metric": "activation_energy_local",
          "value": 0.29,
          "unit": "eV",
          "sample": "Li6.65Ga0.15La3Zr1.90Sc0.10O12"
        }
      ],
      "interpretation": "Dual substitution leads to heterogeneous Li environments and enhanced local mobility",
      "prov": ["Figure 4"]
    },
    {
      "method": "EIS",
      "parameters": {
        "frequency_range": "10 MHz–1 Hz",
        "amplitude": "50 mV",
        "temperature_range": "180–340 K"
      },
      "results": [
        {
          "metric": "ionic_conductivity",
          "value": 1.8e-3,
          "unit": "S cm-1",
          "temperature": 300,
          "sample": "Li6.65Ga0.15La3Zr1.90Sc0.10O12"
        },
        {
          "metric": "activation_energy",
          "value": 0.29,
          "unit": "eV",
          "sample": "Li6.65Ga0.15La3Zr1.90Sc0.10O12"
        },
        {
          "metric": "ionic_conductivity",
          "value": 1.0e-3,
          "unit": "S cm-1",
          "temperature": 300,
          "sample": "Li6.70Ga0.15La3Zr1.85Sc0.15O12"
        },
        {
          "metric": "activation_energy",
          "value": 0.29,
          "unit": "eV",
          "sample": "Li6.70Ga0.15La3Zr1.85Sc0.15O12"
        },
        {
          "metric": "ionic_conductivity",
          "value": 0.5e-3,
          "unit": "S cm-1",
          "temperature": 300,
          "sample": "Li6.75Ga0.15La3Zr1.80Sc0.20O12"
        },
        {
          "metric": "activation_energy",
          "value": 0.31,
          "unit": "eV",
          "sample": "Li6.75Ga0.15La3Zr1.80Sc0.20O12"
        }
      ],
      "interpretation": "Optimal Sc content (y=0.10) provides highest conductivity and lowest Ea",
      "prov": ["Figure 5"]
    }
  ],
  "analysis": {
    "methods": [
      {
        "method_name": "DFT calculations",
        "results": [
          {
            "equation": "",
            "value": "Ga in Li24d more stable by 161 meV f.u. than in Li96h; Ga–Sc interactions weak (<15 meV f.u.)",
            "unit": ""
          }
        ]
      }
    ]
  },
  "final_outcomes": {
    "yield": {
      "value": null,
      "unit": "%"
    },
    "capacity": {
      "value": null,
      "unit": "mAh g-1"
    },
    "cycle_life": null
  },
  "extraction_metadata": {
    "timestamp": "2024-06-23T17:35:00Z",
    "source_file": "extracted_text_chunk.pdf",
    "processing_time": null
  }
}

File: src/data/extractions/Butler_et_al__-_2019_-_Designing_interfaces_in_energy_materials_applicati_reactions.json
{
  "schema": {
    "name": "Universal Chemistry Extraction Schema",
    "version": "2.1"
  },
  "units_policy": {
    "temperature": "K",
    "pressure": "bar",
    "time": "min",
    "mass": "g",
    "volume": "mL",
    "amount": "mmol",
    "concentration": "M",
    "capacity": "mAh g-1",
    "strict": true
  },
  "source": {
    "title": "Designing interfaces in energy materials applications with first-principles calculations",
    "doi": "https://doi.org/10.1038/s41524-019-0160-9",
    "authors": [
      "Keith T. Butler",
      "Gopalakrishnan Sai Gautam",
      "Pieremanuele Canepa"
    ],
    "journal": "npj Computational Materials",
    "year": 2019
  },
  "metadata": {
    "discipline": "chemistry",
    "type": "review article",
    "tags": ["interfaces", "energy materials", "first-principles calculations"]
  },
  "targets": [],
  "chemicals": [],
  "synthesis": {
    "steps": []
  },
  "workflow": {
    "timeline": [],
    "ambiguities": []
  },
  "characterization": [],
  "analysis": {
    "methods": []
  },
  "final_outcomes": {
    "yield": {
      "value": null,
      "unit": "%"
    },
    "capacity": {
      "value": null,
      "unit": "mAh g-1"
    },
    "cycle_life": null
  },
  "extraction_metadata": {
    "timestamp": "",
    "source_file": "",
    "processing_time": null
  }
}

File: src/data/extractions/Canongia_Lopes_and_P_dua_-_2004_-_Molecular_Force_Field_for_Ionic_Liquids_Composed_o_reactions.json
{
  "schema": {
    "name": "Universal Chemistry Extraction Schema",
    "version": "2.1"
  },
  "units_policy": {
    "temperature": "K",
    "pressure": "bar",
    "time": "min",
    "mass": "g",
    "volume": "mL",
    "amount": "mmol",
    "concentration": "M",
    "capacity": "mAh g-1",
    "strict": true
  },
  "source": {
    "title": "Molecular Force Field for Ionic Liquids Composed of Triflate or Bistriflylimide Anions",
    "doi": "10.1021/jp0476545",
    "authors": [
      "José N. Canongia Lopes",
      "Agílio A. H. Pádua"
    ],
    "journal": "The Journal of Physical Chemistry B",
    "year": 2004
  },
  "metadata": {
    "discipline": "chemistry",
    "type": "computational chemistry / force-field development",
    "tags": [
      "force field",
      "ionic liquids",
      "triflate",
      "bistriflylimide"
    ]
  },
  "targets": [
    {
      "target_id": "target_1",
      "compound_name": "triflate anion force-field parameter set",
      "molecular_formula": "CF3SO3-",
      "intended_role": "model/parameter",
      "prov": [
        "Page 16893 Introduction"
      ]
    },
    {
      "target_id": "target_2",
      "compound_name": "bistriflylimide anion force-field parameter set",
      "molecular_formula": "(CF3SO2)2N-",
      "intended_role": "model/parameter",
      "prov": [
        "Page 16893 Introduction"
      ]
    },
    {
      "target_id": "target_3",
      "compound_name": "partial charge scheme for pyrrolidinium and trialkyl/tetraalkyl-ammonium cations",
      "molecular_formula": "",
      "intended_role": "model/parameter",
      "prov": [
        "Page 16894 Atomic Charges"
      ]
    }
  ],
  "chemicals": [
    {
      "chemical_id": "chem_1",
      "name": "triflate",
      "molecular_formula": "CF3SO3-",
      "ontology": {
        "role": "subject",
        "category": "anion"
      },
      "amount": {
        "value": null,
        "unit": ""
      },
      "notes": "",
      "prov": [
        "Throughout"
      ]
    },
    {
      "chemical_id": "chem_2",
      "name": "bistriflylimide",
      "molecular_formula": "(CF3SO2)2N-",
      "ontology": {
        "role": "subject",
        "category": "anion"
      },
      "amount": {
        "value": null,
        "unit": ""
      },
      "notes": "",
      "prov": [
        "Throughout"
      ]
    },
    {
      "chemical_id": "chem_3",
      "name": "dialkylimidazolium cations",
      "molecular_formula": "",
      "ontology": {
        "role": "subject",
        "category": "cation"
      },
      "amount": {
        "value": null,
        "unit": ""
      },
      "notes": "",
      "prov": [
        "Page 16893 Introduction"
      ]
    },
    {
      "chemical_id": "chem_4",
      "name": "pyrrolidinium cations",
      "molecular_formula": "",
      "ontology": {
        "role": "subject",
        "category": "cation"
      },
      "amount": {
        "value": null,
        "unit": ""
      },
      "notes": "",
      "prov": [
        "Page 16894 Atomic Charges"
      ]
    },
    {
      "chemical_id": "chem_5",
      "name": "trialkylammonium / tetraalkylammonium cations",
      "molecular_formula": "",
      "ontology": {
        "role": "subject",
        "category": "cation"
      },
      "amount": {
        "value": null,
        "unit": ""
      },
      "notes": "",
      "prov": [
        "Page 16894 Atomic Charges"
      ]
    }
  ],
  "synthesis": {
    "steps": []
  },
  "workflow": {
    "timeline": [
      {
        "step_ref": "char_1",
        "description": "Quantum chemical geometry optimisations at HF/6-31G(d) followed by single-point energies at MP2/cc-pVTZ(-f)"
      },
      {
        "step_ref": "char_2",
        "description": "Electrostatic surface potential calculations (CHelpG) to derive partial atomic charges"
      },
      {
        "step_ref": "char_3",
        "description": "Molecular dynamics simulations to validate crystal structures and liquid densities"
      }
    ],
    "ambiguities": []
  },
  "characterization": [
    {
      "method": "Quantum chemical geometry optimisation",
      "parameters": {
        "theory_level": "HF/6-31G(d)",
        "software": "Gaussian 98"
      },
      "results": [
        {
          "metric": "C–S bond length in CF3SO3-",
          "value": 1.818,
          "unit": "Å"
        },
        {
          "metric": "S–O bond length in CF3SO3-",
          "value": 1.442,
          "unit": "Å"
        }
      ],
      "interpretation": "",
      "prov": [
        "Table 1"
      ]
    },
    {
      "method": "Single-point energy (torsion profile)",
      "parameters": {
        "theory_level": "MP2/cc-pVTZ(-f)"
      },
      "results": [
        {
          "metric": "S-N-S-C dihedral V1",
          "value": 32.773,
          "unit": "kJ mol-1"
        },
        {
          "metric": "S-N-S-C dihedral V2",
          "value": -10.420,
          "unit": "kJ mol-1"
        },
        {
          "metric": "S-N-S-C dihedral V3",
          "value": -3.195,
          "unit": "kJ mol-1"
        }
      ],
      "interpretation": "Cosine series reproduces complex torsion profile",
      "prov": [
        "Table 3",
        "Figure 1"
      ]
    },
    {
      "method": "Molecular dynamics (crystal validation)",
      "parameters": {
        "ensemble": "NpT",
        "temperature": 298,
        "temperature_unit": "K",
        "cutoff_distance": 10,
        "cutoff_unit": "Å"
      },
      "results": [
        {
          "metric": "Density deviation range",
          "value": 0.6,
          "unit": "%",
          "notes": "−2.1 % to +4.8 % across four crystals"
        }
      ],
      "interpretation": "Crystal densities reproduced within ~±5 %",
      "prov": [
        "Table 4"
      ]
    },
    {
      "method": "Molecular dynamics (liquid density)",
      "parameters": {
        "ensemble": "NpT",
        "temperatures": [300, 343],
        "temperature_unit": "K",
        "system_size": 200,
        "unit": "ion pairs"
      },
      "results": [
        {
          "metric": "Density deviation at 300 K (bmim tf2N)",
          "value": 3.1,
          "unit": "%"
        },
        {
          "metric": "Density deviation at 300 K (emim tf)",
          "value": 3.5,
          "unit": "%"
        }
      ],
      "interpretation": "Simulated liquid densities generally over-predicted by ~3–4 %",
      "prov": [
        "Table 5"
      ]
    }
  ],
  "analysis": {
    "methods": []
  },
  "final_outcomes": {
    "yield": {
      "value": null,
      "unit": "%"
    },
    "capacity": {
      "value": null,
      "unit": "mAh g-1"
    },
    "cycle_life": null
  },
  "extraction_metadata": {
    "timestamp": "2024-06-10T00:00:00Z",
    "source_file": "Provided text excerpt",
    "processing_time": null
  }
}

File: src/data/extractions/Cha_et_al__-_2021_-_A_mechanistic_review_of_lithiophilic_materials_re_reactions.json
{
  "schema": {
    "name": "Universal Chemistry Extraction Schema",
    "version": "2.1"
  },
  "units_policy": {
    "temperature": "K",
    "pressure": "bar",
    "time": "min",
    "mass": "g",
    "volume": "mL",
    "amount": "mmol",
    "concentration": "M",
    "capacity": "mAh g-1",
    "strict": true
  },
  "source": {
    "title": "A mechanistic review of lithiophilic materials: resolving lithium dendrites and advancing lithium-metal-based batteries",
    "doi": "10.1039/d1qm00579k",
    "authors": ["Eunho Cha", "Jong Hyuk Yun", "Rubha Ponraj", "Do Kyung Kim"],
    "journal": "Materials Chemistry Frontiers",
    "year": 2021
  },
  "metadata": {
    "discipline": "chemistry",
    "type": "review",
    "tags": ["lithiophilic materials", "lithium metal batteries", "dendrite suppression", "solid-state electrolytes"]
  },
  "targets": [],
  "chemicals": [],
  "synthesis": {
    "steps": []
  },
  "workflow": {
    "timeline": [],
    "ambiguities": []
  },
  "characterization": [],
  "analysis": {
    "methods": []
  },
  "final_outcomes": {
    "yield": {
      "value": null,
      "unit": "%"
    },
    "capacity": {
      "value": null,
      "unit": "mAh g-1"
    },
    "cycle_life": null
  },
  "extraction_metadata": {
    "timestamp": "2023-10-01T12:00:00Z",
    "source_file": "input_text_chunk",
    "processing_time": 0.4
  }
}

File: src/data/extractions/Chang_et_al__-_2014_-_Rechargeable_LiBr_battery_a_promising_platform__reactions.json
{
  "schema": {
    "name": "Universal Chemistry Extraction Schema",
    "version": "2.1"
  },
  "units_policy": {
    "temperature": "K",
    "pressure": "bar",
    "time": "min",
    "mass": "g",
    "volume": "mL",
    "amount": "mmol",
    "concentration": "M",
    "capacity": "mAh g-1",
    "strict": true
  },
  "source": {
    "title": "Rechargeable Li//Br battery: a promising platform for post lithium ion batteries",
    "doi": "10.1039/c4ta04419c",
    "authors": [
      "Zheng Chang",
      "Xujiong Wang",
      "Yaqiong Yang",
      "Jie Gao",
      "Minxia Li",
      "Lili Liu",
      "Yuping Wu"
    ],
    "journal": "Journal of Materials Chemistry A",
    "year": 2014
  },
  "metadata": {
    "discipline": "chemistry",
    "type": "battery research paper",
    "tags": ["Li//Br battery", "aqueous lithium battery", "gel polymer electrolyte", "LISICON"]
  },
  "targets": [
    {
      "target_id": "target_1",
      "compound_name": "Gel polymer electrolyte (GPE)",
      "molecular_formula": "",
      "intended_role": "electrolyte",
      "prov": ["Experimental, Assembly of the aqueous Li//Br battery"]
    },
    {
      "target_id": "target_2",
      "compound_name": "Coated lithium metal electrode",
      "molecular_formula": "Li (core) | GPE | LISICON",
      "intended_role": "negative electrode",
      "prov": ["Experimental, Assembly of the aqueous Li//Br battery"]
    },
    {
      "target_id": "target_3",
      "compound_name": "Li//Br battery",
      "molecular_formula": "",
      "intended_role": "electrochemical device",
      "prov": ["Experimental, Assembly of the aqueous Li//Br battery"]
    }
  ],
  "chemicals": [
    {
      "chemical_id": "chem_1",
      "name": "Lithium metal",
      "molecular_formula": "Li",
      "ontology": {
        "role": "active material",
        "category": "inorganic"
      },
      "amount": {
        "value": null,
        "unit": ""
      },
      "notes": "Spherical, 15 mm diameter, 0.5 mm thickness; attached to Cu mesh",
      "prov": ["Experimental"]
    },
    {
      "chemical_id": "chem_2",
      "name": "Copper mesh",
      "molecular_formula": "Cu",
      "ontology": {
        "role": "current collector",
        "category": "inorganic"
      },
      "amount": {
        "value": null,
        "unit": ""
      },
      "notes": "",
      "prov": ["Experimental"]
    },
    {
      "chemical_id": "chem_3",
      "name": "Poly(vinylidene fluoride)",
      "molecular_formula": "(C2H2F2)n",
      "ontology": {
        "role": "polymer matrix",
        "category": "polymer"
      },
      "amount": {
        "value": null,
        "unit": ""
      },
      "notes": "Used in PVDF/GFM/PVDF membrane, 50 µm thick",
      "prov": ["Experimental"]
    },
    {
      "chemical_id": "chem_4",
      "name": "Glass fiber mat",
      "molecular_formula": "",
      "ontology": {
        "role": "reinforcement",
        "category": "inorganic"
      },
      "amount": {
        "value": null,
        "unit": ""
      },
      "notes": "Middle layer of sandwiched membrane",
      "prov": ["Experimental"]
    },
    {
      "chemical_id": "chem_5",
      "name": "Lithium perchlorate",
      "molecular_formula": "LiClO4",
      "ontology": {
        "role": "salt",
        "category": "inorganic"
      },
      "amount": {
        "value": 1,
        "unit": "M"
      },
      "notes": "In EC/DEC/DMC mixed solvent",
      "prov": ["Experimental"]
    },
    {
      "chemical_id": "chem_6",
      "name": "Ethylene carbonate",
      "molecular_formula": "C3H4O3",
      "ontology": {
        "role": "solvent",
        "category": "organic"
      },
      "amount": {
        "value": null,
        "unit": ""
      },
      "notes": "Part of 1:1:1 EC/DEC/DMC solvent mixture",
      "prov": ["Experimental"]
    },
    {
      "chemical_id": "chem_7",
      "name": "Diethyl carbonate",
      "molecular_formula": "C5H10O3",
      "ontology": {
        "role": "solvent",
        "category": "organic"
      },
      "amount": {
        "value": null,
        "unit": ""
      },
      "notes": "Part of 1:1:1 EC/DEC/DMC solvent mixture",
      "prov": ["Experimental"]
    },
    {
      "chemical_id": "chem_8",
      "name": "Dimethyl carbonate",
      "molecular_formula": "C3H6O3",
      "ontology": {
        "role": "solvent",
        "category": "organic"
      },
      "amount": {
        "value": null,
        "unit": ""
      },
      "notes": "Part of 1:1:1 EC/DEC/DMC solvent mixture",
      "prov": ["Experimental"]
    },
    {
      "chemical_id": "chem_9",
      "name": "LISICON glass–ceramic film",
      "molecular_formula": "Li2O–Al2O3–SiO2–P2O5–TiO2–GeO2 (composite)",
      "ontology": {
        "role": "solid electrolyte",
        "category": "inorganic"
      },
      "amount": {
        "value": null,
        "unit": ""
      },
      "notes": "Thickness 100 µm; ionic conductivity 0.1 mS cm^-1",
      "prov": ["Experimental"]
    },
    {
      "chemical_id": "chem_10",
      "name": "Lithium bromide",
      "molecular_formula": "LiBr",
      "ontology": {
        "role": "supporting electrolyte",
        "category": "inorganic"
      },
      "amount": {
        "value": null,
        "unit": ""
      },
      "notes": "1–7 M aqueous solutions",
      "prov": ["Experimental"]
    },
    {
      "chemical_id": "chem_11",
      "name": "Bromine",
      "molecular_formula": "Br2",
      "ontology": {
        "role": "active material (positive electrode)",
        "category": "inorganic"
      },
      "amount": {
        "value": 0.1,
        "unit": "M"
      },
      "notes": "Also tested at 1 M",
      "prov": ["Experimental"]
    }
  ],
  "synthesis": {
    "steps": [
      {
        "step_id": "step_1",
        "description": "Preparation of gel polymer electrolyte (GPE)",
        "operations": [
          {
            "action": "saturate",
            "parameters": {
              "inputs": ["chem_3", "chem_4", "chem_5", "chem_6", "chem_7", "chem_8"],
              "membrane_thickness": {
                "value": 50,
                "unit": "micrometer"
              },
              "solution_concentration": {
                "value": 1,
                "unit": "M"
              },
              "solvent_ratio": "EC:DEC:DMC = 1:1:1 (v/v)"
            },
            "duration": {
              "value": null,
              "unit": ""
            },
            "temperature": {
              "value": null,
              "unit": ""
            },
            "notes": "Sandwiched PVDF/GFM/PVDF membrane soaked with 1 M LiClO4 electrolyte",
            "prov": ["Experimental"]
          }
        ],
        "conditions": {
          "atmosphere": "",
          "pressure": {
            "value": null,
            "unit": ""
          }
        },
        "prov": ["Experimental"]
      },
      {
        "step_id": "step_2",
        "description": "Coating lithium metal with GPE",
        "operations": [
          {
            "action": "coat",
            "parameters": {
              "inputs": ["chem_1", "target_1"]
            },
            "duration": {
              "value": null,
              "unit": ""
            },
            "temperature": {
              "value": null,
              "unit": ""
            },
            "notes": "Li metal (15 mm diameter, 0.5 mm thick) attached to Cu mesh was coated like casing",
            "prov": ["Experimental"]
          }
        ],
        "conditions": {
          "atmosphere": "Ar (<0.1 ppm H2O, O2)",
          "pressure": {
            "value": null,
            "unit": ""
          }
        },
        "prov": ["Experimental"]
      },
      {
        "step_id": "step_3",
        "description": "Application of LISICON layer",
        "operations": [
          {
            "action": "coat",
            "parameters": {
              "inputs": ["chem_9"],
              "film_thickness": {
                "value": 100,
                "unit": "micrometer"
              }
            },
            "duration": {
              "value": null,
              "unit": ""
            },
            "temperature": {
              "value": null,
              "unit": ""
            },
            "notes": "LISICON film placed on top of GPE-coated Li",
            "prov": ["Experimental"]
          }
        ],
        "conditions": {
          "atmosphere": "",
          "pressure": {
            "value": null,
            "unit": ""
          }
        },
        "prov": ["Experimental"]
      },
      {
        "step_id": "step_4",
        "description": "Assembly of Li//Br battery",
        "operations": [
          {
            "action": "assemble",
            "parameters": {
              "negative_electrode": "target_2",
              "positive_electrolyte": "1 M LiBr + 0.1 M Br2 aqueous solution (pH 5.6) or 7 M LiBr + 1 M Br2",
              "current_collector_positive": "glassy carbon (0.07 cm2)",
              "contact_area_Li": {
                "value": 0.15,
                "unit": "cm2"
              }
            },
            "duration": {
              "value": null,
              "unit": ""
            },
            "temperature": {
              "value": null,
              "unit": ""
            },
            "notes": "Two-electrode cell; assembly performed after coating steps",
            "prov": ["Experimental"]
          }
        ],
        "conditions": {
          "atmosphere": "",
          "pressure": {
            "value": null,
            "unit": ""
          }
        },
        "prov": ["Experimental"]
      }
    ]
  },
  "workflow": {
    "timeline": [
      {
        "step_ref": "step_1",
        "description": "Saturate PVDF/GFM/PVDF membrane with LiClO4 electrolyte to form GPE"
      },
      {
        "step_ref": "step_2",
        "description": "Coat Li metal with prepared GPE"
      },
      {
        "step_ref": "step_3",
        "description": "Apply 100 µm LISICON film onto GPE layer"
      },
      {
        "step_ref": "step_4",
        "description": "Assemble coated Li electrode with aqueous Br2/LiBr solution to construct Li//Br battery"
      }
    ],
    "ambiguities": [
      {
        "issue": "Unclear exponent in reported diffusion coefficient",
        "excerpt": "\"lithium diffusion coefficient was further calculated as 2.42 /C2 10/C02 cm2 s/C01\""
      },
      {
        "issue": "Current density units formatting",
        "excerpt": "\"1.7 mA cm/C02\""
      },
      {
        "issue": "Thickness notation uses 'mm' instead of 'µm' in text",
        "excerpt": "\"PVDF ... 50 mm\"; likely 50 µm"
      }
    ]
  },
  "characterization": [
    {
      "method": "Cyclic Voltammetry",
      "parameters": {
        "scan_rate_range": "0.1–10 mV s^-1",
        "electrolyte": "1 M LiBr with 1.69×10^-2 M Br3-",
        "electrode": "glassy carbon (0.07 cm2)"
      },
      "results": [
        {
          "metric": "cathodic peak potential",
          "value": 0.831,
          "unit": "V vs SCE"
        },
        {
          "metric": "diffusion coefficient",
          "value": 2.42,
          "unit": "cm2 s-1",
          "notes": "Value from Randles–Sevcik analysis; exponent ambiguous"
        }
      ],
      "interpretation": "Fast, diffusion-controlled Br3-/Br- redox kinetics with good reversibility",
      "prov": ["Fig. 1a, 1b"]
    },
    {
      "method": "Electrochemical Impedance / Polarization",
      "parameters": {
        "current_density_range": "0.42–12.7 mA cm^-2"
      },
      "results": [
        {
          "metric": "average discharge voltage at low current",
          "value": 4.097,
          "unit": "V"
        },
        {
          "metric": "voltage at 12.7 mA cm^-2",
          "value": 2.495,
          "unit": "V"
        },
        {
          "metric": "max power density",
          "value": 29.7,
          "unit": "mW cm^-2"
        }
      ],
      "interpretation": "Performance limited by solid electrolyte resistance at high current",
      "prov": ["Fig. 4a"]
    },
    {
      "method": "Galvanostatic charge–discharge",
      "parameters": {
        "current": 0.03,
        "unit_current": "mA",
        "depth_of_discharge": "100% (Br2 basis)"
      },
      "results": [
        {
          "metric": "specific capacity (Br2)",
          "value": 335,
          "unit": "mAh g-1"
        },
        {
          "metric": "average discharge voltage",
          "value": 3.95,
          "unit": "V"
        }
      ],
      "interpretation": "Flat plateau, small polarization (0.19–0.29 V)",
      "prov": ["Fig. 3a"]
    },
    {
      "method": "Cycle life test",
      "parameters": {
        "current_density": 4.2,
        "unit_current": "mA cm^-2",
        "depth_of_discharge": "35%"
      },
      "results": [
        {
          "metric": "cycle_number",
          "value": 100,
          "unit": ""
        },
        {
          "metric": "voltage fade",
          "value": 0,
          "unit": "V"
        }
      ],
      "interpretation": "No observable voltage degradation after 100 cycles",
      "prov": ["Fig. 3c"]
    },
    {
      "method": "Ionic conductivity measurement",
      "parameters": {
        "temperature": 298,
        "unit_temperature": "K"
      },
      "results": [
        {
          "metric": "GPE ionic conductivity",
          "value": 0.2,
          "unit": "mS cm^-1"
        },
        {
          "metric": "LISICON ionic conductivity",
          "value": 0.1,
          "unit": "mS cm^-1"
        },
        {
          "metric": "LiBr (7 M) conductivity",
          "value": 197.3,
          "unit": "mS cm^-1"
        }
      ],
      "interpretation": "",
      "prov": ["Experimental text", "ESI Fig. S1"]
    }
  ],
  "analysis": {
    "methods": [
      {
        "method_name": "Randles–Sevcik equation",
        "results": [
          {
            "equation": "Ip = 2.69×10^5 n^1.5 A D^0.5 C v^0.5",
            "value": 2.42,
            "unit": "cm2 s-1",
            "notes": "Calculated diffusion coefficient for Br3-/Br- redox"
          }
        ]
      }
    ]
  },
  "final_outcomes": {
    "yield": {
      "value": null,
      "unit": "%"
    },
    "capacity": {
      "value": 335,
      "unit": "mAh g-1"
    },
    "cycle_life": 100
  },
  "extraction_metadata": {
    "timestamp": "2024-06-27T20:00:00Z",
    "source_file": "provided_text",
    "processing_time": null
  }
}
