Repository: meomeolucifr/BattSynth

# BattSynth: LLM-Extracted Chemical Synthesis Dataset for Battery Materials

A large-scale dataset of chemical synthesis procedures extracted from 605 battery material research papers using GPT-o3, with multi-metric quality assurance and human-in-the-loop verification.

## Dataset Overview

| Metric | Count |
|--------|-------|
| Total papers | 605 |
| Target compounds | 1,537 |
| Unique chemicals | 1,663 |
| Synthesis steps | 1,872 |
| Synthesis operations | 2,880 |
| Characterization entries | 2,048 |
| Characterization results | 4,086 |

File: src/data/extractions/Chen_et_al__-_Staging_Phase_Transitions_in_LixCoO2_reactions.json
{
  "schema": {
    "name": "Universal Chemistry Extraction Schema",
    "version": "2.1"
  },
  "units_policy": {
    "temperature": "K",
    "pressure": "bar",
    "time": "min",
    "mass": "g",
    "volume": "mL",
    "amount": "mmol",
    "concentration": "M",
    "capacity": "mAh g-1",
    "strict": true
  },
  "source": {
    "title": "Staging Phase Transitions in Li xCoO2",
    "doi": "10.1149/1.1519850",
    "authors": ["Zhaohui Chen", "Zhonghua Lu", "J. R. Dahn"],
    "journal": "Journal of The Electrochemical Society",
    "year": 2002
  },
  "metadata": {
    "discipline": "chemistry",
    "type": "materials_synthesis_and_electrochemistry",
    "tags": ["LiCoO2", "Al2O3 coating", "in situ XRD", "stage-two phase", "Li-ion cathode"]
  },
  "targets": [
    {
      "target_id": "target_1",
      "compound_name": "Al2O3-coated LiCoO2",
      "molecular_formula": "",
      "intended_role": "product",
      "prov": ["Page A1604 – Experimental, Coating LiCoO2 with Al2O3"]
    },
    {
      "target_id": "target_2",
      "compound_name": "Li0.12CoO2 (H1-3 phase)",
      "molecular_formula": "Li0.12CoO2",
      "intended_role": "intermediate_phase",
      "prov": ["Page A1607 – Rietveld refinement results"]
    }
  ],
  "chemicals": [
    {
      "chemical_id": "chem_1",
      "name": "LiCoO2",
      "molecular_formula": "LiCoO2",
      "ontology": {"role": "substrate", "category": "inorganic"},
      "amount": {"value": 2, "unit": "g"},
      "notes": "",
      "prov": ["Page A1605 – Coating LiCoO2 with Al2O3"]
    },
    {
      "chemical_id": "chem_2",
      "name": "aluminum oxide, polymeric precursor",
      "molecular_formula": "",
      "ontology": {"role": "coating_precursor", "category": "inorganic"},
      "amount": {"value": 20, "unit": "mL"},
      "notes": "Alfa Aesar",
      "prov": ["Page A1605 – Coating LiCoO2 with Al2O3"]
    },
    {
      "chemical_id": "chem_3",
      "name": "3-glycidoxypropyltrimethoxysilane",
      "molecular_formula": "",
      "ontology": {"role": "surfactant", "category": "organic"},
      "amount": {"value": 0.05, "unit": "g"},
      "notes": "",
      "prov": ["Page A1605 – Coating LiCoO2 with Al2O3"]
    },
    {
      "chemical_id": "chem_4",
      "name": "Super S carbon black",
      "molecular_formula": "",
      "ontology": {"role": "conductive_additive", "category": "carbon"},
      "amount": {"value": 0.05, "unit": "g"},
      "notes": "MMM Carbon",
      "prov": ["Page A1605 – Electrode preparation"]
    },
    {
      "chemical_id": "chem_5",
      "name": "Kynar 2801 (PVDF-HFP)",
      "molecular_formula": "",
      "ontology": {"role": "binder", "category": "polymer"},
      "amount": {"value": 0.125, "unit": "g"},
      "notes": "Elf-Atochem",
      "prov": ["Page A1605 – Electrode preparation"]
    },
    {
      "chemical_id": "chem_6",
      "name": "acetone",
      "molecular_formula": "C3H6O",
      "ontology": {"role": "solvent", "category": "organic"},
      "amount": {"value": 1.5, "unit": "g"},
      "notes": "",
      "prov": ["Page A1605 – Electrode preparation"]
    },
    {
      "chemical_id": "chem_7",
      "name": "dibutyl phthalate",
      "molecular_formula": "",
      "ontology": {"role": "plasticizer", "category": "organic"},
      "amount": {"value": 0.2, "unit": "g"},
      "notes": "DBP",
      "prov": ["Page A1605 – Electrode preparation"]
    },
    {
      "chemical_id": "chem_8",
      "name": "diethyl ether",
      "molecular_formula": "C4H10O",
      "ontology": {"role": "washing_solvent", "category": "organic"},
      "amount": {"value": null, "unit": ""},
      "notes": "anhydrous",
      "prov": ["Page A1605 – Electrode preparation"]
    },
    {
      "chemical_id": "chem_9",
      "name": "LiPF6",
      "molecular_formula": "LiPF6",
      "ontology": {"role": "electrolyte_salt", "category": "inorganic"},
      "amount": {"value": null, "unit": ""},
      "notes": "1 M in EC:DEC",
      "prov": ["Page A1605 – Electrochemical testing"]
    },
    {
      "chemical_id": "chem_10",
      "name": "ethylene carbonate",
      "molecular_formula": "C3H4O3",
      "ontology": {"role": "electrolyte_solvent", "category": "organic"},
      "amount": {"value": null, "unit": ""},
      "notes": "33 vol %",
      "prov": ["Page A1605 – Electrochemical testing"]
    },
    {
      "chemical_id": "chem_11",
      "name": "diethyl carbonate",
      "molecular_formula": "C5H10O3",
      "ontology": {"role": "electrolyte_solvent", "category": "organic"},
      "amount": {"value": null, "unit": ""},
      "notes": "67 vol %",
      "prov": ["Page A1605 – Electrochemical testing"]
    },
    {
      "chemical_id": "chem_12",
      "name": "lithium metal",
      "molecular_formula": "Li",
      "ontology": {"role": "anode", "category": "metal"},
      "amount": {"value": null, "unit": ""},
      "notes": "foil",
      "prov": ["Page A1605 – Electrochemical testing"]
    },
    {
      "chemical_id": "chem_13",
      "name": "argon",
      "molecular_formula": "Ar",
      "ontology": {"role": "atmosphere", "category": "gas"},
      "amount": {"value": null, "unit": ""},
      "notes": "glove box",
      "prov": ["Page A1605 – Electrochemical testing"]
    },
    {
      "chemical_id": "chem_14",
      "name": "helium",
      "molecular_formula": "He",
      "ontology": {"role": "atmosphere", "category": "gas"},
      "amount": {"value": null, "unit": ""},
      "notes": "glove box & sample holder",
      "prov": ["Page A1605 – Ex situ XRD"]
    }
  ],
  "synthesis": {
    "steps": [
      {
        "step_id": "step_1",
        "description": "Coating of LiCoO2 with Al2O3 precursor",
        "operations": [
          {
            "action": "mix",
            "parameters": {
              "inputs": ["chem_1", "chem_2"],
              "method": "magnetic stirring"
            },
            "duration": {"value": 180, "unit": "min"},
            "temperature": {"value": null, "unit": ""},
            "notes": "Added 20 mL aluminum oxide polymeric precursor to 2 g LiCoO2"
          },
          {
            "action": "add",
            "parameters": {
              "inputs": ["chem_3"]
            },
            "timepoint": "during mixing",
            "notes": "0.05 g surfactant added"
          }
        ],
        "conditions": {
          "atmosphere": "",
          "pressure": {"value": null, "unit": ""}
        },
        "prov": ["Page A1605 – Coating LiCoO2 with Al2O3"]
      },
      {
        "step_id": "step_2",
        "description": "Separation of coated powder",
        "operations": [
          {
            "action": "centrifuge",
            "parameters": {
              "inputs": ["output_step_1"]
            },
            "notes": ""
          }
        ],
        "conditions": {},
        "prov": ["Page A1605 – Coating LiCoO2 with Al2O3"]
      },
      {
        "step_id": "step_3",
        "description": "Drying of separated powder",
        "operations": [
          {
            "action": "heat",
            "parameters": {
              "inputs": ["output_step_2"]
            },
            "temperature": {"value": 373.15, "unit": "K"},
            "duration": {"value": 720, "unit": "min"},
            "notes": "to evaporate solvents"
          }
        ],
        "conditions": {},
        "prov": ["Page A1605 – Coating LiCoO2 with Al2O3"]
      },
      {
        "step_id": "step_4",
        "description": "Final calcination",
        "operations": [
          {
            "action": "heat",
            "parameters": {
              "inputs": ["output_step_3"]
            },
            "temperature": {"value": 823.15, "unit": "K"},
            "duration": {"value": 180, "unit": "min"},
            "notes": ""
          }
        ],
        "conditions": {},
        "prov": ["Page A1605 – Coating LiCoO2 with Al2O3"]
      },
      {
        "step_id": "step_5",
        "description": "Electrode slurry preparation",
        "operations": [
          {
            "action": "mix",
            "parameters": {
              "inputs": ["chem_4", "chem_5", "chem_6", "chem_7", "output_step_4"],
              "method": "extensive mixing"
            },
            "notes": "500 mg active material + 50 mg carbon + 125 mg binder with solvents"
          },
          {
            "action": "spread",
            "parameters": {},
            "notes": "slurry spread on glass plate using notch bar"
          },
          {
            "action": "evaporate",
            "parameters": {
              "inputs": ["film"]
            },
            "notes": "solvent evaporation"
          }
        ],
        "conditions": {},
        "prov": ["Page A1605 – Electrode preparation"]
      },
      {
        "step_id": "step_6",
        "description": "Electrode disk fabrication and washing",
        "operations": [
          {
            "action": "punch",
            "parameters": {
              "diameter": {"value": 13, "unit": "mm"}
            },
            "notes": "dry film punched into disks"
          },
          {
            "action": "wash",
            "parameters": {
              "inputs": ["chem_8"],
              "repetitions": "several"
            },
            "notes": "remove DBP"
          },
          {
            "action": "dry",
            "parameters": {},
            "temperature": {"value": 373.15, "unit": "K"},
            "notes": "air drying"
          }
        ],
        "conditions": {},
        "prov": ["Page A1605 – Electrode preparation"]
      }
    ]
  },
  "workflow": {
    "timeline": [
      {
        "step_ref": "step_1",
        "description": "Stir LiCoO2 with Al2O3 precursor and surfactant 3 h"
      },
      {
        "step_ref": "step_2",
        "description": "Centrifuge to separate coated powder"
      },
      {
        "step_ref": "step_3",
        "description": "Dry at 373 K for 12 h"
      },
      {
        "step_ref": "step_4",
        "description": "Calcine at 823 K for 3 h to obtain Al2O3-coated LiCoO2"
      },
      {
        "step_ref": "step_5",
        "description": "Prepare slurry with additives and solvents, coat on glass, evaporate"
      },
      {
        "step_ref": "step_6",
        "description": "Punch disks, wash with diethyl ether, dry at 373 K"
      }
    ],
    "ambiguities": [
      {
        "issue": "Exact composition and amount of Al2O3 coating not quantified",
        "excerpt": "Based on mass balances during synthesis, we estimate the coated material to be less than 5% by weight compared to LiCoO2."
      }
    ]
  },
  "characterization": [
    {
      "method": "XRD (in situ)",
      "parameters": {
        "radiation": "Cu Kα",
        "scan_range": "17–71° 2θ",
        "step_size": "0.05°",
        "scan_time": {"value": 240, "unit": "min"}
      },
      "results": [
        {"metric": "phase_transition_voltage", "value": 4.55, "unit": "V"},
        {"metric": "phase_transition_voltage", "value": 4.63, "unit": "V"},
        {"metric": "observed_phases", "value": "O3 → H1-3 → O1 (reversible)", "unit": ""}
      ],
      "interpretation": "Two reversible phase transitions during charge/discharge",
      "prov": ["Figures 3 & 4"]
    },
    {
      "method": "XRD (ex situ)",
      "parameters": {
        "scan_range": "8–71° 2θ",
        "step_size": "0.05°",
        "scan_time_per_scan": {"value": 60, "unit": "min"},
        "lattice_constants": {"a": 2.8193, "c": 27.035, "unit": "Å"}
      },
      "results": [
        {"metric": "space_group", "value": "R-3m", "unit": ""},
        {"metric": "Li_site_occupancy", "value": 0.24, "unit": ""}
      ],
      "interpretation": "Confirms H1-3 (stage-two) structure for Li0.12CoO2",
      "prov": ["Figure 6", "Table II"]
    },
    {
      "method": "dQ/dV analysis",
      "parameters": {},
      "results": [
        {"metric": "peak_positions_charge", "value": "4.55 / 4.63", "unit": "V"},
        {"metric": "charge_capacity_first_cycle", "value": 270, "unit": "mAh g-1"}
      ],
      "interpretation": "Electrochemical detection of phase transitions; coated sample shows reversibility",
      "prov": ["Figure 2", "Figure 1"]
    }
  ],
  "analysis": {
    "methods": [
      {
        "method_name": "Rietveld refinement",
        "results": [
          {"equation": "", "value": 5.7, "unit": "%", "metric": "R_B"},
          {"equation": "", "value": 17.55, "unit": "%", "metric": "R_wp"}
        ],
        "prov": ["Table II"]
      }
    ]
  },
  "final_outcomes": {
    "yield": {
      "value": null,
      "unit": "%"
    },
    "capacity": {
      "value": 270,
      "unit": "mAh g-1"
    },
    "cycle_life": null
  },
  "extraction_metadata": {
    "timestamp": "2023-11-24T08:19:00Z",
    "source_file": "provided_text_chunk",
    "processing_time": null
  }
}

File: src/data/extractions/Cheng_et_al__-_2013_-_Self-assembled_V2O5_nanosheetsreduced_graphene_ox_reactions.json
{
  "schema": {
    "name": "Universal Chemistry Extraction Schema",
    "version": "2.1"
  },
  "units_policy": {
    "temperature": "K",
    "pressure": "bar",
    "time": "min",
    "mass": "g",
    "volume": "mL",
    "amount": "mmol",
    "concentration": "M",
    "capacity": "mAh g-1",
    "strict": true
  },
  "source": {
    "title": "Self-assembled V2O5 nanosheets/reduced graphene oxide hierarchical nanocomposite as a high-performance cathode material for lithium ion batteries",
    "doi": "10.1039/c3ta12066j",
    "authors": ["Jianli Cheng", "Bin Wang", "Huolin L. Xin", "Guangcheng Yang", "Huaqiang Cai", "Fude Nie", "Hui Huang"],
    "journal": "Journal of Materials Chemistry A",
    "year": 2013
  },
  "metadata": {
    "discipline": "chemistry",
    "type": "materials_synthesis",
    "tags": ["lithium ion battery", "cathode", "V2O5", "graphene oxide", "nanocomposite"]
  },
  "targets": [
    {
      "target_id": "target_1",
      "compound_name": "V2O5 nanosheets/reduced graphene oxide hierarchical nanocomposite",
      "molecular_formula": "",
      "intended_role": "product",
      "prov": ["Experimental"]
    }
  ],
  "chemicals": [
    {
      "chemical_id": "chem_1",
      "name": "graphene oxide",
      "molecular_formula": "",
      "ontology": {
        "role": "reactant",
        "category": "carbon material"
      },
      "amount": {
        "value": 0.018,
        "unit": "g"
      },
      "notes": "",
      "prov": ["Experimental"]
    },
    {
      "chemical_id": "chem_2",
      "name": "vanadium oxytriisopropoxide",
      "molecular_formula": "",
      "ontology": {
        "role": "precursor",
        "category": "organometallic"
      },
      "amount": {
        "value": 1,
        "unit": "mL"
      },
      "notes": "",
      "prov": ["Experimental"]
    },
    {
      "chemical_id": "chem_3",
      "name": "ethanol (95% denatured)",
      "molecular_formula": "C2H6O",
      "ontology": {
        "role": "solvent",
        "category": "solvent"
      },
      "amount": {
        "value": 15,
        "unit": "mL"
      },
      "notes": "contains 4–6% water",
      "prov": ["Experimental"]
    },
    {
      "chemical_id": "chem_4",
      "name": "water",
      "molecular_formula": "H2O",
      "ontology": {
        "role": "washing_solvent",
        "category": "solvent"
      },
      "amount": {
        "value": null,
        "unit": ""
      },
      "notes": "",
      "prov": ["Experimental"]
    },
    {
      "chemical_id": "chem_5",
      "name": "air",
      "molecular_formula": "",
      "ontology": {
        "role": "atmosphere",
        "category": "gas"
      },
      "amount": {
        "value": null,
        "unit": ""
      },
      "notes": "used during annealing",
      "prov": ["Experimental"]
    }
  ],
  "synthesis": {
    "steps": [
      {
        "step_id": "step_1",
        "description": "Disperse graphene oxide in ethanol by ultrasonication.",
        "operations": [
          {
            "action": "ultrasonicate",
            "parameters": {
              "inputs": ["chem_1", "chem_3"]
            },
            "duration": {
              "value": 30,
              "unit": "min"
            },
            "temperature": {
              "value": null,
              "unit": ""
            },
            "notes": ""
          }
        ],
        "conditions": {
          "atmosphere": "",
          "pressure": {
            "value": null,
            "unit": ""
          }
        },
        "prov": ["Experimental"]
      },
      {
        "step_id": "step_2",
        "description": "Add vanadium oxytriisopropoxide and stir.",
        "operations": [
          {
            "action": "add",
            "parameters": {
              "inputs": ["chem_2"]
            },
            "duration": {
              "value": null,
              "unit": ""
            },
            "temperature": {
              "value": null,
              "unit": ""
            },
            "notes": ""
          },
          {
            "action": "stir",
            "parameters": {},
            "duration": {
              "value": 10,
              "unit": "min"
            },
            "temperature": {
              "value": null,
              "unit": ""
            },
            "notes": ""
          }
        ],
        "conditions": {
          "atmosphere": "",
          "pressure": {
            "value": null,
            "unit": ""
          }
        },
        "prov": ["Experimental"]
      },
      {
        "step_id": "step_3",
        "description": "Solvothermal treatment in autoclave.",
        "operations": [
          {
            "action": "heat",
            "parameters": {},
            "duration": {
              "value": 2160,
              "unit": "min"
            },
            "temperature": {
              "value": 453,
              "unit": "K"
            },
            "notes": "Teflon-lined stainless steel autoclave, 15 mL volume"
          }
        ],
        "conditions": {
          "atmosphere": "",
          "pressure": {
            "value": null,
            "unit": ""
          }
        },
        "prov": ["Experimental"]
      },
      {
        "step_id": "step_4",
        "description": "Cool to room temperature.",
        "operations": [
          {
            "action": "cool",
            "parameters": {},
            "duration": {
              "value": null,
              "unit": ""
            },
            "temperature": {
              "value": 298,
              "unit": "K"
            },
            "notes": ""
          }
        ],
        "conditions": {
          "atmosphere": "",
          "pressure": {
            "value": null,
            "unit": ""
          }
        },
        "prov": ["Experimental"]
      },
      {
        "step_id": "step_5",
        "description": "Collect precipitate by vacuum filtration.",
        "operations": [
          {
            "action": "filter",
            "parameters": {},
            "duration": {
              "value": null,
              "unit": ""
            },
            "temperature": {
              "value": null,
              "unit": ""
            },
            "notes": "vacuum filtration"
          }
        ],
        "conditions": {
          "atmosphere": "",
          "pressure": {
            "value": null,
            "unit": ""
          }
        },
        "prov": ["Experimental"]
      },
      {
        "step_id": "step_6",
        "description": "Wash precipitate with ethanol and water.",
        "operations": [
          {
            "action": "wash",
            "parameters": {
              "inputs": ["chem_3", "chem_4"]
            },
            "duration": {
              "value": null,
              "unit": ""
            },
            "temperature": {
              "value": null,
              "unit": ""
            },
            "notes": "washed thoroughly"
          }
        ],
        "conditions": {
          "atmosphere": "",
          "pressure": {
            "value": null,
            "unit": ""
          }
        },
        "prov": ["Experimental"]
      },
      {
        "step_id": "step_7",
        "description": "Dry product overnight.",
        "operations": [
          {
            "action": "dry",
            "parameters": {},
            "duration": {
              "value": null,
              "unit": ""
            },
            "temperature": {
              "value": 353,
              "unit": "K"
            },
            "notes": "overnight"
          }
        ],
        "conditions": {
          "atmosphere": "",
          "pressure": {
            "value": null,
            "unit": ""
          }
        },
        "prov": ["Experimental"]
      },
      {
        "step_id": "step_8",
        "description": "Anneal in air to reduce GO and crystallize V2O5.",
        "operations": [
          {
            "action": "anneal",
            "parameters": {
              "inputs": ["chem_5"]
            },
            "duration": {
              "value": null,
              "unit": ""
            },
            "temperature": {
              "value": 573,
              "unit": "K"
            },
            "notes": ""
          }
        ],
        "conditions": {
          "atmosphere": "air",
          "pressure": {
            "value": null,
            "unit": ""
          }
        },
        "prov": ["Experimental"]
      }
    ]
  },
  "workflow": {
    "timeline": [
      {
        "step_ref": "step_1",
        "description": "GO dispersed in ethanol via ultrasonication"
      },
      {
        "step_ref": "step_2",
        "description": "VO(OiPr)3 added and stirred"
      },
      {
        "step_ref": "step_3",
        "description": "Solvothermal reaction at 180 °C for 36 h"
      },
      {
        "step_ref": "step_4",
        "description": "Cooling to room temperature"
      },
      {
        "step_ref": "step_5",
        "description": "Vacuum filtration to collect precipitate"
      },
      {
        "step_ref": "step_6",
        "description": "Wash with ethanol and water"
      },
      {
        "step_ref": "step_7",
        "description": "Drying at 80 °C overnight"
      },
      {
        "step_ref": "step_8",
        "description": "Annealing at 300 °C in air"
      }
    ],
    "ambiguities": [
      {
        "issue": "No specific duration provided for drying and annealing steps.",
        "excerpt": "The obtained product was dried overnight at 80 °C and further annealed at 300 °C in air"
      }
    ]
  },
  "characterization": [
    {
      "method": "XRD",
      "parameters": {
        "radiation": "Cu Kα"
      },
      "results": [
        {
          "metric": "phase",
          "value": "orthorhombic V2O5",
          "unit": ""
        }
      ],
      "interpretation": "",
      "prov": ["Results – Fig. 3"]
    },
    {
      "method": "SEM",
      "parameters": {},
      "results": [
        {
          "metric": "morphology",
          "value": "3-D hierarchical nanosheets on graphene",
          "unit": ""
        }
      ],
      "interpretation": "",
      "prov": ["Results – Fig. 1"]
    },
    {
      "method": "TEM",
      "parameters": {},
      "results": [
        {
          "metric": "d-spacing",
          "value": 0.44,
          "unit": "nm"
        }
      ],
      "interpretation": "corresponds to (001) planes of V2O5",
      "prov": ["Results – Fig. 2c"]
    },
    {
      "method": "TGA",
      "parameters": {},
      "results": [
        {
          "metric": "RGO content",
          "value": 5.0,
          "unit": "%"
        }
      ],
      "interpretation": "",
      "prov": ["Results – Fig. S4"]
    },
    {
      "method": "BET",
      "parameters": {},
      "results": [
        {
          "metric": "surface area",
          "value": 40.1,
          "unit": "m2 g-1"
        }
      ],
      "interpretation": "",
      "prov": ["Results – Fig. S6"]
    },
    {
      "method": "Raman",
      "parameters": {
        "laser": "632.8 nm"
      },
      "results": [
        {
          "metric": "ID/IG decrease",
          "value": null,
          "unit": ""
        }
      ],
      "interpretation": "indicates partial reduction of GO",
      "prov": ["Results – Fig. S5"]
    },
    {
      "method": "EIS",
      "parameters": {},
      "results": [
        {
          "metric": "charge transfer resistance comparison",
          "value": "lower than V2O5 microspheres",
          "unit": ""
        }
      ],
      "interpretation": "improved electrical conductivity",
      "prov": ["Results – Fig. S9"]
    }
  ],
  "analysis": {
    "methods": [
      {
        "method_name": "Electrochemical performance",
        "results": [
          {
            "condition": "0.2 C (60 mA g-1)",
            "metric": "initial discharge capacity",
            "value": 271,
            "unit": "mAh g-1"
          },
          {
            "condition": "0.2 C (60 mA g-1)",
            "metric": "initial charge capacity",
            "value": 262,
            "unit": "mAh g-1"
          },
          {
            "condition": "10 C (3000 mA g-1)",
            "metric": "discharge capacity",
            "value": 138,
            "unit": "mAh g-1"
          },
          {
            "condition": "20 C (6000 mA g-1)",
            "metric": "discharge capacity",
            "value": 112,
            "unit": "mAh g-1"
          },
          {
            "condition": "50 C (15000 mA g-1)",
            "metric": "discharge capacity",
            "value": 76,
            "unit": "mAh g-1"
          },
          {
            "condition": "after 160 cycles at 2 C (600 mA g-1)",
            "metric": "discharge capacity",
            "value": 102,
            "unit": "mAh g-1"
          },
          {
            "condition": "first cycle",
            "metric": "Coulombic efficiency",
            "value": 96.6,
            "unit": "%"
          }
        ]
      }
    ]
  },
  "final_outcomes": {
    "yield": {
      "value": null,
      "unit": "%"
    },
    "capacity": {
      "value": 271,
      "unit": "mAh g-1"
    },
    "cycle_life": 160
  },
  "extraction_metadata": {
    "timestamp": "2023-10-05T00:00:00Z",
    "source_file": "",
    "processing_time": null
  }
}

File: src/data/extractions/Cheng_et_al__-_2022_-_Degradation_Mechanism_of_All-Solid-State_Li-Metal__reactions.json
{
  "schema": {
    "name": "Universal Chemistry Extraction Schema",
    "version": "2.1"
  },
  "units_policy": {
    "temperature": "K",
    "pressure": "bar",
    "time": "min",
    "mass": "g",
    "volume": "mL",
    "amount": "mmol",
    "concentration": "M",
    "capacity": "mAh g-1",
    "strict": true
  },
  "source": {
    "title": "Degradation Mechanism of All-Solid-State Li-Metal Batteries Studied by Electrochemical Impedance Spectroscopy",
    "doi": "10.1021/acsami.2c09841",
    "authors": ["Eric Jianfeng Cheng", "Yosuke Kushida", "Takeshi Abe", "Kiyoshi Kanamura"],
    "journal": "ACS Applied Materials & Interfaces",
    "year": 2022
  },
  "metadata": {
    "discipline": "chemistry",
    "type": "research article",
    "tags": ["solid-state battery", "garnet electrolyte", "aerosol deposition", "interfacial resistance"]
  },
  "targets": [
    {
      "target_id": "target_1",
      "compound_name": "LiCoO2 powder",
      "molecular_formula": "LiCoO2",
      "intended_role": "cathode active material",
      "prov": ["Page 40882"]
    },
    {
      "target_id": "target_2",
      "compound_name": "Li3BO3 powder",
      "molecular_formula": "Li3BO3",
      "intended_role": "solder / Li-ion conducting additive",
      "prov": ["Page 40882"]
    },
    {
      "target_id": "target_3",
      "compound_name": "Al-doped Li7La3Zr2O12",
      "molecular_formula": "Li7La3Zr2O12:Al",
      "intended_role": "solid electrolyte substrate",
      "prov": ["Page 40882"]
    },
    {
      "target_id": "target_4",
      "compound_name": "LBO-coated LCO composite powder",
      "molecular_formula": "",
      "intended_role": "composite cathode precursor",
      "prov": ["Page 40882"]
    },
    {
      "target_id": "target_5",
      "compound_name": "LBO-LCO cathode film on LLZO",
      "molecular_formula": "",
      "intended_role": "cathode layer",
      "prov": ["Page 40882"]
    }
  ],
  "chemicals": [
    {
      "chemical_id": "chem_1",
      "name": "Lithium acetate",
      "molecular_formula": "C2H3LiO2",
      "ontology": {
        "role": "reactant",
        "category": "inorganic salt"
      },
      "amount": {
        "value": null,
        "unit": ""
      },
      "notes": "98.0%, FUJIFILM Wako",
      "prov": ["Page 40882"]
    },
    {
      "chemical_id": "chem_2",
      "name": "Cobalt acetate tetrahydrate",
      "molecular_formula": "C4H6CoO4·4H2O",
      "ontology": {
        "role": "reactant",
        "category": "inorganic salt"
      },
      "amount": {
        "value": null,
        "unit": ""
      },
      "notes": "99.0%, FUJIFILM Wako",
      "prov": ["Page 40882"]
    },
    {
      "chemical_id": "chem_3",
      "name": "Citric acid",
      "molecular_formula": "C6H8O7",
      "ontology": {
        "role": "chelating agent",
        "category": "organic acid"
      },
      "amount": {
        "value": null,
        "unit": ""
      },
      "notes": "99.0%, Kanto Chemical",
      "prov": ["Page 40882"]
    },
    {
      "chemical_id": "chem_4",
      "name": "Water",
      "molecular_formula": "H2O",
      "ontology": {
        "role": "solvent",
        "category": "solvent"
      },
      "amount": {
        "value": null,
        "unit": ""
      },
      "notes": "",
      "prov": ["Page 40882"]
    },
    {
      "chemical_id": "chem_5",
      "name": "Lithium carbonate",
      "molecular_formula": "Li2CO3",
      "ontology": {
        "role": "reactant",
        "category": "inorganic salt"
      },
      "amount": {
        "value": null,
        "unit": ""
      },
      "notes": "99.0%, FUJIFILM Wako",
      "prov": ["Page 40882"]
    },
    {
      "chemical_id": "chem_6",
      "name": "Boron oxide",
      "molecular_formula": "B2O3",
      "ontology": {
        "role": "reactant",
        "category": "oxide"
      },
      "amount": {
        "value": null,
        "unit": ""
      },
      "notes": "95%, Kanto Chemical",
      "prov": ["Page 40882"]
    },
    {
      "chemical_id": "chem_7",
      "name": "Lithium hydroxide monohydrate",
      "molecular_formula": "LiOH·H2O",
      "ontology": {
        "role": "reactant",
        "category": "inorganic base"
      },
      "amount": {
        "value": null,
        "unit": ""
      },
      "notes": "",
      "prov": ["Page 40882"]
    },
    {
      "chemical_id": "chem_8",
      "name": "Lanthanum hydroxide",
      "molecular_formula": "La(OH)3",
      "ontology": {
        "role": "reactant",
        "category": "inorganic hydroxide"
      },
      "amount": {
        "value": null,
        "unit": ""
      },
      "notes": "",
      "prov": ["Page 40882"]
    },
    {
      "chemical_id": "chem_9",
      "name": "Zirconium dioxide",
      "molecular_formula": "ZrO2",
      "ontology": {
        "role": "reactant",
        "category": "oxide"
      },
      "amount": {
        "value": null,
        "unit": ""
      },
      "notes": "",
      "prov": ["Page 40882"]
    },
    {
      "chemical_id": "chem_10",
      "name": "Gamma-alumina",
      "molecular_formula": "Al2O3",
      "ontology": {
        "role": "dopant",
        "category": "oxide"
      },
      "amount": {
        "value": null,
        "unit": ""
      },
      "notes": "γ-Al2O3",
      "prov": ["Page 40882"]
    },
    {
      "chemical_id": "chem_11",
      "name": "Argon",
      "molecular_formula": "Ar",
      "ontology": {
        "role": "carrier gas",
        "category": "inert gas"
      },
      "amount": {
        "value": null,
        "unit": ""
      },
      "notes": "0.6 MPa during aerosol deposition",
      "prov": ["Page 40882"]
    }
  ],
  "synthesis": {
    "steps": [
      {
        "step_id": "step_1",
        "description": "Sol–gel synthesis of LiCoO2 powder",
        "operations": [
          {
            "action": "dissolve",
            "parameters": {
              "inputs": ["chem_1", "chem_2", "chem_4"]
            },
            "temperature": {
              "value": null,
              "unit": ""
            },
            "duration": {
              "value": null,
              "unit": ""
            },
            "notes": "Starting materials dissolved in water"
          },
          {
            "action": "add",
            "parameters": {
              "inputs": ["chem_3"]
            },
            "notes": "citric acid added as chelating agent"
          },
          {
            "action": "stir",
            "parameters": {},
            "temperature": {
              "value": 353,
              "unit": "K"
            },
            "duration": {
              "value": 60,
              "unit": "min"
            },
            "notes": ""
          },
          {
            "action": "dry",
            "parameters": {},
            "temperature": {
              "value": 393,
              "unit": "K"
            },
            "duration": {
              "value": null,
              "unit": ""
            },
            "notes": ""
          },
          {
            "action": "calcine",
            "parameters": {},
            "temperature": {
              "value": 673,
              "unit": "K"
            },
            "duration": {
              "value": 540,
              "unit": "min"
            },
            "atmosphere": "air",
            "notes": ""
          },
          {
            "action": "sinter",
            "parameters": {},
            "temperature": {
              "value": 1073,
              "unit": "K"
            },
            "duration": {
              "value": 480,
              "unit": "min"
            },
            "atmosphere": "air",
            "notes": ""
          }
        ],
        "conditions": {
          "pressure": {
            "value": null,
            "unit": ""
          },
          "atmosphere": "air"
        },
        "prov": ["Page 40882"]
      },
      {
        "step_id": "step_2",
        "description": "Solid-state synthesis of Li3BO3 powder",
        "operations": [
          {
            "action": "mix",
            "parameters": {
              "inputs": ["chem_5", "chem_6"],
              "ratio": "3:1 molar (Li2CO3:B2O3)"
            },
            "notes": ""
          },
          {
            "action": "heat",
            "parameters": {},
            "temperature": {
              "value": 873,
              "unit": "K"
            },
            "duration": {
              "value": 600,
              "unit": "min"
            },
            "atmosphere": "air",
            "notes": ""
          },
          {
            "action": "ball_mill",
            "parameters": {
              "speed": "400 rpm",
              "pattern": "10 min milling / 20 min pause × 99 cycles"
            },
            "duration": {
              "value": null,
              "unit": ""
            },
            "notes": "Pulverization to <1 μm particle size"
          }
        ],
        "conditions": {
          "pressure": {
            "value": null,
            "unit": ""
          },
          "atmosphere": "air"
        },
        "prov": ["Page 40882"]
      },
      {
        "step_id": "step_3",
        "description": "Solid-state synthesis of Al-doped LLZO powder and pellet",
        "operations": [
          {
            "action": "mix",
            "parameters": {
              "inputs": ["chem_7", "chem_8", "chem_9"],
              "method": "ball milling"
            },
            "notes": "Initial mixture"
          },
          {
            "action": "calcine",
            "parameters": {},
            "temperature": {
              "value": 1173,
              "unit": "K"
            },
            "duration": {
              "value": 900,
              "unit": "min"
            },
            "atmosphere": "air",
            "notes": ""
          },
          {
            "action": "add",
            "parameters": {
              "inputs": ["chem_10"]
            },
            "notes": "γ-Al2O3 added"
          },
          {
            "action": "compact",
            "parameters": {},
            "notes": ""
          },
          {
            "action": "sinter",
            "parameters": {},
            "temperature": {
              "value": 1173,
              "unit": "K"
            },
            "duration": {
              "value": 180,
              "unit": "min"
            },
            "atmosphere": "air",
            "notes": ""
          },
          {
            "action": "sinter",
            "parameters": {},
            "temperature": {
              "value": 1473,
              "unit": "K"
            },
            "duration": {
              "value": 1440,
              "unit": "min"
            },
            "atmosphere": "air",
            "notes": ""
          }
        ],
        "conditions": {
          "pressure": {
            "value": null,
            "unit": ""
          },
          "atmosphere": "air"
        },
        "prov": ["Page 40882"]
      },
      {
        "step_id": "step_4",
        "description": "Preparation of LBO-coated LCO composite powder",
        "operations": [
          {
            "action": "mix",
            "parameters": {
              "inputs": ["target_2", "target_1"],
              "ratio": "3:7 mass"
            },
            "notes": "LBO and LCO powders"
          },
          {
            "action": "ball_mill",
            "parameters": {
              "speed": "400 rpm"
            },
            "duration": {
              "value": 30,
              "unit": "min"
            },
            "notes": ""
          },
          {
            "action": "calcine",
            "parameters": {},
            "temperature": {
              "value": 1073,
              "unit": "K"
            },
            "duration": {
              "value": 120,
              "unit": "min"
            },
            "atmosphere": "air",
            "notes": ""
          }
        ],
        "conditions": {
          "pressure": {
            "value": null,
            "unit": ""
          },
          "atmosphere": "air"
        },
        "prov": ["Page 40882"]
      },
      {
        "step_id": "step_5",
        "description": "Room-temperature aerosol deposition of LBO-LCO cathode film on LLZO substrate",
        "operations": [
          {
            "action": "evacuate",
            "parameters": {
              "pressure": {
                "value": 0.0008,
                "unit": "bar"
              }
            },
            "notes": "Deposition chamber evacuated to 80 Pa"
          },
          {
            "action": "deposit",
            "parameters": {
              "inputs": ["target_4"],
              "nozzle_diameter": "1 mm",
              "substrate_distance": "40 mm",
              "area": "0.785 cm2",
              "carrier_gas": "chem_11",
              "gas_pressure": "0.6 MPa"
            },
            "temperature": {
              "value": 298,
              "unit": "K"
            },
            "duration": {
              "value": null,
              "unit": ""
            },
            "notes": "Aerosol deposition onto LLZO substrate"
          },
          {
            "action": "heat",
            "parameters": {},
            "temperature": {
              "value": 1023,
              "unit": "K"
            },
            "duration": {
              "value": 120,
              "unit": "min"
            },
            "atmosphere": "air",
            "notes": "Post-deposition anneal to improve interfacial contact"
          }
        ],
        "conditions": {
          "atmosphere": "air"
        },
        "prov": ["Page 40882"]
      }
    ]
  },
  "workflow": {
    "timeline": [
      {
        "step_ref": "step_1",
        "description": "Synthesize LiCoO2 powder via sol-gel route"
      },
      {
        "step_ref": "step_2",
        "description": "Prepare Li3BO3 powder by solid-state reaction"
      },
      {
        "step_ref": "step_3",
        "description": "Produce Al-doped LLZO solid electrolyte pellets"
      },
      {
        "step_ref": "step_4",
        "description": "Form LBO-coated LCO composite powder"
      },
      {
        "step_ref": "step_5",
        "description": "Deposit and anneal LBO-LCO cathode film on LLZO substrate"
      }
    ],
    "ambiguities": [
      {
        "issue": "Drying time at 120°C not specified",
        "excerpt": "The solution was stirred at 80°C for 1 h and dried at 120°C."
      },
      {
        "issue": "Total effective milling time for LBO powder unclear",
        "excerpt": "10 min milling followed by a 20 min pause to avoid overheating, repeated for 99 times"
      }
    ]
  },
  "characterization": [
    {
      "method": "XRD",
      "parameters": {},
      "results": [
        {
          "metric": "phase identification",
          "value": "trigonal R3m for LCO; monoclinic P21/c for LBO; cubic garnet for LLZO",
          "unit": ""
        }
      ],
      "interpretation": "",
      "prov": ["Supporting Information Figures S1–S3"]
    },
    {
      "method": "SEM",
      "parameters": {},
      "results": [
        {
          "metric": "particle size of LCO",
          "value": "0.5–3.0 μm",
          "unit": "μm"
        }
      ],
      "interpretation": "",
      "prov": ["Figure 2a"]
    },
    {
      "method": "EDS",
      "parameters": {},
      "results": [
        {
          "metric": "elemental distribution at interface",
          "value": "uniform O and Co signals across LBO-LCO/LLZO interface",
          "unit": ""
        }
      ],
      "interpretation": "good interfacial contact",
      "prov": ["Figure 2e,f"]
    },
    {
      "method": "EIS",
      "parameters": {
        "frequency_range": "7 MHz–0.1 Hz",
        "temperature": "25–60 °C",
        "amplitude": "10–50 mV"
      },
      "results": [
        {
          "metric": "initial cell ASR",
          "value": 90,
          "unit": "Ω·cm2"
        },
        {
          "metric": "ASR after charging",
          "value": 65,
          "unit": "Ω·cm2"
        }
      ],
      "interpretation": "Interfacial resistance increases mainly at LBO/LCO interface during cycling",
      "prov": ["Figure 4"]
    },
    {
      "method": "In-situ SEM",
      "parameters": {},
      "results": [
        {
          "metric": "crack evolution",
          "value": "cracks widen with cycling and higher voltages",
          "unit": ""
        }
      ],
      "interpretation": "supports EIS-identified degradation mechanism",
      "prov": ["Figure 5"]
    }
  ],
  "analysis": {
    "methods": [
      {
        "method_name": "Electrochemical performance testing",
        "results": [
          {
            "equation": "",
            "value": 128,
            "unit": "mAh g-1"
          },
          {
            "equation": "capacity retention",
            "value": 87,
            "unit": "%"
          }
        ]
      }
    ]
  },
  "final_outcomes": {
    "yield": {
      "value": null,
      "unit": "%"
    },
    "capacity": {
      "value": 128,
      "unit": "mAh g-1"
    },
    "cycle_life": 30
  },
  "extraction_metadata": {
    "timestamp": "2024-06-03T10:30:00Z",
    "source_file": "provided_text_chunk",
    "processing_time": null
  }
}
