Repository: meomeolucifr/BattSynth

# BattSynth: LLM-Extracted Chemical Synthesis Dataset for Battery Materials

A large-scale dataset of chemical synthesis procedures extracted from 605 battery material research papers using GPT-o3, with multi-metric quality assurance and human-in-the-loop verification.

## Dataset Overview

| Metric | Count |
|--------|-------|
| Total papers | 605 |
| Target compounds | 1,537 |
| Unique chemicals | 1,663 |
| Synthesis steps | 1,872 |
| Synthesis operations | 2,880 |
| Characterization entries | 2,048 |
| Characterization results | 4,086 |

File: src/data/extractions/Chu_et_al__-_2020_-_A_multi-functional_binder_for_high_loading_sulfur__reactions.json
{
  "schema": {
    "name": "Universal Chemistry Extraction Schema",
    "version": "2.1"
  },
  "units_policy": {
    "temperature": "K",
    "pressure": "bar",
    "time": "min",
    "mass": "g",
    "volume": "mL",
    "amount": "mmol",
    "concentration": "M",
    "capacity": "mAh g-1",
    "strict": true
  },
  "source": {
    "title": "A multi-functional binder for high loading sulfur cathode",
    "doi": "10.1016/j.jechem.2019.10.020",
    "authors": ["Ying Chu", "Ning Chen", "Ximing Cui", "Anmin Liu", "Liang Zhen", "Qinmin Pan"],
    "journal": "Journal of Energy Chemistry",
    "year": 2020
  },
  "metadata": {
    "discipline": "chemistry",
    "type": "research article",
    "tags": ["Li–S batteries", "binder", "sulfur cathode", "bio-adhesion"]
  },
  "targets": [
    {
      "target_id": "target_1",
      "compound_name": "CNC binder (chitosan-nitrocatechol)",
      "molecular_formula": "",
      "intended_role": "binder",
      "prov": ["Section 2.2", "Fig. 1a"]
    },
    {
      "target_id": "target_2",
      "compound_name": "Sulfur cathode (S/CNC/Super P on Al or Ni current collector)",
      "molecular_formula": "",
      "intended_role": "electrode",
      "prov": ["Section 2.3"]
    }
  ],
  "chemicals": [
    {
      "chemical_id": "chem_1",
      "name": "chitosan",
      "molecular_formula": "",
      "ontology": {
        "role": "reactant",
        "category": "polymer"
      },
      "amount": {
        "value": null,
        "unit": "g"
      },
      "notes": "",
      "prov": ["Section 2.2"]
    },
    {
      "chemical_id": "chem_2",
      "name": "nitrocatechol",
      "molecular_formula": "",
      "ontology": {
        "role": "reactant",
        "category": "organic"
      },
      "amount": {
        "value": null,
        "unit": "g"
      },
      "notes": "",
      "prov": ["Section 2.2"]
    },
    {
      "chemical_id": "chem_3",
      "name": "sulfur powder",
      "molecular_formula": "S",
      "ontology": {
        "role": "active material",
        "category": "inorganic"
      },
      "amount": {
        "value": null,
        "unit": "g"
      },
      "notes": "Mass ratio in slurry = 6 (with respect to Super P : CNC = 3 : 1)",
      "prov": ["Section 2.3"]
    },
    {
      "chemical_id": "chem_4",
      "name": "Super P carbon black",
      "molecular_formula": "",
      "ontology": {
        "role": "conductive additive",
        "category": "carbon"
      },
      "amount": {
        "value": null,
        "unit": "g"
      },
      "notes": "Mass ratio in slurry = 3 (with respect to S : CNC = 6 : 1)",
      "prov": ["Section 2.3"]
    },
    {
      "chemical_id": "chem_5",
      "name": "CNC binder",
      "molecular_formula": "",
      "ontology": {
        "role": "binder",
        "category": "polymer"
      },
      "amount": {
        "value": null,
        "unit": "g"
      },
      "notes": "Mass ratio in slurry = 1 (with respect to S : Super P = 6 : 3)",
      "prov": ["Section 2.3"]
    },
    {
      "chemical_id": "chem_6",
      "name": "deionized water",
      "molecular_formula": "H2O",
      "ontology": {
        "role": "solvent",
        "category": "solvent"
      },
      "amount": {
        "value": null,
        "unit": "mL"
      },
      "notes": "",
      "prov": ["Section 2.3"]
    },
    {
      "chemical_id": "chem_7",
      "name": "alumina foil",
      "molecular_formula": "Al2O3",
      "ontology": {
        "role": "current collector",
        "category": "ceramic"
      },
      "amount": {
        "value": null,
        "unit": ""
      },
      "notes": "Thickness 30 µm",
      "prov": ["Section 2.3"]
    },
    {
      "chemical_id": "chem_8",
      "name": "nickel foam",
      "molecular_formula": "Ni",
      "ontology": {
        "role": "current collector",
        "category": "metal"
      },
      "amount": {
        "value": null,
        "unit": ""
      },
      "notes": "",
      "prov": ["Section 2.3"]
    },
    {
      "chemical_id": "chem_9",
      "name": "Lithium bis(trifluoromethylsulphonyl)imide",
      "molecular_formula": "LiTFSI",
      "ontology": {
        "role": "electrolyte salt",
        "category": "inorganic"
      },
      "amount": {
        "value": 1.0,
        "unit": "M"
      },
      "notes": "Concentration in DOL/DME electrolyte",
      "prov": ["Section 2.3"]
    },
    {
      "chemical_id": "chem_10",
      "name": "1,3-dioxolane",
      "molecular_formula": "C3H6O2",
      "ontology": {
        "role": "solvent",
        "category": "organic"
      },
      "amount": {
        "value": null,
        "unit": "mL"
      },
      "notes": "",
      "prov": ["Section 2.3"]
    },
    {
      "chemical_id": "chem_11",
      "name": "1,2-dimethoxyethane",
      "molecular_formula": "C4H10O2",
      "ontology": {
        "role": "solvent",
        "category": "organic"
      },
      "amount": {
        "value": null,
        "unit": "mL"
      },
      "notes": "",
      "prov": ["Section 2.3"]
    },
    {
      "chemical_id": "chem_12",
      "name": "lithium nitrate",
      "molecular_formula": "LiNO3",
      "ontology": {
        "role": "additive",
        "category": "inorganic"
      },
      "amount": {
        "value": 2,
        "unit": "wt%"
      },
      "notes": "Percentage in electrolyte",
      "prov": ["Section 2.3"]
    },
    {
      "chemical_id": "chem_13",
      "name": "lithium foil",
      "molecular_formula": "Li",
      "ontology": {
        "role": "counter electrode",
        "category": "metal"
      },
      "amount": {
        "value": null,
        "unit": ""
      },
      "notes": "Thickness 1 mm",
      "prov": ["Section 2.3"]
    }
  ],
  "synthesis": {
    "steps": [
      {
        "step_id": "step_1",
        "description": "Reductive amination of chitosan with nitrocatechol to form CNC binder",
        "operations": [
          {
            "action": "reductive amination",
            "parameters": {
              "inputs": ["chem_1", "chem_2"]
            },
            "duration": {
              "value": null,
              "unit": "min"
            },
            "temperature": {
              "value": null,
              "unit": "K"
            },
            "notes": "Details follow previously reported procedure; not specified in text"
          }
        ],
        "conditions": {
          "atmosphere": "",
          "pressure": {
            "value": null,
            "unit": "bar"
          }
        },
        "prov": ["Section 2.2"]
      },
      {
        "step_id": "step_2",
        "description": "Preparation of cathode slurry",
        "operations": [
          {
            "action": "mix",
            "parameters": {
              "inputs": ["chem_3", "chem_4", "chem_5", "chem_6"],
              "ratio": "mass 6:3:1 (S:Super P:CNC)"
            },
            "duration": {
              "value": null,
              "unit": "min"
            },
            "temperature": {
              "value": null,
              "unit": "K"
            },
            "notes": "Form homogeneous slurry in deionized water"
          }
        ],
        "conditions": {
          "atmosphere": "",
          "pressure": {
            "value": null,
            "unit": "bar"
          }
        },
        "prov": ["Section 2.3"]
      },
      {
        "step_id": "step_3",
        "description": "Coating and drying of slurry on current collector",
        "operations": [
          {
            "action": "coat",
            "parameters": {
              "inputs": ["step_2 slurry"],
              "substrate": ["chem_7", "chem_8"]
            },
            "duration": {
              "value": null,
              "unit": "min"
            },
            "temperature": {
              "value": 333,
              "unit": "K"
            },
            "notes": "Dry at 60 °C (converted to 333 K)"
          }
        ],
        "conditions": {
          "atmosphere": "",
          "pressure": {
            "value": null,
            "unit": "bar"
          }
        },
        "prov": ["Section 2.3"]
      },
      {
        "step_id": "step_4",
        "description": "Punching electrodes",
        "operations": [
          {
            "action": "punch",
            "parameters": {
              "diameter": "1.5 cm"
            },
            "duration": {
              "value": null,
              "unit": "min"
            },
            "temperature": {
              "value": null,
              "unit": "K"
            },
            "notes": ""
          }
        ],
        "conditions": {
          "atmosphere": "",
          "pressure": {
            "value": null,
            "unit": "bar"
          }
        },
        "prov": ["Section 2.3"]
      },
      {
        "step_id": "step_5",
        "description": "Assembly of coin cells",
        "operations": [
          {
            "action": "assemble",
            "parameters": {
              "working_electrode": "step_4 discs",
              "counter_electrode": "chem_13",
              "electrolyte": "1 M chem_9 in chem_10/chem_11 with 2 wt% chem_12",
              "environment": "argon-filled glovebox"
            },
            "duration": {
              "value": null,
              "unit": "min"
            },
            "temperature": {
              "value": null,
              "unit": "K"
            },
            "notes": ""
          }
        ],
        "conditions": {
          "atmosphere": "Ar",
          "pressure": {
            "value": null,
            "unit": "bar"
          }
        },
        "prov": ["Section 2.3"]
      }
    ]
  },
  "workflow": {
    "timeline": [
      {
        "step_ref": "step_1",
        "description": "Synthesis of CNC binder"
      },
      {
        "step_ref": "step_2",
        "description": "Preparation of sulfur cathode slurry"
      },
      {
        "step_ref": "step_3",
        "description": "Coating and drying of cathode film"
      },
      {
        "step_ref": "step_4",
        "description": "Electrode punching"
      },
      {
        "step_ref": "step_5",
        "description": "Coin cell assembly"
      }
    ],
    "ambiguities": [
      {
        "issue": "Missing reaction details for CNC binder synthesis",
        "excerpt": "\"chitosan substituted with nitrocatechol (chitosan-nitrocatechol, CNC) was synthesized through a reductive amination reported in the literatures (Fig. S1)\""
      }
    ]
  },
  "characterization": [
    {
      "method": "CV",
      "parameters": {
        "scan_rate": {
          "value": 0.5,
          "unit": "mV s-1"
        }
      },
      "results": [
        {
          "metric": "redox_peaks",
          "value": "1.90, 2.18, 2.51",
          "unit": "V vs. Li/Li+"
        }
      ],
      "interpretation": "High reversibility of sulfur conversion",
      "prov": ["Fig. 2a"]
    },
    {
      "method": "GCD",
      "parameters": {
        "rate": "0.2 C"
      },
      "results": [
        {
          "metric": "initial_charge_capacity",
          "value": 902.2,
          "unit": "mAh g-1"
        },
        {
          "metric": "initial_discharge_capacity",
          "value": 855.5,
          "unit": "mAh g-1"
        },
        {
          "metric": "coulombic_efficiency",
          "value": 94.8,
          "unit": "%"
        },
        {
          "metric": "capacity_after_100_cycles",
          "value": 764.1,
          "unit": "mAh g-1"
        }
      ],
      "interpretation": "High capacity retention (89.3% after 100 cycles)",
      "prov": ["Fig. 2b", "Fig. 2c"]
    },
    {
      "method": "SEM",
      "parameters": {},
      "results": [
        {
          "metric": "morphology_integrity",
          "value": "intact after 100 cycles",
          "unit": ""
        }
      ],
      "interpretation": "Binder maintains electrode structure",
      "prov": ["Fig. 3b", "Fig. 3c"]
    },
    {
      "method": "Tensile test",
      "parameters": {},
      "results": [
        {
          "metric": "shear_adhesion_strength",
          "value": 245.4,
          "unit": "kPa"
        },
        {
          "metric": "breaking_strain",
          "value": 15.7,
          "unit": "%"
        }
      ],
      "interpretation": "CNC binder exhibits strong wet adhesion",
      "prov": ["Fig. 1b"]
    },
    {
      "method": "XPS",
      "parameters": {},
      "results": [
        {
          "metric": "C–S2- peak presence",
          "value": "282.6–283.2 eV (C1s), 160.4 eV (S2p)",
          "unit": "eV"
        }
      ],
      "interpretation": "Evidence of polysulfide interaction with binder",
      "prov": ["Fig. 4"]
    }
  ],
  "analysis": {
    "methods": [
      {
        "method_name": "DFT adsorption energy calculation",
        "results": [
          {
            "equation": "",
            "value": null,
            "unit": ""
          }
        ],
        "prov": ["Section 2.7", "Fig. S6"]
      }
    ]
  },
  "final_outcomes": {
    "yield": {
      "value": null,
      "unit": "%"
    },
    "capacity": {
      "value": 855.5,
      "unit": "mAh g-1"
    },
    "cycle_life": 100
  },
  "extraction_metadata": {
    "timestamp": "2023-10-07T00:00:00Z",
    "source_file": "",
    "processing_time": null
  }
}

File: src/data/extractions/Clarke_et_al__-_2021_-_Atomistic_Insights_into_the_Effects_of_Doping_and__reactions.json
{
  "schema": {
    "name": "Universal Chemistry Extraction Schema",
    "version": "2.1"
  },
  "units_policy": {
    "temperature": "K",
    "pressure": "bar",
    "time": "min",
    "mass": "g",
    "volume": "mL",
    "amount": "mmol",
    "concentration": "M",
    "capacity": "mAh g-1",
    "strict": true
  },
  "source": {
    "title": "Atomistic Insights into the Effects of Doping and Vacancy Clustering on Li-Ion Conduction in the Li3OCl Antiperovskite Solid Electrolyte",
    "doi": "10.1021/acsaem.1c00656",
    "authors": [
      "Matt J. Clarke",
      "James A. Dawson",
      "Timothy J. Mays",
      "M. Saiful Islam"
    ],
    "journal": "ACS Applied Energy Materials",
    "year": 2021
  },
  "metadata": {
    "discipline": "chemistry",
    "type": "computational study",
    "tags": ["solid electrolyte", "antiperovskite", "Li-ion conductivity", "doping", "molecular dynamics"]
  },
  "targets": [
    {
      "target_id": "target_1",
      "compound_name": "Li3OCl",
      "molecular_formula": "Li3OCl",
      "intended_role": "solid electrolyte",
      "prov": ["Main text"]
    },
    {
      "target_id": "target_2",
      "compound_name": "Mg-doped Li3OCl",
      "molecular_formula": "",
      "intended_role": "doped electrolyte",
      "prov": ["Main text"]
    },
    {
      "target_id": "target_3",
      "compound_name": "F-doped Li3OCl",
      "molecular_formula": "",
      "intended_role": "doped electrolyte",
      "prov": ["Main text"]
    }
  ],
  "chemicals": [
    {
      "chemical_id": "chem_1",
      "name": "Li3OCl",
      "molecular_formula": "Li3OCl",
      "ontology": {
        "role": "host material",
        "category": "inorganic"
      },
      "amount": {
        "value": null,
        "unit": ""
      },
      "notes": "",
      "prov": ["Main text"]
    },
    {
      "chemical_id": "chem_2",
      "name": "Mg",
      "molecular_formula": "Mg",
      "ontology": {
        "role": "dopant",
        "category": "inorganic"
      },
      "amount": {
        "value": null,
        "unit": ""
      },
      "notes": "",
      "prov": ["Main text"]
    },
    {
      "chemical_id": "chem_3",
      "name": "F",
      "molecular_formula": "F",
      "ontology": {
        "role": "dopant",
        "category": "inorganic"
      },
      "amount": {
        "value": null,
        "unit": ""
      },
      "notes": "",
      "prov": ["Main text"]
    },
    {
      "chemical_id": "chem_4",
      "name": "Ca",
      "molecular_formula": "Ca",
      "ontology": {
        "role": "dopant",
        "category": "inorganic"
      },
      "amount": {
        "value": null,
        "unit": ""
      },
      "notes": "",
      "prov": ["Main text"]
    },
    {
      "chemical_id": "chem_5",
      "name": "Sr",
      "molecular_formula": "Sr",
      "ontology": {
        "role": "dopant",
        "category": "inorganic"
      },
      "amount": {
        "value": null,
        "unit": ""
      },
      "notes": "",
      "prov": ["Main text"]
    },
    {
      "chemical_id": "chem_6",
      "name": "Ba",
      "molecular_formula": "Ba",
      "ontology": {
        "role": "dopant",
        "category": "inorganic"
      },
      "amount": {
        "value": null,
        "unit": ""
      },
      "notes": "",
      "prov": ["Main text"]
    }
  ],
  "synthesis": {
    "steps": []
  },
  "workflow": {
    "timeline": [],
    "ambiguities": []
  },
  "characterization": [
    {
      "method": "Molecular Dynamics Simulation",
      "parameters": {
        "temperature_range": "500–1000 K",
        "time_scale": "10 ns",
        "supercell_size": ">17,000 ions",
        "ensemble": "NPT"
      },
      "results": [
        {
          "metric": "lattice parameter",
          "value": 3.921,
          "unit": "Å",
          "prov": ["Main text"]
        },
        {
          "metric": "Li-ion conductivity (undoped)",
          "value": 3.0e-3,
          "unit": "S cm-1",
          "conditions": {
            "temperature": 500,
            "unit": "K"
          },
          "prov": ["Figure 3"]
        },
        {
          "metric": "activation energy (Mg-doped)",
          "value": 0.41,
          "unit": "eV",
          "prov": ["Figure 3"]
        },
        {
          "metric": "activation energy (F-doped)",
          "value": 0.89,
          "unit": "eV",
          "prov": ["Figure 3"]
        }
      ],
      "interpretation": "",
      "prov": ["Methods", "Figure 3"]
    }
  ],
  "analysis": {
    "methods": []
  },
  "final_outcomes": {
    "yield": {
      "value": null,
      "unit": "%"
    },
    "capacity": {
      "value": null,
      "unit": "mAh g-1"
    },
    "cycle_life": null
  },
  "extraction_metadata": {
    "timestamp": "",
    "source_file": "",
    "processing_time": null
  }
}

File: src/data/extractions/Cortona_-_1992_-_Direct_determination_of_self-consistent_total_ener_reactions.json
{
  "schema": {
    "name": "Universal Chemistry Extraction Schema",
    "version": "2.1"
  },
  "units_policy": {
    "temperature": "K",
    "pressure": "bar",
    "time": "min",
    "mass": "g",
    "volume": "mL",
    "amount": "mmol",
    "concentration": "M",
    "capacity": "mAh g-1",
    "strict": true
  },
  "source": {
    "title": "Direct determination of self-consistent total energies and charge densities of solids: A study of the cohesive properties of the alkali halides",
    "doi": "",
    "authors": ["Pietro Cortona"],
    "journal": "Physical Review B",
    "year": 1992
  },
  "metadata": {
    "discipline": "chemistry",
    "type": "computational study",
    "tags": ["density functional theory", "alkali halides", "cohesive properties"]
  },
  "targets": [
    {"target_id": "t1", "compound_name": "LiF crystal", "molecular_formula": "LiF", "intended_role": "subject", "prov": ["Table I"]},
    {"target_id": "t2", "compound_name": "LiCl crystal", "molecular_formula": "LiCl", "intended_role": "subject", "prov": ["Table I"]},
    {"target_id": "t3", "compound_name": "LiBr crystal", "molecular_formula": "LiBr", "intended_role": "subject", "prov": ["Table I"]},
    {"target_id": "t4", "compound_name": "LiI crystal", "molecular_formula": "LiI", "intended_role": "subject", "prov": ["Table I"]},
    {"target_id": "t5", "compound_name": "NaF crystal", "molecular_formula": "NaF", "intended_role": "subject", "prov": ["Table I"]},
    {"target_id": "t6", "compound_name": "NaCl crystal", "molecular_formula": "NaCl", "intended_role": "subject", "prov": ["Table I"]},
    {"target_id": "t7", "compound_name": "NaBr crystal", "molecular_formula": "NaBr", "intended_role": "subject", "prov": ["Table I"]},
    {"target_id": "t8", "compound_name": "NaI crystal", "molecular_formula": "NaI", "intended_role": "subject", "prov": ["Table I"]},
    {"target_id": "t9", "compound_name": "KF crystal", "molecular_formula": "KF", "intended_role": "subject", "prov": ["Table I"]},
    {"target_id": "t10", "compound_name": "KCl crystal", "molecular_formula": "KCl", "intended_role": "subject", "prov": ["Table I"]},
    {"target_id": "t11", "compound_name": "KBr crystal", "molecular_formula": "KBr", "intended_role": "subject", "prov": ["Table I"]},
    {"target_id": "t12", "compound_name": "KI crystal", "molecular_formula": "KI", "intended_role": "subject", "prov": ["Table I"]},
    {"target_id": "t13", "compound_name": "RbF crystal", "molecular_formula": "RbF", "intended_role": "subject", "prov": ["Table I"]},
    {"target_id": "t14", "compound_name": "RbCl crystal", "molecular_formula": "RbCl", "intended_role": "subject", "prov": ["Table I"]},
    {"target_id": "t15", "compound_name": "RbBr crystal", "molecular_formula": "RbBr", "intended_role": "subject", "prov": ["Table I"]},
    {"target_id": "t16", "compound_name": "RbI crystal", "molecular_formula": "RbI", "intended_role": "subject", "prov": ["Table I"]},
    {"target_id": "t17", "compound_name": "CsF crystal", "molecular_formula": "CsF", "intended_role": "subject", "prov": ["Table I"]},
    {"target_id": "t18", "compound_name": "CsCl crystal", "molecular_formula": "CsCl", "intended_role": "subject", "prov": ["Table I"]},
    {"target_id": "t19", "compound_name": "CsBr crystal", "molecular_formula": "CsBr", "intended_role": "subject", "prov": ["Table I"]},
    {"target_id": "t20", "compound_name": "CsI crystal", "molecular_formula": "CsI", "intended_role": "subject", "prov": ["Table I"]}
  ],
  "chemicals": [],
  "synthesis": {
    "steps": []
  },
  "workflow": {
    "timeline": [],
    "ambiguities": [
      {
        "issue": "Garbled numerical formatting prevents unambiguous extraction of dissociation energies and bulk moduli from Tables II and III.",
        "excerpt": "F Cl Br\nLiT=OK88\nCalculated 9.47.1\n..."
      }
    ]
  },
  "characterization": [
    {
      "method": "DFT (local-density approximation, non-relativistic)",
      "parameters": {},
      "results": [
        {"compound_ref": "t1", "metric": "lattice parameter", "value": 4.05, "unit": "Å"},
        {"compound_ref": "t2", "metric": "lattice parameter", "value": 5.08, "unit": "Å"},
        {"compound_ref": "t3", "metric": "lattice parameter", "value": 5.44, "unit": "Å"},
        {"compound_ref": "t4", "metric": "lattice parameter", "value": 5.93, "unit": "Å"},
        {"compound_ref": "t5", "metric": "lattice parameter", "value": 4.76, "unit": "Å"},
        {"compound_ref": "t6", "metric": "lattice parameter", "value": 5.75, "unit": "Å"},
        {"compound_ref": "t7", "metric": "lattice parameter", "value": 6.10, "unit": "Å"},
        {"compound_ref": "t8", "metric": "lattice parameter", "value": 6.60, "unit": "Å"},
        {"compound_ref": "t9", "metric": "lattice parameter", "value": 5.40, "unit": "Å"},
        {"compound_ref": "t10", "metric": "lattice parameter", "value": 6.26, "unit": "Å"},
        {"compound_ref": "t11", "metric": "lattice parameter", "value": 6.57, "unit": "Å"},
        {"compound_ref": "t12", "metric": "lattice parameter", "value": 7.03, "unit": "Å"},
        {"compound_ref": "t13", "metric": "lattice parameter", "value": 5.73, "unit": "Å"},
        {"compound_ref": "t14", "metric": "lattice parameter", "value": 6.57, "unit": "Å"},
        {"compound_ref": "t15", "metric": "lattice parameter", "value": 6.88, "unit": "Å"},
        {"compound_ref": "t16", "metric": "lattice parameter", "value": 7.33, "unit": "Å"},
        {"compound_ref": "t17", "metric": "lattice parameter", "value": 6.10, "unit": "Å"},
        {"compound_ref": "t18", "metric": "lattice parameter", "value": 4.10, "unit": "Å"},
        {"compound_ref": "t19", "metric": "lattice parameter", "value": 4.27, "unit": "Å"},
        {"compound_ref": "t20", "metric": "lattice parameter", "value": 4.52, "unit": "Å"}
      ],
      "interpretation": "Computed equilibrium lattice parameters for 20 alkali-halide crystals.",
      "prov": ["Table I"]
    },
    {
      "method": "DFT (local-density approximation, fully relativistic)",
      "parameters": {},
      "results": [
        {"compound_ref": "t4", "metric": "lattice parameter", "value": 5.91, "unit": "Å"},
        {"compound_ref": "t8", "metric": "lattice parameter", "value": 6.58, "unit": "Å"},
        {"compound_ref": "t12", "metric": "lattice parameter", "value": 7.01, "unit": "Å"},
        {"compound_ref": "t15", "metric": "lattice parameter", "value": 6.87, "unit": "Å"},
        {"compound_ref": "t16", "metric": "lattice parameter", "value": 7.31, "unit": "Å"},
        {"compound_ref": "t17", "metric": "lattice parameter", "value": 6.10, "unit": "Å"},
        {"compound_ref": "t18", "metric": "lattice parameter", "value": 4.10, "unit": "Å"},
        {"compound_ref": "t19", "metric": "lattice parameter", "value": 4.26, "unit": "Å"},
        {"compound_ref": "t20", "metric": "lattice parameter", "value": 4.50, "unit": "Å"}
      ],
      "interpretation": "Relativistic effects slightly contract lattice parameters; largest changes seen for Cs-halides.",
      "prov": ["Table I"]
    }
  ],
  "analysis": {
    "methods": [
      {
        "method_name": "Phase-stability DFT comparison",
        "results": [
          {
            "description": "Energy difference between B2 (CsCl) and B1 (NaCl) structures (E_B2 – E_B1)",
            "data": [
              {"compound": "LiF", "value": 26.6, "unit": "mEh"},
              {"compound": "NaF", "value": 10.4, "unit": "mEh"},
              {"compound": "KF", "value": 7.9, "unit": "mEh"},
              {"compound": "RbF", "value": 6.9, "unit": "mEh"},
              {"compound": "CsF", "value": 7.7, "unit": "mEh"},
              {"compound": "LiCl", "value": 20.6, "unit": "mEh"},
              {"compound": "NaCl", "value": 8.9, "unit": "mEh"},
              {"compound": "KCl", "value": 6.6, "unit": "mEh"},
              {"compound": "RbCl", "value": 5.0, "unit": "mEh"},
              {"compound": "CsCl", "value": 4.8, "unit": "mEh"},
              {"compound": "LiBr", "value": 21.4, "unit": "mEh"},
              {"compound": "NaBr", "value": 8.6, "unit": "mEh"},
              {"compound": "KBr", "value": 6.6, "unit": "mEh"},
              {"compound": "RbBr", "value": 4.5, "unit": "mEh"},
              {"compound": "CsBr", "value": 4.1, "unit": "mEh"},
              {"compound": "LiI", "value": 18.5, "unit": "mEh"},
              {"compound": "NaI", "value": 6.7, "unit": "mEh"},
              {"compound": "KI", "value": 5.5, "unit": "mEh"},
              {"compound": "RbI", "value": 3.6, "unit": "mEh"},
              {"compound": "CsI", "value": 3.3, "unit": "mEh"}
            ]
          }
        ],
        "prov": ["Table IV"]
      }
    ]
  },
  "final_outcomes": {
    "yield": {
      "value": null,
      "unit": "%"
    },
    "capacity": {
      "value": null,
      "unit": "mAh g-1"
    },
    "cycle_life": null
  },
  "extraction_metadata": {
    "timestamp": "",
    "source_file": "",
    "processing_time": null
  }
}

File: src/data/extractions/Dacek_et_al__-_2016_-_Structure_and_Dynamics_of_Fluorophosphate_Na-Ion_B_reactions.json
{
  "schema": {
    "name": "Universal Chemistry Extraction Schema",
    "version": "2.1"
  },
  "units_policy": {
    "temperature": "K",
    "pressure": "bar",
    "time": "min",
    "mass": "g",
    "volume": "mL",
    "amount": "mmol",
    "concentration": "M",
    "capacity": "mAh g-1",
    "strict": true
  },
  "source": {
    "title": "Structure and Dynamics of Fluorophosphate Na-Ion Battery Cathodes",
    "doi": "10.1021/acs.chemmater.6b01989",
    "authors": [
      "Stephen T. Dacek",
      "William D. Richards",
      "Daniil A. Kitchaev",
      "Gerbrand Ceder"
    ],
    "journal": "Chemistry of Materials",
    "year": 2016
  },
  "metadata": {
    "discipline": "chemistry",
    "type": "computational_study",
    "tags": [
      "sodium-ion battery",
      "fluorophosphate cathode",
      "DFT",
      "AIMD"
    ]
  },
  "targets": [
    {
      "target_id": "target_1",
      "compound_name": "NaₓV₂(PO₄)₂O₂yF₃₋₂y (0≤x≤4, 0≤y≤1)",
      "molecular_formula": "",
      "intended_role": "cathode_material",
      "prov": [
        "Abstract",
        "Introduction"
      ]
    },
    {
      "target_id": "target_2",
      "compound_name": "Na₃V₂(PO₄)₂F₃",
      "molecular_formula": "",
      "intended_role": "cathode_material",
      "prov": [
        "Throughout text"
      ]
    },
    {
      "target_id": "target_3",
      "compound_name": "NaV₂(PO₄)₂F₃",
      "molecular_formula": "",
      "intended_role": "desodiated_cathode",
      "prov": [
        "Section 3.1"
      ]
    }
  ],
  "chemicals": [],
  "synthesis": {
    "steps": []
  },
  "workflow": {
    "timeline": [
      {
        "step_ref": "char_1",
        "description": "DFT calculations to determine ground‐state structures, voltages and phase stability."
      },
      {
        "step_ref": "char_2",
        "description": "Ab-initio molecular dynamics simulations to evaluate Na diffusion and extract activation energies."
      }
    ],
    "ambiguities": [
      {
        "issue": "Voltage offset",
        "excerpt": "…the true voltage of the material is expected to be consistently 0.4 V higher than the computed voltage…"
      }
    ]
  },
  "characterization": [
    {
      "method": "Density Functional Theory (PBE+U)",
      "parameters": {
        "U_eff": {
          "value": 3.1,
          "unit": "eV"
        },
        "energy_cutoff": {
          "value": 520,
          "unit": "eV"
        },
        "k_point_spacing": {
          "value": 0.25,
          "unit": "1/Å"
        },
        "pseudopotential": "PAW",
        "software": "VASP"
      },
      "results": [
        {
          "metric": "computed voltage plateau (0≤x≤1)",
          "value": 4.9,
          "unit": "V"
        },
        {
          "metric": "theoretical capacity",
          "value": 243,
          "unit": "mAh g-1"
        }
      ],
      "interpretation": "High voltage of V⁴⁺/V⁵⁺ redox (~5 V after offset) may limit electrolyte stability.",
      "prov": [
        "Methods",
        "Figure 1"
      ]
    },
    {
      "method": "Ab-initio Molecular Dynamics",
      "parameters": {
        "ensemble": "NVT",
        "thermostat": "Nose–Hoover",
        "time_step": {
          "value": 0.002,
          "unit": "ps",
          "notes": "2 fs"
        },
        "thermostat_period": {
          "value": 80,
          "unit": "fs"
        }
      },
      "results": [
        {
          "metric": "Na diffusion activation energy at x=3",
          "value": 811,
          "unit": "meV"
        },
        {
          "metric": "Na diffusion activation energy at x=2",
          "value": 556,
          "unit": "meV"
        },
        {
          "metric": "Na diffusion activation energy at x=1",
          "value": 353,
          "unit": "meV"
        }
      ],
      "interpretation": "Activation energy peaks at ordered stoichiometries due to defect formation energies.",
      "prov": [
        "Table 3",
        "Section 3.3"
      ]
    }
  ],
  "analysis": {
    "methods": [
      {
        "method_name": "Convex hull calculation",
        "results": [
          {
            "equation": "Energy vs composition hull (Figure 1a)",
            "value": null,
            "unit": "",
            "notes": "Stable phases at x=0,1,2,3,4 identified"
          }
        ]
      },
      {
        "method_name": "Arrhenius fit",
        "results": [
          {
            "equation": "D = D0 exp(-Ea/kT)",
            "value": null,
            "unit": "",
            "notes": "Used to extrapolate AIMD diffusivities to room temperature"
          }
        ]
      }
    ]
  },
  "final_outcomes": {
    "yield": {
      "value": null,
      "unit": "%"
    },
    "capacity": {
      "value": 126,
      "unit": "mAh g-1"
    },
    "cycle_life": null
  },
  "extraction_metadata": {
    "timestamp": "2024-06-10T14:30:00Z",
    "source_file": "provided_text_chunk",
    "processing_time": null
  }
}

File: src/data/extractions/Deng_et_al__-_2015_-_Structural_and_Mechanistic_Insights_into_Fast_Lith_reactions.json
{
  "schema": {
    "name": "Universal Chemistry Extraction Schema",
    "version": "2.1"
  },
  "units_policy": {
    "temperature": "K",
    "pressure": "bar",
    "time": "min",
    "mass": "g",
    "volume": "mL",
    "amount": "mmol",
    "concentration": "M",
    "capacity": "mAh g-1",
    "strict": true
  },
  "source": {
    "title": "Structural and Mechanistic Insights into Fast Lithium-Ion Conduction in Li4SiO4−Li3PO4 Solid Electrolytes",
    "doi": "10.1021/jacs.5b04444",
    "authors": [
      "Yue Deng",
      "Christopher Eames",
      "Jean-Noël Chotard",
      "Fabien Lalère",
      "Vincent Seznec",
      "Steffen Emge",
      "Oliver Pecher",
      "Clare P. Grey",
      "Christian Masquelier",
      "M. Saiful Islam"
    ],
    "journal": "Journal of the American Chemical Society",
    "year": 2015
  },
  "metadata": {
    "discipline": "chemistry",
    "type": "research_article",
    "tags": ["solid electrolyte", "lithium ion", "oxide", "Li4SiO4", "Li3PO4"]
  },
  "targets": [
    {
      "target_id": "target_1",
      "compound_name": "Li4SiO4",
      "molecular_formula": "Li4SiO4",
      "intended_role": "product",
      "prov": ["Methods – Synthesis"]
    },
    {
      "target_id": "target_2",
      "compound_name": "Li3.75Si0.75P0.25O4",
      "molecular_formula": "Li3.75Si0.75P0.25O4",
      "intended_role": "product",
      "prov": ["Methods – Synthesis"]
    },
    {
      "target_id": "target_3",
      "compound_name": "Li3.5Si0.5P0.5O4",
      "molecular_formula": "Li3.5Si0.5P0.5O4",
      "intended_role": "product",
      "prov": ["Methods – Synthesis"]
    },
    {
      "target_id": "target_4",
      "compound_name": "Li3.25Si0.25P0.75O4",
      "molecular_formula": "Li3.25Si0.25P0.75O4",
      "intended_role": "product",
      "prov": ["Methods – Synthesis"]
    },
    {
      "target_id": "target_5",
      "compound_name": "γ-Li3PO4",
      "molecular_formula": "Li3PO4",
      "intended_role": "product",
      "prov": ["Methods – Synthesis"]
    },
    {
      "target_id": "target_6",
      "compound_name": "Li4SiO4 single crystals",
      "molecular_formula": "Li4SiO4",
      "intended_role": "product",
      "prov": ["Methods – Synthesis"]
    }
  ],
  "chemicals": [
    {
      "chemical_id": "chem_1",
      "name": "LiOH·H2O",
      "molecular_formula": "",
      "ontology": {
        "role": "reactant",
        "category": "inorganic"
      },
      "amount": {
        "value": null,
        "unit": "g"
      },
      "notes": "98% purity, Sigma-Aldrich",
      "prov": ["Methods – Synthesis"]
    },
    {
      "chemical_id": "chem_2",
      "name": "SiO2",
      "molecular_formula": "SiO2",
      "ontology": {
        "role": "reactant",
        "category": "inorganic"
      },
      "amount": {
        "value": null,
        "unit": "g"
      },
      "notes": "fumed, dried at 500 °C for 3 h",
      "prov": ["Methods – Synthesis"]
    },
    {
      "chemical_id": "chem_3",
      "name": "β-Li3PO4",
      "molecular_formula": "Li3PO4",
      "ontology": {
        "role": "reactant",
        "category": "inorganic"
      },
      "amount": {
        "value": null,
        "unit": "g"
      },
      "notes": "powder, Sigma-Aldrich",
      "prov": ["Methods – Synthesis"]
    },
    {
      "chemical_id": "chem_4",
      "name": "distilled water",
      "molecular_formula": "H2O",
      "ontology": {
        "role": "solvent",
        "category": "solvent"
      },
      "amount": {
        "value": null,
        "unit": "mL"
      },
      "notes": "overall Li concentration 0.6 M",
      "prov": ["Methods – Synthesis"]
    },
    {
      "chemical_id": "chem_5",
      "name": "argon",
      "molecular_formula": "Ar",
      "ontology": {
        "role": "atmosphere",
        "category": "gas"
      },
      "amount": {
        "value": null,
        "unit": ""
      },
      "notes": "used as flowing gas during heat treatment and impedance tests",
      "prov": ["Methods – Synthesis", "AC Impedance"]
    },
    {
      "chemical_id": "chem_6",
      "name": "gold",
      "molecular_formula": "Au",
      "ontology": {
        "role": "coating",
        "category": "metal"
      },
      "amount": {
        "value": null,
        "unit": "g"
      },
      "notes": "sputtered onto pellets for electrodes",
      "prov": ["AC Impedance"]
    }
  ],
  "synthesis": {
    "steps": [
      {
        "step_id": "step_1",
        "description": "Preparation of precursor slurry",
        "operations": [
          {
            "action": "disperse",
            "parameters": {
              "inputs": ["chem_1", "chem_2", "chem_3", "chem_4"],
              "concentration": {
                "value": 0.6,
                "unit": "M",
                "basis": "Li"
              }
            },
            "notes": "",
            "prov": ["Methods – Synthesis"]
          },
          {
            "action": "heat",
            "parameters": {
              "temperature": {
                "value": 353,
                "unit": "K"
              }
            },
            "duration": {
              "value": null,
              "unit": "min"
            },
            "notes": "slowly heated to evaporate water",
            "prov": ["Methods – Synthesis"]
          }
        ],
        "conditions": {
          "atmosphere": "",
          "pressure": {
            "value": null,
            "unit": "bar"
          }
        },
        "prov": ["Methods – Synthesis"]
      },
      {
        "step_id": "step_2",
        "description": "Pulverisation and pellet pressing",
        "operations": [
          {
            "action": "pulverize",
            "parameters": {},
            "notes": "",
            "prov": ["Methods – Synthesis"]
          },
          {
            "action": "press",
            "parameters": {
              "pressure": {
                "value": 40,
                "unit": "MPa"
              }
            },
            "notes": "cold-pressed into pellets",
            "prov": ["Methods – Synthesis"]
          }
        ],
        "conditions": {
          "atmosphere": "",
          "pressure": {
            "value": 40,
            "unit": "MPa"
          }
        },
        "prov": ["Methods – Synthesis"]
      },
      {
        "step_id": "step_3",
        "description": "High temperature calcination",
        "operations": [
          {
            "action": "heat",
            "parameters": {
              "temperature": {
                "value": 1173,
                "unit": "K"
              },
              "duration": {
                "value": 600,
                "unit": "min"
              }
            },
            "notes": "heated in alumina crucibles under Ar flow",
            "prov": ["Methods – Synthesis"]
          },
          {
            "action": "cool",
            "parameters": {
              "temperature": {
                "value": 298,
                "unit": "K"
              }
            },
            "notes": "slow cooling to room temperature",
            "prov": ["Methods – Synthesis"]
          }
        ],
        "conditions": {
          "atmosphere": "Ar",
          "pressure": {
            "value": null,
            "unit": "bar"
          }
        },
        "prov": ["Methods – Synthesis"]
      },
      {
        "step_id": "step_4",
        "description": "Post-calcination processing",
        "operations": [
          {
            "action": "pulverize",
            "parameters": {},
            "notes": "",
            "prov": ["Methods – Synthesis"]
          }
        ],
        "conditions": {
          "atmosphere": "",
          "pressure": {
            "value": null,
            "unit": ""
          }
        },
        "prov": ["Methods – Synthesis"]
      },
      {
        "step_id": "step_5",
        "description": "Growth of Li4SiO4 single crystals",
        "operations": [
          {
            "action": "heat",
            "parameters": {
              "temperature": {
                "value": 1473,
                "unit": "K"
              },
              "duration": {
                "value": null,
                "unit": "min"
              }
            },
            "notes": "",
            "prov": ["Methods – Synthesis"]
          },
          {
            "action": "cool",
            "parameters": {
              "rate": "10 °C/h"
            },
            "notes": "",
            "prov": ["Methods – Synthesis"]
          }
        ],
        "conditions": {
          "atmosphere": "",
          "pressure": {
            "value": null,
            "unit": ""
          }
        },
        "prov": ["Methods – Synthesis"]
      },
      {
        "step_id": "step_6",
        "description": "Phase conversion of β-Li3PO4 to γ-Li3PO4",
        "operations": [
          {
            "action": "heat",
            "parameters": {
              "temperature": {
                "value": 1123,
                "unit": "K"
              },
              "duration": {
                "value": 600,
                "unit": "min"
              }
            },
            "notes": "",
            "prov": ["Methods – Synthesis"]
          },
          {
            "action": "cool",
            "parameters": {
              "temperature": {
                "value": 298,
                "unit": "K"
              }
            },
            "notes": "",
            "prov": ["Methods – Synthesis"]
          },
          {
            "action": "pulverize",
            "parameters": {},
            "notes": "",
            "prov": ["Methods – Synthesis"]
          }
        ],
        "conditions": {
          "atmosphere": "",
          "pressure": {
            "value": null,
            "unit": ""
          }
        },
        "prov": ["Methods – Synthesis"]
      },
      {
        "step_id": "step_7",
        "description": "Pellet preparation for impedance",
        "operations": [
          {
            "action": "press",
            "parameters": {
              "mass": {
                "value": 0.15,
                "unit": "g"
              },
              "diameter": "10 mm",
              "pressure": {
                "value": 40,
                "unit": "MPa"
              }
            },
            "notes": "powder pressed in graphite matrix",
            "prov": ["AC Impedance"]
          },
          {
            "action": "spark_plasma_sinter",
            "parameters": {
              "temperature": {
                "value": 973,
                "unit": "K"
              },
              "heating_rate": "70 K/min",
              "duration": {
                "value": 3,
                "unit": "min"
              },
              "force": "8 kN"
            },
            "notes": "",
            "prov": ["AC Impedance"]
          },
          {
            "action": "polish",
            "parameters": {},
            "notes": "",
            "prov": ["AC Impedance"]
          },
          {
            "action": "sputter_coat",
            "parameters": {
              "coating_material": "Au"
            },
            "notes": "gold sputtering using Bal-Tec SCD 050",
            "prov": ["AC Impedance"]
          },
          {
            "action": "dry",
            "parameters": {
              "temperature": {
                "value": 373,
                "unit": "K"
              },
              "duration": {
                "value": 720,
                "unit": "min"
              }
            },
            "notes": "primary vacuum overnight",
            "prov": ["AC Impedance"]
          }
        ],
        "conditions": {
          "atmosphere": "Ar",
          "pressure": {
            "value": null,
            "unit": ""
          }
        },
        "prov": ["AC Impedance"]
      }
    ]
  },
  "workflow": {
    "timeline": [
      {
        "step_ref": "step_1",
        "description": "Stoichiometric precursors dispersed in water and concentrated"
      },
      {
        "step_ref": "step_2",
        "description": "Dry solid milled and pressed into green pellets"
      },
      {
        "step_ref": "step_3",
        "description": "High-temperature calcination at 900 °C under Ar"
      },
      {
        "step_ref": "step_4",
        "description": "Product ground to powder"
      },
      {
        "step_ref": "step_5",
        "description": "Additional high-temp treatment at 1200 °C for single crystal growth"
      },
      {
        "step_ref": "step_6",
        "description": "β-Li3PO4 converted to γ-Li3PO4 at 850 °C"
      },
      {
        "step_ref": "step_7",
        "description": "Pellets densified by SPS, gold-coated for impedance tests"
      }
    ],
    "ambiguities": [
      {
        "issue": "Exact masses of LiOH·H2O, SiO2, and β-Li3PO4 not specified",
        "excerpt": "Stoichiometric mixtures of raw materials were dispersed in distilled water"
      },
      {
        "issue": "Volume of distilled water not reported; only concentration given",
        "excerpt": "overall concentration of 0.6 mol of Li per liter of H2O"
      },
      {
        "issue": "Cooling duration after 900 °C treatment unspecified",
        "excerpt": "followed by slow cooling to room temperature"
      }
    ]
  },
  "characterization": [
    {
      "method": "XRPD",
      "parameters": {
        "instrument": "Bruker D8",
        "radiation": "Cu Kα",
        "scan_range_2theta": "10–100°",
        "step_size": "0.009°",
        "scan_rate": "3.8 s/step"
      },
      "results": [
        {
          "metric": "superstructure detection in Li4SiO4",
          "value": "",
          "unit": "",
          "notes": "Observed additional peaks indicating 7-fold superstructure"
        }
      ],
      "interpretation": "",
      "prov": ["Methods – Diffraction"]
    },
    {
      "method": "Neutron powder diffraction",
      "parameters": {
        "instruments": "HRPT (λ 1.494 Å); D2B",
        "scan_range_2theta": "10–160°",
        "step_size": "0.05°"
      },
      "results": [
        {
          "metric": "crystal structure determination",
          "value": "",
          "unit": "",
          "notes": "Structures for Li3.75Si0.75P0.25O4, Li3.5Si0.5P0.5O4, Li3.25Si0.25P0.75O4 solved"
        }
      ],
      "interpretation": "",
      "prov": ["Methods – Diffraction"]
    },
    {
      "method": "AC impedance spectroscopy",
      "parameters": {
        "frequency_range": "0.1 Hz – 200 kHz",
        "temperature_range": "298–573 K",
        "atmosphere": "Ar"
      },
      "results": [
        {
          "metric": "ionic conductivity Li3.75Si0.75P0.25O4",
          "value": 2.5e-3,
          "unit": "S cm-1",
          "notes": "at 573 K"
        },
        {
          "metric": "ionic conductivity Li3.5Si0.5P0.5O4",
          "value": 2.5e-3,
          "unit": "S cm-1",
          "notes": "at 573 K"
        },
        {
          "metric": "ionic conductivity Li3.25Si0.25P0.75O4",
          "value": 2.5e-3,
          "unit": "S cm-1",
          "notes": "at 573 K"
        },
        {
          "metric": "ionic conductivity Li4SiO4",
          "value": 2.5e-6,
          "unit": "S cm-1",
          "notes": "at 573 K"
        },
        {
          "metric": "ionic conductivity Li3PO4",
          "value": 1.2e-8,
          "unit": "S cm-1",
          "notes": "at 573 K"
        }
      ],
      "interpretation": "Mixed compositions show 3–4 orders of magnitude higher conductivity",
      "prov": ["Figure 8", "AC Impedance section"]
    },
    {
      "method": "Solid-state NMR (7Li, 6Li, 31P)",
      "parameters": {
        "field": "9.4 – 16.4 T",
        "temperature_range": "320–875 K",
        "MAS_speed": "1.3–7.0 mm rotors, up to 60 kHz"
      },
      "results": [
        {
          "metric": "7Li T1 (Li3.75Si0.75P0.25O4)",
          "value": 3.60,
          "unit": "s",
          "notes": "room temperature"
        },
        {
          "metric": "7Li T1 (Li3.5Si0.5P0.5O4)",
          "value": 2.07,
          "unit": "s",
          "notes": "room temperature"
        },
        {
          "metric": "7Li T1 (Li3.25Si0.25P0.75O4)",
          "value": 1.37,
          "unit": "s",
          "notes": "room temperature"
        },
        {
          "metric": "Activation energy (BPP fit, Li3.75Si0.75P0.25O4)",
          "value": 0.18,
          "unit": "eV",
          "notes": ""
        },
        {
          "metric": "Activation energy (BPP fit, Li3.5Si0.5P0.5O4)",
          "value": 0.23,
          "unit": "eV",
          "notes": ""
        },
        {
          "metric": "Activation energy (BPP fit, Li3.25Si0.25P0.75O4)",
          "value": 0.21,
          "unit": "eV",
          "notes": ""
        }
      ],
      "interpretation": "Enhanced Li-ion dynamics and disordered Li sublattice in mixed compositions",
      "prov": ["NMR section", "Figure 9"]
    }
  ],
  "analysis": {
    "methods": [
      {
        "method_name": "Molecular dynamics simulation",
        "results": [
          {
            "equation": "Nernst–Einstein",
            "value": 2.5e-3,
            "unit": "S cm-1",
            "notes": "Calculated conductivity for mixed compositions at 573 K"
          },
          {
            "metric": "Activation energy (Li3.75Si0.75P0.25O4)",
            "value": 0.29,
            "unit": "eV",
            "notes": "from Arrhenius of calculated diffusivity"
          },
          {
            "metric": "Haven ratio range",
            "value": 2.3,
            "unit": "",
            "notes": "for mixed compositions at 473 K indicating correlated motion"
          }
        ],
        "prov": ["MD simulation section"]
      }
    ]
  },
  "final_outcomes": {
    "yield": {
      "value": null,
      "unit": "%"
    },
    "capacity": {
      "value": null,
      "unit": "mAh g-1"
    },
    "cycle_life": null
  },
  "extraction_metadata": {
    "timestamp": "2024-06-28T00:00:00Z",
    "source_file": "extracted_text_chunk",
    "processing_time": null
  }
}
