Repository: meomeolucifr/BattSynth

# BattSynth: LLM-Extracted Chemical Synthesis Dataset for Battery Materials

A large-scale dataset of chemical synthesis procedures extracted from 605 battery material research papers using GPT-o3, with multi-metric quality assurance and human-in-the-loop verification.

## Dataset Overview

| Metric | Count |
|--------|-------|
| Total papers | 605 |
| Target compounds | 1,537 |
| Unique chemicals | 1,663 |
| Synthesis steps | 1,872 |
| Synthesis operations | 2,880 |
| Characterization entries | 2,048 |
| Characterization results | 4,086 |

File: src/data/extractions/Drakopoulos_-_Formulation_and_manufacturing_optimization_of_lith_reactions.json
{
  "schema": {
    "name": "Universal Chemistry Extraction Schema",
    "version": "2.1"
  },
  "units_policy": {
    "temperature": "K",
    "pressure": "bar",
    "time": "min",
    "mass": "g",
    "volume": "mL",
    "amount": "mmol",
    "concentration": "M",
    "capacity": "mAh g-1",
    "strict": true
  },
  "source": {
    "title": "Formulation and manufacturing optimization of lithium-ion graphite-based electrodes via machine learning",
    "doi": "10.1016/j.xcrp.2021.100683",
    "authors": ["Stavros X. Drakopoulos", "Azarmidokht Gholamipour-Shirazi", "Paul MacDonald", "Robert C. Parini", "Carl D. Reynolds", "David L. Burnett", "Ben Pye", "Kieran B. O’Regan", "Guanmei Wang", "Thomas M. Whitehead", "Gareth J. Conduit", "Alexandru Cazacu", "Emma Kendrick"],
    "journal": "Cell Reports Physical Science",
    "year": 2021
  },
  "metadata": {
    "discipline": "chemistry",
    "type": "battery electrode fabrication",
    "tags": ["graphite anode", "lithium-ion battery", "machine learning optimization"]
  },
  "targets": [
    {
      "target_id": "target_1",
      "compound_name": "graphite-based anode electrode",
      "molecular_formula": "",
      "intended_role": "product",
      "prov": ["Page 3–4 (main text)", "Supplemental Experimental Procedures"]
    }
  ],
  "chemicals": [
    {
      "chemical_id": "chem_1",
      "name": "Graphite (BTR)",
      "molecular_formula": "",
      "ontology": {"role": "active material", "category": "inorganic"},
      "amount": {"value": 28.85, "unit": "g"},
      "notes": "Example for CMC:SBR 2:3 slurry",
      "prov": ["Supplemental Experimental Procedures"]
    },
    {
      "chemical_id": "chem_2",
      "name": "Carbon black (C45)",
      "molecular_formula": "",
      "ontology": {"role": "conductive additive", "category": "carbon"},
      "amount": {"value": 0.60, "unit": "g"},
      "notes": "",
      "prov": ["Supplemental Experimental Procedures"]
    },
    {
      "chemical_id": "chem_3",
      "name": "Carboxymethyl cellulose (CMC) solution (1.5 % w/w in H2O)",
      "molecular_formula": "",
      "ontology": {"role": "binder", "category": "polymer"},
      "amount": {"value": 24.00, "unit": "g"},
      "notes": "contains 1.5 % solids",
      "prov": ["Supplemental Experimental Procedures"]
    },
    {
      "chemical_id": "chem_4",
      "name": "Styrene-butadiene rubber (SBR, 40 % solids)",
      "molecular_formula": "",
      "ontology": {"role": "binder", "category": "polymer"},
      "amount": {"value": 1.35, "unit": "g"},
      "notes": "",
      "prov": ["Supplemental Experimental Procedures"]
    },
    {
      "chemical_id": "chem_5",
      "name": "Water",
      "molecular_formula": "H2O",
      "ontology": {"role": "solvent", "category": "solvent"},
      "amount": {"value": 2.00, "unit": "g"},
      "notes": "added in two equal stages",
      "prov": ["Supplemental Experimental Procedures"]
    },
    {
      "chemical_id": "chem_6",
      "name": "Carbon nanotubes (long)",
      "molecular_formula": "",
      "ontology": {"role": "additive", "category": "carbon"},
      "amount": {"value": 0.15, "unit": "g"},
      "notes": "optional conductive additive (0.5 % w/w)",
      "prov": ["Supplemental Experimental Procedures"]
    },
    {
      "chemical_id": "chem_7",
      "name": "Carbon nanotubes (short)",
      "molecular_formula": "",
      "ontology": {"role": "additive", "category": "carbon"},
      "amount": {"value": 0.15, "unit": "g"},
      "notes": "optional additive (alternative to chem_6)",
      "prov": ["Supplemental Experimental Procedures"]
    },
    {
      "chemical_id": "chem_8",
      "name": "Carbon fibre (milled)",
      "molecular_formula": "",
      "ontology": {"role": "additive", "category": "carbon"},
      "amount": {"value": 0.15, "unit": "g"},
      "notes": "optional additive",
      "prov": ["Supplemental Experimental Procedures"]
    },
    {
      "chemical_id": "chem_9",
      "name": "DSA dispersant",
      "molecular_formula": "",
      "ontology": {"role": "dispersant", "category": "organic"},
      "amount": {"value": 0.15, "unit": "g"},
      "notes": "optional additive",
      "prov": ["Supplemental Experimental Procedures"]
    },
    {
      "chemical_id": "chem_10",
      "name": "Copper current collector",
      "molecular_formula": "Cu",
      "ontology": {"role": "substrate", "category": "metal"},
      "amount": {"value": null, "unit": ""},
      "notes": "9 µm thick foil, 14.8 mm diameter for electrodes",
      "prov": ["Supplemental Experimental Procedures"]
    }
  ],
  "synthesis": {
    "steps": [
      {
        "step_id": "step_1",
        "description": "Preparation of graphite slurry",
        "operations": [
          {
            "action": "add",
            "parameters": {"inputs": ["chem_6"], "order": 1},
            "notes": "0.15 g additive (example long CNT) placed in 150 mL Thinky pot"
          },
          {
            "action": "add",
            "parameters": {"inputs": ["chem_3"], "order": 2},
            "notes": "24 g of 1.5 % CMC solution"
          },
          {
            "action": "mix",
            "parameters": {},
            "duration": {"value": 3, "unit": "min"},
            "temperature": {"value": 298, "unit": "K"},
            "notes": "Thinky ARE-250 mixer at 1300 rpm; prov 'Supplemental Experimental Procedures'"
          },
          {
            "action": "add",
            "parameters": {"inputs": ["chem_2", "chem_1"], "order": 3},
            "notes": "0.60 g C45 and 28.85 g graphite"
          },
          {
            "action": "mix",
            "parameters": {},
            "duration": {"value": 3, "unit": "min"},
            "temperature": {"value": 298, "unit": "K"},
            "notes": "1300 rpm"
          },
          {
            "action": "add",
            "parameters": {"inputs": ["chem_5"], "order": 4},
            "notes": "2.00 g water in two equal portions"
          },
          {
            "action": "mix",
            "parameters": {},
            "duration": {"value": 3, "unit": "min"},
            "temperature": {"value": 298, "unit": "K"},
            "notes": "same speed"
          },
          {
            "action": "add",
            "parameters": {"inputs": ["chem_4"], "order": 5},
            "notes": "1.35 g SBR (40 % solids)"
          },
          {
            "action": "mix",
            "parameters": {},
            "duration": {"value": 3, "unit": "min"},
            "temperature": {"value": 298, "unit": "K"},
            "notes": "500 rpm final homogenisation"
          }
        ],
        "conditions": {"atmosphere": "ambient", "pressure": {"value": null, "unit": ""}},
        "prov": ["Supplemental Experimental Procedures"]
      },
      {
        "step_id": "step_2",
        "description": "Doctor-blade coating of slurry onto copper foil",
        "operations": [
          {
            "action": "coat",
            "parameters": {
              "substrate": "chem_10",
              "gap_size": {"value": 150, "unit": "µm"},
              "speed": {"value": 0.2, "unit": "m min-1"}
            },
            "notes": "gap size varied 70–300 µm; speed 0.1–0.5 m min-1"
          }
        ],
        "conditions": {},
        "prov": ["Page 6–7", "Table S2"]
      },
      {
        "step_id": "step_3",
        "description": "Drying of coated electrodes",
        "operations": [
          {
            "action": "dry",
            "parameters": {"temperature": {"value": 353, "unit": "K"}, "duration": {"value": null, "unit": "min"}},
            "notes": "Drying temperatures explored 333–393 K (60–120 °C)"
          }
        ],
        "conditions": {},
        "prov": ["Page 6–7", "Table S2"]
      },
      {
        "step_id": "step_4",
        "description": "Optional calendering",
        "operations": [
          {
            "action": "calender",
            "parameters": {"speed": {"value": 4, "unit": "mm s-1"}, "temperature": {"value": 298, "unit": "K"}},
            "notes": "Twin-roll calender; applied to selected electrodes"
          }
        ],
        "conditions": {},
        "prov": ["Supplemental Experimental Procedures"]
      },
      {
        "step_id": "step_5",
        "description": "Coin cell assembly (half-cell vs Li)",
        "operations": [
          {
            "action": "assemble_cell",
            "parameters": {},
            "notes": "Anode diameter 14.8 mm, separator Celgard 2325 (16 mm), electrolyte 50 µL 1 M LiPF6 EC/EMC (3/7 v/v) +1 % VC"
          }
        ],
        "conditions": {"atmosphere": "argon glovebox", "pressure": {"value": null, "unit": ""}},
        "prov": ["Supplemental Experimental Procedures"]
      }
    ]
  },
  "workflow": {
    "timeline": [
      {"step_ref": "step_1", "description": "Slurry preparation"},
      {"step_ref": "step_2", "description": "Coating onto copper foil"},
      {"step_ref": "step_3", "description": "Drying of electrodes"},
      {"step_ref": "step_4", "description": "Calendering (if applied)"},
      {"step_ref": "step_5", "description": "Coin cell fabrication for testing"}
    ],
    "ambiguities": [
      {
        "issue": "Drying time not specified",
        "excerpt": "Drying temperature (60 °C–120 °C) before calendering or not."
      }
    ]
  },
  "characterization": [
    {
      "method": "Rheology (flow curve)",
      "parameters": {"shear_rate_range": "0.01–1000 s-1", "geometry": "40 mm roughened parallel plate"},
      "results": [
        {"metric": "viscosity at 0.1 s-1", "value": null, "unit": "Pa·s"}
      ],
      "interpretation": "Higher zero-shear viscosity correlated with higher capacity.",
      "prov": ["Figure 2B", "Supplemental Figure S4"]
    },
    {
      "method": "180-degree peel test",
      "parameters": {},
      "results": [
        {"metric": "adhesion normal force range", "value": null, "unit": "N m-1"}
      ],
      "interpretation": "Higher adhesion correlated with lower IR drop and improved cycle life.",
      "prov": ["Figure 3C", "Figure 8E"]
    },
    {
      "method": "Electrochemical cycling (half-cell)",
      "parameters": {"current_rates": "formation C/20 & C/10; cycling discharge C/2, charge 1 C", "voltage_window": "1.5 V–5 mV"},
      "results": [
        {"metric": "specific capacity D5", "value": 320, "unit": "mAh g-1"},
        {"metric": "specific capacity D30", "value": 310, "unit": "mAh g-1"},
        {"metric": "50 % capacity retention cycle", "value": 44, "unit": ""},
        {"metric": "IR drop (example case 16)", "value": 7.85, "unit": "mV"}
      ],
      "interpretation": "CMC:SBR 2:1 provides best cycle life among tested ratios.",
      "prov": ["Figure 2A", "Figure 4", "Table S2"]
    }
  ],
  "analysis": {
    "methods": [
      {
        "method_name": "Gaussian Process Regression (GPR)",
        "results": [
          {"equation": "RBF kernel fit of D10 vs viscosity (0.1 s-1), R2=0.71", "value": null, "unit": ""}
        ]
      },
      {
        "method_name": "Machine-learning model (Alchemite)",
        "results": [
          {"equation": "Predicted D30 for case 16", "value": 319.2, "unit": "mAh g-1"}
        ]
      }
    ]
  },
  "final_outcomes": {
    "yield": {"value": null, "unit": "%"},
    "capacity": {"value": 320, "unit": "mAh g-1"},
    "cycle_life": 44
  },
  "extraction_metadata": {
    "timestamp": "2024-06-26T12:00:00Z",
    "source_file": "provided_text_chunk",
    "processing_time": null
  }
}

File: src/data/extractions/Du_et_al__-_2014_-_Structures__Thermodynamics__and_Li___Mo_reactions.json
{
  "schema": {
    "name": "Universal Chemistry Extraction Schema",
    "version": "2.1"
  },
  "units_policy": {
    "temperature": "K",
    "pressure": "bar",
    "time": "min",
    "mass": "g",
    "volume": "mL",
    "amount": "mmol",
    "concentration": "M",
    "capacity": "mAh g-1",
    "strict": true
  },
  "source": {
    "title": "Structures, Thermodynamics, and Li+ Mobility of Li10GeP2S12: A First-Principles Analysis",
    "doi": "10.1021/jp5000039",
    "authors": [
      "Fuming Du",
      "Xiaodong Ren",
      "Jiong Yang",
      "Jianjun Liu",
      "Wenqing Zhang"
    ],
    "journal": "The Journal of Physical Chemistry C",
    "year": 2014
  },
  "metadata": {
    "discipline": "chemistry",
    "type": "computational study",
    "tags": ["DFT", "solid electrolyte", "LGPS", "ionic conductivity"]
  },
  "targets": [
    {
      "target_id": "target_1",
      "compound_name": "Li10GeP2S12",
      "molecular_formula": "Li10GeP2S12",
      "intended_role": "material studied",
      "prov": ["Article main text"]
    }
  ],
  "chemicals": [
    {
      "chemical_id": "chem_1",
      "name": "Li10GeP2S12",
      "molecular_formula": "Li10GeP2S12",
      "ontology": {
        "role": "material of interest",
        "category": "inorganic compound"
      },
      "amount": {
        "value": null,
        "unit": ""
      },
      "notes": "Superionic conductor studied via DFT",
      "prov": ["Article main text"]
    },
    {
      "chemical_id": "chem_2",
      "name": "Li3PS4",
      "molecular_formula": "Li3PS4",
      "ontology": {
        "role": "decomposition product",
        "category": "inorganic compound"
      },
      "amount": {
        "value": null,
        "unit": ""
      },
      "notes": "Predicted product in decomposition reaction",
      "prov": ["Equation (1)"]
    },
    {
      "chemical_id": "chem_3",
      "name": "Li4GeS4",
      "molecular_formula": "Li4GeS4",
      "ontology": {
        "role": "decomposition product",
        "category": "inorganic compound"
      },
      "amount": {
        "value": null,
        "unit": ""
      },
      "notes": "Predicted product in decomposition reaction",
      "prov": ["Equation (1)"]
    }
  ],
  "synthesis": {
    "steps": []
  },
  "workflow": {
    "timeline": [],
    "ambiguities": []
  },
  "characterization": [
    {
      "method": "DFT (VASP)",
      "parameters": {
        "functional": "PBE-GGA",
        "energy_cutoff": {
          "value": 400,
          "unit": "eV"
        },
        "k_point_grid": "3×3×2 Monkhorst–Pack",
        "energy_convergence": {
          "value": 1.0e-6,
          "unit": "eV"
        },
        "force_convergence": {
          "value": 0.01,
          "unit": "eV Å-1"
        }
      },
      "results": [
        {
          "metric": "relative energy of Z_2 vs others",
          "value": 0.00,
          "unit": "eV/f.u.",
          "notes": "Z_2 is lowest among tested structures"
        },
        {
          "metric": "cell volume (Z_2)",
          "value": 989,
          "unit": "Å3",
          "notes": ""
        }
      ],
      "interpretation": "Identified Z_2 (zigzag, 2 Li4) as most stable configuration.",
      "prov": ["Computational Details", "Table 1"]
    },
    {
      "method": "CI-NEB",
      "parameters": {},
      "results": [
        {
          "metric": "Li+ migration barrier along c (Z_2)",
          "value": 0.23,
          "unit": "eV"
        },
        {
          "metric": "Li+ migration barrier along c (P_c_2)",
          "value": 0.27,
          "unit": "eV"
        },
        {
          "metric": "Li+ migration barrier along c (P_a_1)",
          "value": 0.30,
          "unit": "eV"
        },
        {
          "metric": "Li+ migration barrier in ab (Z_2)",
          "value": 0.37,
          "unit": "eV"
        },
        {
          "metric": "Li+ migration barrier in ab (P_c_2)",
          "value": 0.27,
          "unit": "eV"
        },
        {
          "metric": "Li+ migration barrier in ab (P_a_1)",
          "value": 0.24,
          "unit": "eV"
        }
      ],
      "interpretation": "Migration is slightly easier along c-axis; overall weak anisotropy.",
      "prov": ["Figure 4", "Section 3.3"]
    }
  ],
  "analysis": {
    "methods": [
      {
        "method_name": "Thermodynamic calculation",
        "results": [
          {
            "equation": "ΔS_total = ΔS_con + ΔS_mix + ΔS_vib",
            "value": 1.16,
            "unit": "meV f.u.^-1 K^-1"
          },
          {
            "metric": "Stability temperature threshold",
            "value": 276,
            "unit": "K",
            "notes": "Temperature required to counter decomposition reaction energy"
          }
        ],
        "prov": ["Section 3.2"]
      }
    ]
  },
  "final_outcomes": {
    "yield": {
      "value": null,
      "unit": "%"
    },
    "capacity": {
      "value": null,
      "unit": "mAh g-1"
    },
    "cycle_life": null
  },
  "extraction_metadata": {
    "timestamp": "2024-06-11T00:00:00Z",
    "source_file": "provided_text",
    "processing_time": null
  }
}

File: src/data/extractions/Duan_et_al__-_2020_-_Is_graphite_lithiophobic_or_lithiophilic_reactions.json
{
  "schema": {
    "name": "Universal Chemistry Extraction Schema",
    "version": "2.1"
  },
  "units_policy": {
    "temperature": "K",
    "pressure": "bar",
    "time": "min",
    "mass": "g",
    "volume": "mL",
    "amount": "mmol",
    "concentration": "M",
    "capacity": "mAh g-1",
    "strict": true
  },
  "source": {
    "title": "Is graphite lithiophobic or lithiophilic?",
    "doi": "10.1093/nsr/nwz222",
    "authors": [
      "Jian Duan",
      "Yuheng Zheng",
      "Wei Luo",
      "Wangyan Wu",
      "Tengrui Wang",
      "Yong Xie",
      "Sa Li",
      "Ju Li",
      "Yunhui Huang"
    ],
    "journal": "National Science Review",
    "year": 2020
  },
  "metadata": {
    "discipline": "chemistry",
    "type": "research article",
    "tags": ["lithium metal batteries", "graphite", "wettability", "composite anode"]
  },
  "targets": [
    {
      "target_id": "target_1",
      "compound_name": "Lithiated porous carbon paper",
      "molecular_formula": "LiC6 (in PCP)",
      "intended_role": "intermediate",
      "prov": ["Figure 2", "Materials preparation"]
    },
    {
      "target_id": "target_2",
      "compound_name": "Li–PCP composite",
      "molecular_formula": "",
      "intended_role": "final product",
      "prov": ["Figure 3", "Materials preparation"]
    },
    {
      "target_id": "target_3",
      "compound_name": "Li–graphite powder composite",
      "molecular_formula": "",
      "intended_role": "product",
      "prov": ["Figure 2g–i", "Materials preparation"]
    }
  ],
  "chemicals": [
    {
      "chemical_id": "chem_1",
      "name": "Lithium metal",
      "molecular_formula": "Li",
      "ontology": {
        "role": "reactant",
        "category": "inorganic"
      },
      "amount": {
        "value": null,
        "unit": "g"
      },
      "notes": "Used as molten lithium at 498 K, also as foil.",
      "prov": ["Methods", "Materials preparation"]
    },
    {
      "chemical_id": "chem_2",
      "name": "Porous carbon paper",
      "molecular_formula": "",
      "ontology": {
        "role": "substrate",
        "category": "carbon matrix"
      },
      "amount": {
        "value": null,
        "unit": "g"
      },
      "notes": "Toray paper 30, TGP-H-030",
      "prov": ["Methods"]
    },
    {
      "chemical_id": "chem_3",
      "name": "Graphite powder",
      "molecular_formula": "C",
      "ontology": {
        "role": "substrate",
        "category": "carbon"
      },
      "amount": {
        "value": null,
        "unit": "g"
      },
      "notes": "Artificial graphite",
      "prov": ["Methods"]
    },
    {
      "chemical_id": "chem_4",
      "name": "Highly ordered pyrolytic graphite",
      "molecular_formula": "C",
      "ontology": {
        "role": "substrate",
        "category": "carbon"
      },
      "amount": {
        "value": null,
        "unit": "g"
      },
      "notes": "",
      "prov": ["Figure 1"]
    },
    {
      "chemical_id": "chem_5",
      "name": "Hydrochloric acid (dilute)",
      "molecular_formula": "HCl",
      "ontology": {
        "role": "washing agent",
        "category": "inorganic acid"
      },
      "amount": {
        "value": null,
        "unit": "mL"
      },
      "notes": "",
      "prov": ["Materials preparation"]
    },
    {
      "chemical_id": "chem_6",
      "name": "Deionized water",
      "molecular_formula": "H2O",
      "ontology": {
        "role": "washing agent",
        "category": "solvent"
      },
      "amount": {
        "value": null,
        "unit": "mL"
      },
      "notes": "",
      "prov": ["Materials preparation"]
    },
    {
      "chemical_id": "chem_7",
      "name": "Ethanol",
      "molecular_formula": "C2H6O",
      "ontology": {
        "role": "washing agent",
        "category": "organic solvent"
      },
      "amount": {
        "value": null,
        "unit": "mL"
      },
      "notes": "",
      "prov": ["Materials preparation"]
    }
  ],
  "synthesis": {
    "steps": [
      {
        "step_id": "step_1",
        "description": "Cleaning and melting lithium metal",
        "operations": [
          {
            "action": "melt",
            "parameters": {
              "inputs": ["chem_1"]
            },
            "duration": {
              "value": null,
              "unit": "min"
            },
            "temperature": {
              "value": 498,
              "unit": "K"
            },
            "notes": "Lithium foil placed in stainless-steel container on hotplate; impurities physically removed until surface shiny."
          }
        ],
        "conditions": {
          "atmosphere": "Ar-filled glovebox (O2, H2O <0.1 ppm)",
          "pressure": {
            "value": null,
            "unit": "bar"
          }
        },
        "prov": ["Methods"]
      },
      {
        "step_id": "step_2",
        "description": "Pre-lithiation of porous carbon paper to form lithiated PCP",
        "operations": [
          {
            "action": "wash",
            "parameters": {
              "inputs": ["chem_2", "chem_5", "chem_6", "chem_7"]
            },
            "duration": {
              "value": null,
              "unit": "min"
            },
            "temperature": {
              "value": null,
              "unit": "K"
            },
            "notes": "Sequential washing with diluted HCl, water and ethanol; then dried."
          },
          {
            "action": "lithiate",
            "parameters": {
              "inputs": ["chem_2", "chem_1"]
            },
            "duration": {
              "value": null,
              "unit": "min"
            },
            "temperature": {
              "value": 498,
              "unit": "K"
            },
            "notes": "Dried PCP floated on molten Li; heated for several minutes until color turned bright yellow, yielding lithiated PCP (target_1)."
          }
        ],
        "conditions": {
          "atmosphere": "Ar-filled glovebox",
          "pressure": {
            "value": null,
            "unit": "bar"
          }
        },
        "prov": ["Materials preparation", "Figure 2"]
      },
      {
        "step_id": "step_3",
        "description": "Fabrication of Li–PCP composite",
        "operations": [
          {
            "action": "press",
            "parameters": {
              "inputs": ["chem_1", "chem_2"]
            },
            "duration": {
              "value": null,
              "unit": "min"
            },
            "temperature": {
              "value": null,
              "unit": "K"
            },
            "notes": "Clean lithium foil pressed onto PCP using Teflon roll."
          },
          {
            "action": "heat",
            "parameters": {
              "inputs": []
            },
            "duration": {
              "value": null,
              "unit": "min"
            },
            "temperature": {
              "value": 498,
              "unit": "K"
            },
            "notes": "Lithium foil/PCP bilayer placed on hotplate; lithium infused to yield Li–PCP composite (target_2) with ~65 wt% Li."
          }
        ],
        "conditions": {
          "atmosphere": "Ar-filled glovebox",
          "pressure": {
            "value": null,
            "unit": "bar"
          }
        },
        "prov": ["Figure 3", "Materials preparation"]
      },
      {
        "step_id": "step_4",
        "description": "Preparation of Li–graphite powder composite",
        "operations": [
          {
            "action": "mix",
            "parameters": {
              "inputs": ["chem_1", "chem_3"]
            },
            "duration": {
              "value": null,
              "unit": "min"
            },
            "temperature": {
              "value": 498,
              "unit": "K"
            },
            "notes": "Lithium foil and graphite powder mixed in stainless container with continuous stirring on hotplate; graphite turned yellow then dispersed, yielding composite (target_3)."
          }
        ],
        "conditions": {
          "atmosphere": "Ar-filled glovebox",
          "pressure": {
            "value": null,
            "unit": "bar"
          }
        },
        "prov": ["Figure 2g–i", "Materials preparation"]
      }
    ]
  },
  "workflow": {
    "timeline": [
      {
        "step_ref": "step_1",
        "description": "Lithium cleaning/melting at 498 K"
      },
      {
        "step_ref": "step_2",
        "description": "PCP washing and pre-lithiation to LiC6"
      },
      {
        "step_ref": "step_3",
        "description": "Pressing and heating to obtain Li–PCP composite"
      },
      {
        "step_ref": "step_4",
        "description": "Stirred mixing of Li with graphite powder to form composite"
      }
    ],
    "ambiguities": [
      {
        "issue": "Undefined reaction time",
        "excerpt": "heated for several minutes"
      },
      {
        "issue": "Contact angle for lithiated PCP not numerically provided",
        "excerpt": "a much smaller ACA was found compared to pristine PCP"
      }
    ]
  },
  "characterization": [
    {
      "method": "Contact angle measurement",
      "parameters": {
        "temperature": "498 K"
      },
      "results": [
        {
          "metric": "apparent contact angle",
          "value": 73,
          "unit": "deg",
          "sample": "Li droplet on HOPG"
        },
        {
          "metric": "apparent contact angle",
          "value": 142,
          "unit": "deg",
          "sample": "Li droplet on PCP"
        }
      ],
      "interpretation": "HOPG is lithiophilic while pristine PCP appears lithiophobic.",
      "prov": ["Figure 1", "Figure 2"]
    },
    {
      "method": "Ab initio molecular dynamics simulation",
      "parameters": {
        "temperature": "500 K"
      },
      "results": [
        {
          "metric": "simulated contact angle",
          "value": 62,
          "unit": "deg",
          "sample": "Li droplet on graphite (002) surface"
        }
      ],
      "interpretation": "",
      "prov": ["Figure 1e"]
    },
    {
      "method": "XRD",
      "parameters": {},
      "results": [
        {
          "metric": "phase identified",
          "value": "LiC6",
          "unit": "",
          "sample": "lithiated PCP"
        }
      ],
      "interpretation": "Confirms formation of stage-1 Li–graphite intercalation compound.",
      "prov": ["Supplementary Fig. 7"]
    },
    {
      "method": "SEM",
      "parameters": {},
      "results": [
        {
          "metric": "fiber diameter",
          "value": 5,
          "unit": "µm",
          "sample": "pristine PCP fibers"
        }
      ],
      "interpretation": "Shows morphology evolution from smooth fibers to Li-coated structures.",
      "prov": ["Figure 3b–e"]
    },
    {
      "method": "Electrochemical testing",
      "parameters": {},
      "results": [
        {
          "metric": "symmetric cell stability",
          "value": 200,
          "unit": "cycles",
          "sample": "Li–PCP/Li–PCP at 1 mA cm-2, 1 mAh cm-2"
        },
        {
          "metric": "full cell capacity retention",
          "value": 130,
          "unit": "mAh g-1",
          "sample": "Li–PCP/NCM after 200 cycles"
        },
        {
          "metric": "pouch cell cycle life",
          "value": 300,
          "unit": "cycles",
          "sample": "Li–PCP/LTO pouch"
        },
        {
          "metric": "pouch cell sulfur capacity",
          "value": 3.0,
          "unit": "mAh cm-2",
          "sample": "Li–PCP/S at 0.5 C"
        }
      ],
      "interpretation": "Li–PCP composite exhibits superior cycling stability compared to bare Li.",
      "prov": ["Figure 4", "Supplementary Figures 13–18"]
    }
  ],
  "analysis": {
    "methods": [
      {
        "method_name": "Weight ratio determination",
        "results": [
          {
            "metric": "Li content in composite",
            "value": 65,
            "unit": "%",
            "sample": "Li–PCP composite"
          }
        ],
        "prov": ["Materials preparation"]
      }
    ]
  },
  "final_outcomes": {
    "yield": {
      "value": null,
      "unit": "%"
    },
    "capacity": {
      "value": 2000,
      "unit": "mAh g-1"
    },
    "cycle_life": 200
  },
  "extraction_metadata": {
    "timestamp": "2024-06-17T12:00:00Z",
    "source_file": "article_text_chunk_provided_by_user",
    "processing_time": null
  }
}

File: src/data/extractions/Dumon_et_al__-_2013_-_High_Li_ion_conductivity_in_strontium_doped_Li7La3_reactions.json
{
  "schema": {
    "name": "Universal Chemistry Extraction Schema",
    "version": "2.1"
  },
  "units_policy": {
    "temperature": "K",
    "pressure": "bar",
    "time": "min",
    "mass": "g",
    "volume": "mL",
    "amount": "mmol",
    "concentration": "M",
    "capacity": "mAh g-1",
    "strict": true
  },
  "source": {
    "title": "High Li ion conductivity in strontium doped Li7La3Zr2O12 garnet",
    "doi": "10.1016/j.ssi.2013.04.016",
    "authors": [
      "Alexandre Dumon",
      "Mian Huang",
      "Yang Shen",
      "Ce-Wen Nan"
    ],
    "journal": "Solid State Ionics",
    "year": 2013
  },
  "metadata": {
    "discipline": "chemistry",
    "type": "research article",
    "tags": [
      "solid electrolyte",
      "garnet",
      "Li ion conductivity",
      "strontium doping"
    ]
  },
  "targets": [
    {
      "target_id": "target_1",
      "compound_name": "Sr-doped Li7La3Zr2O12",
      "molecular_formula": "Li7La3−xSrxZr2O12 (x ≤ 0.25)",
      "intended_role": "product",
      "prov": [
        "Experimental section"
      ]
    },
    {
      "target_id": "target_2",
      "compound_name": "Li7La3Zr2O12",
      "molecular_formula": "Li7La3Zr2O12",
      "intended_role": "product",
      "prov": [
        "Experimental section"
      ]
    }
  ],
  "chemicals": [
    {
      "chemical_id": "chem_1",
      "name": "Lithium carbonate",
      "molecular_formula": "Li2CO3",
      "ontology": {
        "role": "reactant",
        "category": "inorganic"
      },
      "amount": {
        "value": null,
        "unit": "g"
      },
      "notes": "10 wt% excess added to compensate for volatilization during annealing",
      "prov": [
        "Experimental section"
      ]
    },
    {
      "chemical_id": "chem_2",
      "name": "Lanthanum oxide",
      "molecular_formula": "La2O3",
      "ontology": {
        "role": "reactant",
        "category": "inorganic"
      },
      "amount": {
        "value": null,
        "unit": "g"
      },
      "notes": "Pre-treated at 1173 K for 12 h in air before use",
      "prov": [
        "Experimental section"
      ]
    },
    {
      "chemical_id": "chem_3",
      "name": "Zirconium dioxide",
      "molecular_formula": "ZrO2",
      "ontology": {
        "role": "reactant",
        "category": "inorganic"
      },
      "amount": {
        "value": null,
        "unit": "g"
      },
      "notes": "",
      "prov": [
        "Experimental section"
      ]
    },
    {
      "chemical_id": "chem_4",
      "name": "Strontium carbonate",
      "molecular_formula": "SrCO3",
      "ontology": {
        "role": "dopant",
        "category": "inorganic"
      },
      "amount": {
        "value": null,
        "unit": "g"
      },
      "notes": "Added at 0.9–8.4 wt% relative to final LLZ composition",
      "prov": [
        "Experimental section"
      ]
    },
    {
      "chemical_id": "chem_5",
      "name": "Ethanol",
      "molecular_formula": "C2H6O",
      "ontology": {
        "role": "solvent",
        "category": "organic"
      },
      "amount": {
        "value": null,
        "unit": "mL"
      },
      "notes": "Used as milling medium",
      "prov": [
        "Experimental section"
      ]
    }
  ],
  "synthesis": {
    "steps": [
      {
        "step_id": "step_1",
        "description": "Planetary ball milling of Li2CO3, La2O3, ZrO2 and SrCO3 in ethanol",
        "operations": [
          {
            "action": "mix",
            "parameters": {
              "inputs": [
                "chem_1",
                "chem_2",
                "chem_3",
                "chem_4",
                "chem_5"
              ]
            },
            "duration": {
              "value": 1080,
              "unit": "min"
            },
            "temperature": {
              "value": 298,
              "unit": "K"
            },
            "notes": "Ball-milling with agate balls"
          }
        ],
        "conditions": {
          "atmosphere": "",
          "pressure": {
            "value": null,
            "unit": "bar"
          }
        },
        "prov": [
          "Experimental section",
          "Fig. 2 caption"
        ]
      },
      {
        "step_id": "step_2",
        "description": "First calcination/annealing",
        "operations": [
          {
            "action": "anneal",
            "parameters": {
              "inputs": [
                "step_1"
              ]
            },
            "duration": {
              "value": null,
              "unit": "min"
            },
            "temperature": {
              "value": 1073,
              "unit": "K"
            },
            "notes": ""
          }
        ],
        "conditions": {
          "atmosphere": "air",
          "pressure": {
            "value": null,
            "unit": "bar"
          }
        },
        "prov": [
          "Experimental section"
        ]
      },
      {
        "step_id": "step_3",
        "description": "Intermediate grinding of annealed powder",
        "operations": [
          {
            "action": "grind",
            "parameters": {
              "inputs": [
                "step_2"
              ]
            },
            "duration": {
              "value": null,
              "unit": "min"
            },
            "temperature": {
              "value": 298,
              "unit": "K"
            },
            "notes": ""
          }
        ],
        "conditions": {
          "atmosphere": "",
          "pressure": {
            "value": null,
            "unit": "bar"
          }
        },
        "prov": [
          "Experimental section"
        ]
      },
      {
        "step_id": "step_4",
        "description": "Second calcination/annealing",
        "operations": [
          {
            "action": "anneal",
            "parameters": {
              "inputs": [
                "step_3"
              ]
            },
            "duration": {
              "value": null,
              "unit": "min"
            },
            "temperature": {
              "value": 1223,
              "unit": "K"
            },
            "notes": ""
          }
        ],
        "conditions": {
          "atmosphere": "air",
          "pressure": {
            "value": null,
            "unit": "bar"
          }
        },
        "prov": [
          "Experimental section"
        ]
      },
      {
        "step_id": "step_5",
        "description": "Cold isostatic pressing of powder",
        "operations": [
          {
            "action": "press",
            "parameters": {
              "inputs": [
                "step_4"
              ]
            },
            "pressure": {
              "value": 200,
              "unit": "bar"
            },
            "duration": {
              "value": null,
              "unit": "min"
            },
            "temperature": {
              "value": 298,
              "unit": "K"
            },
            "notes": "Pellet size ≈9 mm diameter, 2 mm thickness"
          }
        ],
        "conditions": {
          "atmosphere": "",
          "pressure": {
            "value": 200,
            "unit": "bar"
          }
        },
        "prov": [
          "Experimental section"
        ]
      },
      {
        "step_id": "step_6",
        "description": "Sintering of pressed pellets",
        "operations": [
          {
            "action": "sinter",
            "parameters": {
              "inputs": [
                "step_5"
              ]
            },
            "duration": {
              "value": 1440,
              "unit": "min"
            },
            "temperature": {
              "value": 1473,
              "unit": "K"
            },
            "notes": "Performed for 20–24 h in Al2O3 crucible; atmosphere: air"
          }
        ],
        "conditions": {
          "atmosphere": "air",
          "pressure": {
            "value": null,
            "unit": "bar"
          }
        },
        "prov": [
          "Experimental section"
        ]
      }
    ]
  },
  "workflow": {
    "timeline": [
      {
        "step_ref": "step_1",
        "description": "Planetary ball milling of raw materials with ethanol"
      },
      {
        "step_ref": "step_2",
        "description": "First annealing at 1073 K"
      },
      {
        "step_ref": "step_3",
        "description": "Grinding of intermediate product"
      },
      {
        "step_ref": "step_4",
        "description": "Second annealing at 1223 K"
      },
      {
        "step_ref": "step_5",
        "description": "Cold isostatic pressing at 200 MPa"
      },
      {
        "step_ref": "step_6",
        "description": "Final sintering at 1473 K for 20–24 h forming Sr-doped LLZ pellets"
      }
    ],
    "ambiguities": [
      {
        "issue": "Annealing durations at 1073 K and 1223 K not specified",
        "excerpt": "The raw materials were ... annealed twice respectively at 1073 K and 1223 K with subsequent grounding after each step."
      },
      {
        "issue": "Exact SrCO3 quantity per batch not provided (only final wt% in product)",
        "excerpt": "LLZ bulk ceramic samples with addition of 0.9%, 1.7%, 2.6%, 4.2% and 8.4% in weight percentage of Sr were prepared..."
      },
      {
        "issue": "Ball‐milling time not explicitly stated in procedure (18 h inferred from TG/DSC caption)",
        "excerpt": "Thermal analysis ... after ball milling in ethanol for 18 h"
      }
    ]
  },
  "characterization": [
    {
      "method": "TG/DSC",
      "parameters": {
        "temperature_range": "300–1473 K",
        "heating_rate": "20 K/min",
        "atmosphere": "flowing air 30 mL/min"
      },
      "results": [
        {
          "metric": "weight loss",
          "value": 24,
          "unit": "%",
          "notes": "undoped LLZ total weight loss"
        },
        {
          "metric": "weight loss",
          "value": 26,
          "unit": "%",
          "notes": "1.7 wt% Sr-doped LLZ total weight loss"
        }
      ],
      "interpretation": "",
      "prov": [
        "Fig. 2"
      ]
    },
    {
      "method": "XRD",
      "parameters": {
        "radiation": "Cu Kα1"
      },
      "results": [
        {
          "metric": "lattice parameter a",
          "value": 12.980,
          "unit": "Å",
          "notes": "1.7 wt% Sr-doped LLZ"
        },
        {
          "metric": "lattice parameter a",
          "value": 12.986,
          "unit": "Å",
          "notes": "8.4 wt% Sr-doped LLZ"
        },
        {
          "metric": "phase",
          "value": "cubic garnet",
          "unit": "",
          "notes": "All Sr-doped samples"
        }
      ],
      "interpretation": "",
      "prov": [
        "Fig. 3",
        "Table 1"
      ]
    },
    {
      "method": "SEM",
      "parameters": {},
      "results": [
        {
          "metric": "grain size",
          "value": 10,
          "unit": "µm",
          "notes": "undoped LLZ (10–30 µm)"
        },
        {
          "metric": "grain size",
          "value": 100,
          "unit": "µm",
          "notes": "Sr-doped LLZ (>100 µm)"
        },
        {
          "metric": "relative density",
          "value": 94,
          "unit": "%",
          "notes": "1.7 wt% Sr-doped LLZ"
        },
        {
          "metric": "relative density",
          "value": 92,
          "unit": "%",
          "notes": "8.4 wt% Sr-doped LLZ"
        }
      ],
      "interpretation": "",
      "prov": [
        "Fig. 7",
        "Table 1"
      ]
    },
    {
      "method": "AC impedance spectroscopy",
      "parameters": {
        "frequency_range": "40 Hz–110 MHz",
        "temperature": "297 K"
      },
      "results": [
        {
          "metric": "total ionic conductivity",
          "value": 2.10e-4,
          "unit": "S/cm",
          "notes": "undoped LLZ, 24 h sinter"
        },
        {
          "metric": "total ionic conductivity",
          "value": 5e-4,
          "unit": "S/cm",
          "notes": "1.7 wt% Sr-doped LLZ, 20–24 h sinter"
        }
      ],
      "interpretation": "",
      "prov": [
        "Fig. 4",
        "Fig. 6"
      ]
    },
    {
      "method": "Arrhenius analysis",
      "parameters": {
        "temperature_range": "263–353 K"
      },
      "results": [
        {
          "metric": "activation energy",
          "value": 0.31,
          "unit": "eV",
          "notes": "1.7 wt% Sr-doped LLZ"
        },
        {
          "metric": "activation energy",
          "value": 0.34,
          "unit": "eV",
          "notes": "undoped LLZ"
        }
      ],
      "interpretation": "",
      "prov": [
        "Fig. 5",
        "Fig. 6"
      ]
    }
  ],
  "analysis": {
    "methods": [
      {
        "method_name": "Equivalent circuit fitting (Zview)",
        "results": [
          {
            "equation": "(RbQb)(RgbQgb)Qel or (RtotQtot)Qel depending on sample",
            "value": null,
            "unit": "",
            "notes": "Used to separate bulk and grain boundary resistances"
          }
        ]
      }
    ]
  },
  "final_outcomes": {
    "yield": {
      "value": null,
      "unit": "%"
    },
    "capacity": {
      "value": null,
      "unit": "mAh g-1"
    },
    "cycle_life": null
  },
  "extraction_metadata": {
    "timestamp": "2024-06-10T16:20:00Z",
    "source_file": "",
    "processing_time": null
  }
}
