Repository: meomeolucifr/BattSynth

# BattSynth: LLM-Extracted Chemical Synthesis Dataset for Battery Materials

A large-scale dataset of chemical synthesis procedures extracted from 605 battery material research papers using GPT-o3, with multi-metric quality assurance and human-in-the-loop verification.

## Dataset Overview

| Metric | Count |
|--------|-------|
| Total papers | 605 |
| Target compounds | 1,537 |
| Unique chemicals | 1,663 |
| Synthesis steps | 1,872 |
| Synthesis operations | 2,880 |
| Characterization entries | 2,048 |
| Characterization results | 4,086 |

File: src/data/extractions/Duquesnoy_et_al__-_2022_-_Functional_data-driven_framework_for_fast_forecast_reactions.json
{
  "schema": {
    "name": "Universal Chemistry Extraction Schema",
    "version": "2.1"
  },
  "units_policy": {
    "temperature": "K",
    "pressure": "bar",
    "time": "min",
    "mass": "g",
    "volume": "mL",
    "amount": "mmol",
    "concentration": "M",
    "capacity": "mAh g-1",
    "strict": true
  },
  "source": {
    "title": "Functional data-driven framework for fast forecasting of electrode slurry rheology simulated by molecular dynamics",
    "doi": "https://doi.org/10.1038/s41524-022-00819-2",
    "authors": ["Marc Duquesnoy", "Teo Lombardo", "Fernando Caro", "Florent Haudiquez", "Alain C. Ngandjong", "Jiahui Xu", "Hassan Oularbi", "Alejandro A. Franco"],
    "journal": "NPJ Computational Materials",
    "year": 2022
  },
  "metadata": {
    "discipline": "chemistry",
    "type": "computational study",
    "tags": ["battery manufacturing", "slurry rheology", "molecular dynamics", "machine learning"]
  },
  "targets": [
    {
      "target_id": "target_1",
      "compound_name": "NMC-111 electrode slurry",
      "molecular_formula": "",
      "intended_role": "simulation subject",
      "prov": ["Page 2, Figure 1"]
    },
    {
      "target_id": "target_2",
      "compound_name": "Graphite electrode slurry",
      "molecular_formula": "",
      "intended_role": "simulation subject",
      "prov": ["Page 2, Figure 1"]
    },
    {
      "target_id": "target_3",
      "compound_name": "LiFePO4 electrode slurry",
      "molecular_formula": "",
      "intended_role": "simulation subject",
      "prov": ["Page 2, Figure 1"]
    }
  ],
  "chemicals": [
    {
      "chemical_id": "chem_1",
      "name": "LiNi0.33Mn0.33Co0.33O2",
      "molecular_formula": "LiNi0.33Mn0.33Co0.33O2",
      "ontology": {
        "role": "active material",
        "category": "inorganic"
      },
      "amount": {
        "value": null,
        "unit": ""
      },
      "notes": "",
      "prov": ["Page 2, Figure 1"]
    },
    {
      "chemical_id": "chem_2",
      "name": "Graphite",
      "molecular_formula": "C",
      "ontology": {
        "role": "active material",
        "category": "inorganic"
      },
      "amount": {
        "value": null,
        "unit": ""
      },
      "notes": "",
      "prov": ["Page 2, Figure 1"]
    },
    {
      "chemical_id": "chem_3",
      "name": "LiFePO4",
      "molecular_formula": "LiFePO4",
      "ontology": {
        "role": "active material",
        "category": "inorganic"
      },
      "amount": {
        "value": null,
        "unit": ""
      },
      "notes": "",
      "prov": ["Page 2, Figure 1"]
    }
  ],
  "synthesis": {
    "steps": [
      {
        "step_id": "step_1",
        "description": "Set up coarse-grained molecular dynamics (CGMD) model of electrode slurry containing active material and carbon-binder domain particles.",
        "operations": [
          {
            "action": "initialize_simulation",
            "parameters": {
              "inputs": ["chem_1", "chem_2", "chem_3"]
            },
            "notes": "Simulation executed with LAMMPS; force fields include attractive and repulsive forces between particles."
          }
        ],
        "conditions": {
          "temperature": {
            "value": null,
            "unit": "K"
          },
          "pressure": {
            "value": null,
            "unit": "bar"
          },
          "atmosphere": ""
        },
        "prov": ["Page 2, paragraph beginning 'As an example of what happens during the slurry...'"]
      },
      {
        "step_id": "step_2",
        "description": "Perform non-equilibrium molecular dynamics (NEMD) simulation to compute viscosity–shear rate curve of the slurry.",
        "operations": [
          {
            "action": "simulate",
            "parameters": {
              "shear_rate_range": "0.1–1000 s^-1",
              "time_frames_total": "1450–1800"
            },
            "duration": {
              "value": null,
              "unit": "min"
            },
            "notes": "Average number of time frames 1734; last 1000 frames used to compute final viscosity statistics."
          }
        ],
        "conditions": {
          "temperature": {
            "value": null,
            "unit": "K"
          },
          "pressure": {
            "value": null,
            "unit": "bar"
          },
          "atmosphere": ""
        },
        "prov": ["Page 3, Figure 2a", "Page 5, paragraph 'Datasets'"]
      }
    ]
  },
  "workflow": {
    "timeline": [
      {
        "step_ref": "step_1",
        "description": "CGMD model initialization for slurry microstructure."
      },
      {
        "step_ref": "step_2",
        "description": "NEMD simulation under shear to obtain viscosity curve."
      }
    ],
    "ambiguities": []
  },
  "characterization": [
    {
      "method": "NEMD simulation",
      "parameters": {
        "shear_rate_range": "0.1–1000 s^-1",
        "time_frames_used_for_result": 1000
      },
      "results": [
        {
          "metric": "viscosity range of interest",
          "value": "0.1–50",
          "unit": "Pa s"
        }
      ],
      "interpretation": "Viscosity values within this range considered representative of experimental slurries.",
      "prov": ["Page 4, paragraph 'In our viscosity tests we applied...'"]
    }
  ],
  "analysis": {
    "methods": [
      {
        "method_name": "Functional Principal Component Analysis (FPCA) + K-Nearest Neighbors (KNN) classification",
        "results": [
          {
            "metric": "Recall",
            "value": 0.84,
            "unit": ""
          },
          {
            "metric": "F1 score",
            "value": 0.90,
            "unit": ""
          },
          {
            "metric": "speed-up for screening",
            "value": 17,
            "unit": "×"
          }
        ],
        "prov": ["Page 6, Figure 5a–c", "Page 6, paragraph 'Computational cost decrease'"]
      },
      {
        "method_name": "FPCA + KNN regression",
        "results": [
          {
            "metric": "R2 score (μ−σ)",
            "value": 0.97,
            "unit": ""
          },
          {
            "metric": "R2 score (μ+σ)",
            "value": 0.96,
            "unit": ""
          },
          {
            "metric": "speed-up for forecasting",
            "value": 11,
            "unit": "×"
          }
        ],
        "prov": ["Page 6, Figure 6", "Page 6, paragraph 'Computational cost decrease'"]
      }
    ]
  },
  "final_outcomes": {
    "yield": {
      "value": null,
      "unit": "%"
    },
    "capacity": {
      "value": null,
      "unit": "mAh g-1"
    },
    "cycle_life": null
  },
  "extraction_metadata": {
    "timestamp": "2024-06-12T18:18:00Z",
    "source_file": "provided_text_chunk",
    "processing_time": null
  }
}

File: src/data/extractions/El_Kharbachi_et_al__-_2020_-_Pseudo-ternary_LiBH4__LiCl_P2sub_reactions.json
{
  "schema": {
    "name": "Universal Chemistry Extraction Schema",
    "version": "2.1"
  },
  "units_policy": {
    "temperature": "K",
    "pressure": "bar",
    "time": "min",
    "mass": "g",
    "volume": "mL",
    "amount": "mmol",
    "concentration": "M",
    "capacity": "mAh g-1",
    "strict": true
  },
  "source": {
    "title": "Pseudo-ternary LiBH4·LiCl·P2S5 system as structurally disordered bulk electrolyte for all-solid-state lithium batteries",
    "doi": "10.1039/d0cp01334j",
    "authors": [
      "Abdelouahab El Kharbachi",
      "Magnus H. Sørby",
      "Julia Wind",
      "Amund Ruud",
      "Astrid B. Høgset",
      "Magnus M. Nygård",
      "Junxian Zhang",
      "Sangryun Kim",
      "Fermin Cuevas",
      "Shin-ichi Orimo",
      "Maximilian Fichtner",
      "Michel Latroche",
      "Helmer Fjellvåg",
      "Bjørn C. Hauback"
    ],
    "journal": "Physical Chemistry Chemical Physics",
    "year": 2020
  },
  "metadata": {
    "discipline": "chemistry",
    "type": "materials_synthesis",
    "tags": ["solid-state electrolyte", "ball milling", "borohydride", "battery"]
  },
  "targets": [
    {
      "target_id": "target_1",
      "compound_name": "LCPS10",
      "molecular_formula": "",
      "intended_role": "solid_state_electrolyte",
      "prov": ["Materials synthesis and characterization section"]
    },
    {
      "target_id": "target_2",
      "compound_name": "LCPS20",
      "molecular_formula": "",
      "intended_role": "solid_state_electrolyte",
      "prov": ["Materials synthesis and characterization section"]
    }
  ],
  "chemicals": [
    {
      "chemical_id": "chem_1",
      "name": "Lithium borohydride",
      "molecular_formula": "LiBH4",
      "ontology": {
        "role": "reactant",
        "category": "inorganic"
      },
      "amount": {
        "value": null,
        "unit": ""
      },
      "notes": "95% purity",
      "prov": ["Experimental - Materials synthesis"]
    },
    {
      "chemical_id": "chem_2",
      "name": "Lithium chloride",
      "molecular_formula": "LiCl",
      "ontology": {
        "role": "reactant",
        "category": "inorganic"
      },
      "amount": {
        "value": null,
        "unit": ""
      },
      "notes": "99.9% purity",
      "prov": ["Experimental - Materials synthesis"]
    },
    {
      "chemical_id": "chem_3",
      "name": "Phosphorus pentasulfide",
      "molecular_formula": "P2S5",
      "ontology": {
        "role": "reactant",
        "category": "inorganic"
      },
      "amount": {
        "value": null,
        "unit": ""
      },
      "notes": "99% purity",
      "prov": ["Experimental - Materials synthesis"]
    },
    {
      "chemical_id": "chem_4",
      "name": "Argon",
      "molecular_formula": "Ar",
      "ontology": {
        "role": "inert_atmosphere",
        "category": "gas"
      },
      "amount": {
        "value": null,
        "unit": ""
      },
      "notes": "<1 ppm O2, H2O in glovebox",
      "prov": ["Experimental - Materials synthesis"]
    },
    {
      "chemical_id": "chem_5",
      "name": "Hydrogen",
      "molecular_formula": "H2",
      "ontology": {
        "role": "reducing_agent",
        "category": "gas"
      },
      "amount": {
        "value": null,
        "unit": ""
      },
      "notes": "2 MPa used for powder homogenization",
      "prov": ["Electrochemical analysis and battery tests"]
    },
    {
      "chemical_id": "chem_6",
      "name": "Lithium metal foil",
      "molecular_formula": "Li",
      "ontology": {
        "role": "anode",
        "category": "metal"
      },
      "amount": {
        "value": null,
        "unit": ""
      },
      "notes": "",
      "prov": ["Electrochemical analysis and battery tests"]
    },
    {
      "chemical_id": "chem_7",
      "name": "Titanium disulfide",
      "molecular_formula": "TiS2",
      "ontology": {
        "role": "cathode",
        "category": "inorganic"
      },
      "amount": {
        "value": null,
        "unit": ""
      },
      "notes": "99.9% purity",
      "prov": ["Electrochemical analysis and battery tests"]
    },
    {
      "chemical_id": "chem_8",
      "name": "Carbon black",
      "molecular_formula": "",
      "ontology": {
        "role": "conductive_additive",
        "category": "carbon"
      },
      "amount": {
        "value": null,
        "unit": ""
      },
      "notes": "mixed with SSE for CV measurement",
      "prov": ["Electrochemical characterization section"]
    },
    {
      "chemical_id": "chem_9",
      "name": "Aluminium foil",
      "molecular_formula": "Al",
      "ontology": {
        "role": "current_collector",
        "category": "metal"
      },
      "amount": {
        "value": null,
        "unit": ""
      },
      "notes": "",
      "prov": ["Operando SR-PXD section"]
    }
  ],
  "synthesis": {
    "steps": [
      {
        "step_id": "step_1",
        "description": "Ball milling LiBH4 and LiCl (3:1 molar ratio)",
        "operations": [
          {
            "action": "ball_mill",
            "parameters": {
              "inputs": ["chem_1", "chem_2"],
              "duration": {
                "value": 300,
                "unit": "min"
              },
              "speed": {
                "value": 370,
                "unit": "rpm"
              },
              "ball_to_powder_ratio": "40:1",
              "atmosphere": "Ar"
            },
            "notes": "Fritsch Pulverisette 6 planetary mill, stainless steel vials and balls"
          }
        ],
        "conditions": {
          "temperature": {
            "value": 298,
            "unit": "K"
          },
          "pressure": {
            "value": null,
            "unit": ""
          },
          "atmosphere": "Ar"
        },
        "prov": ["Materials synthesis and characterization"]
      },
      {
        "step_id": "step_2",
        "description": "Addition of P2S5 and second ball milling",
        "operations": [
          {
            "action": "add",
            "parameters": {
              "inputs": ["chem_3"]
            },
            "notes": ""
          },
          {
            "action": "ball_mill",
            "parameters": {
              "duration": {
                "value": 180,
                "unit": "min"
              },
              "ball_to_powder_ratio": "40:1",
              "atmosphere": "Ar"
            },
            "notes": "Spex mill; conditions same as first milling"
          }
        ],
        "conditions": {
          "temperature": {
            "value": 298,
            "unit": "K"
          },
          "pressure": {
            "value": null,
            "unit": ""
          },
          "atmosphere": "Ar"
        },
        "prov": ["Materials synthesis and characterization"]
      },
      {
        "step_id": "step_3",
        "description": "Heat treatment of milled powder",
        "operations": [
          {
            "action": "anneal",
            "parameters": {
              "duration": {
                "value": 480,
                "unit": "min"
              },
              "temperature": {
                "value": 423,
                "unit": "K"
              },
              "atmosphere": "H2"
            },
            "notes": "Closed vessel"
          }
        ],
        "conditions": {
          "pressure": {
            "value": null,
            "unit": ""
          },
          "atmosphere": "H2"
        },
        "prov": ["Results and discussion – TGA/DSC analysis"]
      },
      {
        "step_id": "step_4",
        "description": "Homogenization prior to battery tests",
        "operations": [
          {
            "action": "anneal",
            "parameters": {
              "duration": {
                "value": 1440,
                "unit": "min"
              },
              "temperature": {
                "value": 423,
                "unit": "K"
              },
              "pressure": {
                "value": 20,
                "unit": "bar"
              },
              "atmosphere": "H2"
            },
            "notes": ""
          }
        ],
        "conditions": {
          "atmosphere": "H2"
        },
        "prov": ["Electrochemical analysis and battery tests"]
      },
      {
        "step_id": "step_5",
        "description": "Pellet formation for impedance testing",
        "operations": [
          {
            "action": "press",
            "parameters": {
              "pressure": {
                "value": 240,
                "unit": "MPa"
              },
              "die_diameter": {
                "value": 8,
                "unit": "mm"
              },
              "thickness": {
                "value": 2,
                "unit": "mm"
              }
            },
            "notes": "Performed inside glovebox"
          }
        ],
        "conditions": {
          "atmosphere": "Ar"
        },
        "prov": ["Electrochemical analysis – Ionic conductivities"]
      },
      {
        "step_id": "step_6",
        "description": "Preparation of cathode composite",
        "operations": [
          {
            "action": "mix",
            "parameters": {
              "inputs": ["chem_7", "target_1"],
              "mass_ratio": "2:3"
            },
            "notes": "Hand mixed in agate mortar"
          }
        ],
        "conditions": {
          "atmosphere": "Ar"
        },
        "prov": ["Electrochemical analysis and battery tests"]
      },
      {
        "step_id": "step_7",
        "description": "Cell assembly and pressing",
        "operations": [
          {
            "action": "press",
            "parameters": {
              "pressure": {
                "value": 240,
                "unit": "MPa"
              },
              "die_diameter": {
                "value": 10,
                "unit": "mm"
              },
              "mass_electrode_composite": {
                "value": 6,
                "unit": "mg"
              },
              "mass_electrolyte": {
                "value": 30,
                "unit": "mg"
              }
            },
            "notes": "Li foil placed opposite to electrode composite"
          },
          {
            "action": "anneal",
            "parameters": {
              "duration": {
                "value": 300,
                "unit": "min"
              },
              "temperature": {
                "value": 333,
                "unit": "K"
              }
            },
            "notes": "Post-assembly annealing"
          }
        ],
        "conditions": {
          "atmosphere": ""
        },
        "prov": ["Electrochemical analysis and battery tests"]
      }
    ]
  },
  "workflow": {
    "timeline": [
      {
        "step_ref": "step_1",
        "description": "Planetary ball milling of LiBH4 and LiCl"
      },
      {
        "step_ref": "step_2",
        "description": "Second milling after P2S5 addition to create LCPS powders"
      },
      {
        "step_ref": "step_3",
        "description": "Initial annealing of powders at 150 °C for 8 h"
      },
      {
        "step_ref": "step_4",
        "description": "Extended homogenization at 150 °C, 2 MPa H2 for 24 h"
      },
      {
        "step_ref": "step_5",
        "description": "Pellet pressing for impedance characterization"
      },
      {
        "step_ref": "step_6",
        "description": "Hand mixing TiS2 with electrolyte for cathode composite"
      },
      {
        "step_ref": "step_7",
        "description": "Cell pressing and low-temperature annealing before cycling"
      }
    ],
    "ambiguities": [
      {
        "issue": "Ionic conductivity notation",
        "excerpt": "\"B10/C03Sc m/C01 at room temperature\""
      },
      {
        "issue": "Spex mill speed unspecified",
        "excerpt": "\"ball-milled with Spex-mill for 3 hours with the same conditions\""
      }
    ]
  },
  "characterization": [
    {
      "method": "SR-PXD",
      "parameters": {
        "wavelength": "0.3123–0.4943 Å",
        "exposure_time": "30 s",
        "capillary_diameter": "0.5 mm",
        "rotation": "90°",
        "temperature_range": "298–423 K"
      },
      "results": [
        {
          "metric": "phase_identification",
          "value": "LiBH4, LiCl, LiCl0.6(BH4)0.4; complete amorphization above 80 °C",
          "unit": ""
        }
      ],
      "interpretation": "Structural transformation leading to amorphous conducting phase",
      "prov": ["Figures 1 and 4"]
    },
    {
      "method": "TGA/DSC",
      "parameters": {
        "heating_rate": "10 K min-1",
        "temperature_range": "298–673 K",
        "gas_flow": "50 mL min-1 Ar"
      },
      "results": [
        {
          "metric": "mass_loss",
          "value": 2.5,
          "unit": "%",
          "notes": "at 378 K for ball-milled sample"
        },
        {
          "metric": "thermal_events",
          "value": "endotherm at 333 K, exotherm at 378 K",
          "unit": ""
        }
      ],
      "interpretation": "Annealed sample stable up to 473 K",
      "prov": ["Figure 3"]
    },
    {
      "method": "Raman spectroscopy",
      "parameters": {},
      "results": [
        {
          "metric": "functional_groups",
          "value": "BH4 and PS4 modes detected",
          "unit": ""
        }
      ],
      "interpretation": "Indicates coexistence of BH4 and PS4 in same structural unit",
      "prov": ["Figure 5"]
    },
    {
      "method": "EIS",
      "parameters": {
        "frequency_range": "1 MHz–4 Hz",
        "temperature_range": "298–423 K"
      },
      "results": [
        {
          "metric": "ionic_conductivity",
          "value": 1e-3,
          "unit": "S cm-1",
          "notes": "LCPS10 at 298 K after heat treatment"
        },
        {
          "metric": "activation_energy",
          "value": 0.40,
          "unit": "eV",
          "notes": "LCPS10"
        },
        {
          "metric": "activation_energy",
          "value": 0.49,
          "unit": "eV",
          "notes": "LCPS20"
        }
      ],
      "interpretation": "",
      "prov": ["Figure 2"]
    },
    {
      "method": "Cyclic voltammetry",
      "parameters": {},
      "results": [
        {
          "metric": "electrochemical_window",
          "value": 5,
          "unit": "V",
          "notes": "Au vs Li+/Li"
        }
      ],
      "interpretation": "Stable up to 5 V; Li plating/stripping observed near 0 V",
      "prov": ["Figure 6d"]
    },
    {
      "method": "Operando SR-PXD",
      "parameters": {
        "cell_temperature": "333 K",
        "current_rate": "C/10"
      },
      "results": [
        {
          "metric": "c-axis_expansion",
          "value": "observed for TiS2 during lithiation",
          "unit": ""
        }
      ],
      "interpretation": "Confirms solid-solution LiyTiS2 formation; no change in SSE peaks",
      "prov": ["Figure 7"]
    }
  ],
  "analysis": {
    "methods": []
  },
  "final_outcomes": {
    "yield": {
      "value": null,
      "unit": "%"
    },
    "capacity": {
      "value": null,
      "unit": "mAh g-1"
    },
    "cycle_life": 10
  },
  "extraction_metadata": {
    "timestamp": "2023-10-04T12:00:00Z",
    "source_file": "provided_text_chunk",
    "processing_time": null
  }
}

File: src/data/extractions/Elia_et_al__-_2021_-_An_overview_and_prospective_on_Al_and_Al-ion_batte_reactions.json
{
  "schema": {
    "name": "Universal Chemistry Extraction Schema",
    "version": "2.1"
  },
  "units_policy": {
    "temperature": "K",
    "pressure": "bar",
    "time": "min",
    "mass": "g",
    "volume": "mL",
    "amount": "mmol",
    "concentration": "M",
    "capacity": "mAh g-1",
    "strict": true
  },
  "source": {
    "title": "An overview and prospective on Al and Al-ion battery technologies",
    "doi": "10.1016/j.jpowsour.2020.228870",
    "authors": [
      "Giuseppe Antonio Elia",
      "Kostiantyn V. Kravchyk",
      "Maksym V. Kovalenko",
      "Joaquín Chacón",
      "Alex Holland",
      "Richard G.A. Wills"
    ],
    "journal": "Journal of Power Sources",
    "year": 2021
  },
  "metadata": {
    "discipline": "chemistry",
    "type": "review",
    "tags": ["aluminum battery", "aqueous electrolyte", "chloroaluminate melt", "TiO2 nanotube", "treated aluminum"]
  },
  "targets": [
    {
      "target_id": "target_1",
      "compound_name": "TiO2 nanotube array electrode",
      "molecular_formula": "TiO2",
      "intended_role": "electrode",
      "prov": ["Section 2.1.1"]
    },
    {
      "target_id": "target_2",
      "compound_name": "treated aluminum metal (T-Al)",
      "molecular_formula": "Al",
      "intended_role": "electrode",
      "prov": ["Section 2.2"]
    }
  ],
  "chemicals": [
    {
      "chemical_id": "chem_1",
      "name": "Titanium foil",
      "molecular_formula": "Ti",
      "ontology": {
        "role": "substrate",
        "category": "inorganic"
      },
      "amount": {
        "value": null,
        "unit": "g"
      },
      "notes": "",
      "prov": ["Section 2.1.1"]
    },
    {
      "chemical_id": "chem_2",
      "name": "Ammonium fluoride",
      "molecular_formula": "NH4F",
      "ontology": {
        "role": "electrolyte component",
        "category": "inorganic"
      },
      "amount": {
        "value": null,
        "unit": "g"
      },
      "notes": "",
      "prov": ["Section 2.1.1"]
    },
    {
      "chemical_id": "chem_3",
      "name": "Water",
      "molecular_formula": "H2O",
      "ontology": {
        "role": "solvent",
        "category": "solvent"
      },
      "amount": {
        "value": null,
        "unit": "mL"
      },
      "notes": "",
      "prov": ["Section 2.1.1"]
    },
    {
      "chemical_id": "chem_4",
      "name": "Ethylene glycol",
      "molecular_formula": "C2H6O2",
      "ontology": {
        "role": "solvent",
        "category": "organic"
      },
      "amount": {
        "value": null,
        "unit": "mL"
      },
      "notes": "",
      "prov": ["Section 2.1.1"]
    },
    {
      "chemical_id": "chem_5",
      "name": "1-Ethyl-3-methylimidazolium chloride",
      "molecular_formula": "C6H11N2Cl",
      "ontology": {
        "role": "ionic liquid component",
        "category": "organic salt"
      },
      "amount": {
        "value": null,
        "unit": "g"
      },
      "notes": "",
      "prov": ["Section 2.2"]
    },
    {
      "chemical_id": "chem_6",
      "name": "Aluminum chloride",
      "molecular_formula": "AlCl3",
      "ontology": {
        "role": "Lewis acid",
        "category": "inorganic"
      },
      "amount": {
        "value": null,
        "unit": "g"
      },
      "notes": "",
      "prov": ["Section 2.2"]
    },
    {
      "chemical_id": "chem_7",
      "name": "Aluminum metal foil",
      "molecular_formula": "Al",
      "ontology": {
        "role": "substrate",
        "category": "inorganic"
      },
      "amount": {
        "value": null,
        "unit": "g"
      },
      "notes": "",
      "prov": ["Section 2.2"]
    }
  ],
  "synthesis": {
    "steps": [
      {
        "step_id": "step_1",
        "description": "Formation of TiO2 nanotube arrays by anodization of Ti foil.",
        "operations": [
          {
            "action": "anodize",
            "parameters": {
              "inputs": ["chem_1", "chem_2", "chem_3", "chem_4"],
              "voltage": {"value": 60, "unit": "V"},
              "duration": {"value": 30, "unit": "min"},
              "counter_electrode": "graphite"
            },
            "temperature": {"value": 298, "unit": "K"},
            "notes": "Electrolyte composed of NH4F/water/ethylene glycol.",
            "prov": ["Section 2.1.1"]
          }
        ],
        "conditions": {
          "atmosphere": "",
          "pressure": {"value": null, "unit": ""}
        },
        "prov": ["Section 2.1.1"]
      },
      {
        "step_id": "step_2",
        "description": "Surface treatment of aluminum metal to create artificial interphase (T-Al).",
        "operations": [
          {
            "action": "immerse",
            "parameters": {
              "inputs": ["chem_7", "chem_5", "chem_6"],
              "molar_ratio": "1:1.3 (EMIMCl:AlCl3)"
            },
            "duration": {"value": null, "unit": "min"},
            "temperature": {"value": null, "unit": "K"},
            "notes": "Treatment in conventional chloroaluminate melt to partially remove Al2O3 layer.",
            "prov": ["Section 2.2"]
          }
        ],
        "conditions": {
          "atmosphere": "",
          "pressure": {"value": null, "unit": ""}
        },
        "prov": ["Section 2.2"]
      }
    ]
  },
  "workflow": {
    "timeline": [
      {
        "step_ref": "step_1",
        "description": "Anodization of Ti foil yields TiO2 nanotube array electrode (target_1)."
      },
      {
        "step_ref": "step_2",
        "description": "Chloroaluminate melt treatment converts Al foil to treated aluminum electrode (target_2)."
      }
    ],
    "ambiguities": [
      {
        "issue": "No specific amounts or concentrations for NH4F, water, and ethylene glycol provided.",
        "excerpt": "prepared TiO2 nanotubes through the anodization of Ti foil in an NH4F/water/ethylene glycol electrolyte at 60 V for 30 min at room temperature"
      },
      {
        "issue": "Duration and temperature for aluminum treatment not specified.",
        "excerpt": "Treating the Al metal with conventional chloroaluminate led to partial removal of the Al2O3 passivation layer"
      }
    ]
  },
  "characterization": [
    {
      "method": "Cyclic Voltammetry",
      "parameters": {
        "scan_rate_range": "20–100 mV s-1",
        "electrolyte": "1 M AlCl3 aqueous"
      },
      "results": [
        {
          "metric": "capacity",
          "value": 75,
          "unit": "mAh g-1"
        },
        {
          "metric": "coulombic efficiency",
          "value": 90,
          "unit": "%"
        }
      ],
      "interpretation": "Reversible redox peaks indicating diffusion-limited Al3+ insertion in TiO2 nanotubes.",
      "prov": ["Section 2.1.1"]
    },
    {
      "method": "Galvanostatic cycling (symmetric cell)",
      "parameters": {
        "current_density": {"value": 0.2, "unit": "mA cm-2"},
        "time_limit": {"value": 60, "unit": "min"},
        "electrolyte": "1–2 m Al(CF3SO3)3 in H2O"
      },
      "results": [
        {
          "metric": "overvoltage",
          "value": 0.2,
          "unit": "V"
        }
      ],
      "interpretation": "Flat voltage profiles suggest reversible Al stripping/deposition on treated Al electrodes.",
      "prov": ["Figure 2, Section 2.2"]
    }
  ],
  "analysis": {
    "methods": []
  },
  "final_outcomes": {
    "yield": {
      "value": null,
      "unit": "%"
    },
    "capacity": {
      "value": 75,
      "unit": "mAh g-1"
    },
    "cycle_life": null
  },
  "extraction_metadata": {
    "timestamp": "2024-06-08T12:00:00Z",
    "source_file": "provided_text_chunk.txt",
    "processing_time": null
  }
}

File: src/data/extractions/Feng_et_al__-_2022_-_Review_of_modification_strategies_in_emerging_inor_reactions.json
{
  "schema": {
    "name": "Universal Chemistry Extraction Schema",
    "version": "2.1"
  },
  "units_policy": {
    "temperature": "K",
    "pressure": "bar",
    "time": "min",
    "mass": "g",
    "volume": "mL",
    "amount": "mmol",
    "concentration": "M",
    "capacity": "mAh g-1",
    "strict": true
  },
  "source": {
    "title": "Review of modification strategies in emerging inorganic solid-state electrolytes for lithium, sodium, and potassium batteries",
    "doi": "10.1016/j.joule.2022.01.015",
    "authors": ["Xuyong Feng", "Hong Fang", "Nan Wu", "Pengcheng Liu", "Puru Jena", "Jagjit Nanda", "David Mitlin"],
    "journal": "Joule",
    "year": 2022
  },
  "metadata": {
    "discipline": "chemistry",
    "type": "review article",
    "tags": ["solid-state electrolyte", "LLZO", "argyrodite", "NASICON", "tape casting", "surface coating"]
  },
  "targets": [
    {
      "target_id": "target_1",
      "compound_name": "LLZO thin film",
      "molecular_formula": "Li7La3Zr2O12 (tape-cast film)",
      "intended_role": "solid electrolyte",
      "prov": ["Page 559, paragraph describing tape casting"]
    },
    {
      "target_id": "target_2",
      "compound_name": "SnO2-coated NASICON",
      "molecular_formula": "",
      "intended_role": "surface-modified solid electrolyte",
      "prov": ["Page 573, first full paragraph"]
    },
    {
      "target_id": "target_3",
      "compound_name": "Li6PS5Cl thin electrolyte layer",
      "molecular_formula": "Li6PS5Cl",
      "intended_role": "solid electrolyte film",
      "prov": ["Page 565, first full paragraph"]
    }
  ],
  "chemicals": [
    {
      "chemical_id": "chem_1",
      "name": "Li2CO3",
      "molecular_formula": "Li2CO3",
      "ontology": {
        "role": "lithium source",
        "category": "inorganic"
      },
      "amount": {
        "value": null,
        "unit": "g"
      },
      "notes": "",
      "prov": ["Page 559"]
    },
    {
      "chemical_id": "chem_2",
      "name": "polyvinyl butyral",
      "molecular_formula": "",
      "ontology": {
        "role": "binder",
        "category": "polymer"
      },
      "amount": {
        "value": null,
        "unit": "g"
      },
      "notes": "",
      "prov": ["Page 559"]
    },
    {
      "chemical_id": "chem_3",
      "name": "benzyl butyl phthalate",
      "molecular_formula": "",
      "ontology": {
        "role": "plasticizer",
        "category": "organic"
      },
      "amount": {
        "value": null,
        "unit": "g"
      },
      "notes": "",
      "prov": ["Page 559"]
    },
    {
      "chemical_id": "chem_4",
      "name": "alcohol",
      "molecular_formula": "",
      "ontology": {
        "role": "solvent",
        "category": "solvent"
      },
      "amount": {
        "value": null,
        "unit": "mL"
      },
      "notes": "",
      "prov": ["Page 559"]
    },
    {
      "chemical_id": "chem_5",
      "name": "acetone",
      "molecular_formula": "C3H6O",
      "ontology": {
        "role": "solvent",
        "category": "solvent"
      },
      "amount": {
        "value": null,
        "unit": "mL"
      },
      "notes": "",
      "prov": ["Page 559"]
    },
    {
      "chemical_id": "chem_6",
      "name": "graphite foil",
      "molecular_formula": "C",
      "ontology": {
        "role": "support",
        "category": "carbon"
      },
      "amount": {
        "value": null,
        "unit": "g"
      },
      "notes": "",
      "prov": ["Page 559"]
    },
    {
      "chemical_id": "chem_7",
      "name": "SnCl4 solution",
      "molecular_formula": "SnCl4",
      "ontology": {
        "role": "precursor",
        "category": "inorganic"
      },
      "amount": {
        "value": null,
        "unit": "mL"
      },
      "notes": "0.5 M in unspecified solvent",
      "prov": ["Page 573"]
    },
    {
      "chemical_id": "chem_8",
      "name": "Li6PS5Cl",
      "molecular_formula": "Li6PS5Cl",
      "ontology": {
        "role": "electrolyte powder",
        "category": "inorganic"
      },
      "amount": {
        "value": null,
        "unit": "g"
      },
      "notes": "",
      "prov": ["Page 565"]
    },
    {
      "chemical_id": "chem_9",
      "name": "acrylate-type binder",
      "molecular_formula": "",
      "ontology": {
        "role": "binder",
        "category": "polymer"
      },
      "amount": {
        "value": 1,
        "unit": "%",
        "notes": "wt%"
      },
      "notes": "relative to Li6PS5Cl",
      "prov": ["Page 565"]
    },
    {
      "chemical_id": "chem_10",
      "name": "xylene",
      "molecular_formula": "C8H10",
      "ontology": {
        "role": "solvent",
        "category": "solvent"
      },
      "amount": {
        "value": null,
        "unit": "mL"
      },
      "notes": "",
      "prov": ["Page 565"]
    }
  ],
  "synthesis": {
    "steps": [
      {
        "step_id": "step_1",
        "description": "Tape-casting and sintering of LLZO film",
        "operations": [
          {
            "action": "mix",
            "parameters": {
              "inputs": ["chem_1", "chem_2", "chem_3", "chem_4", "chem_5"]
            },
            "duration": {
              "value": 2880,
              "unit": "min"
            },
            "notes": "ball-milled for 48 h to homogenize suspension"
          },
          {
            "action": "cast",
            "parameters": {
              "substrate": "Mylar sheet"
            },
            "notes": "tape cast onto substrate and dried"
          },
          {
            "action": "peel",
            "parameters": {},
            "notes": "green tape peeled and punched into 22 mm disks"
          },
          {
            "action": "heat",
            "parameters": {},
            "temperature": {
              "value": 1343,
              "unit": "K"
            },
            "duration": {
              "value": 60,
              "unit": "min"
            },
            "atmosphere": "Ar",
            "notes": "densiﬁcation between graphite foils under mechanical support"
          },
          {
            "action": "reheat",
            "parameters": {},
            "temperature": {
              "value": 1113,
              "unit": "K"
            },
            "duration": {
              "value": null,
              "unit": "min"
            },
            "atmosphere": "air",
            "notes": "to remove carbon"
          }
        ],
        "conditions": {
          "pressure": {
            "value": null,
            "unit": "bar"
          }
        },
        "prov": ["Page 559"]
      },
      {
        "step_id": "step_2",
        "description": "SnO2 coating on NASICON",
        "operations": [
          {
            "action": "impregnate",
            "parameters": {
              "inputs": ["SnCl4 solution"]
            },
            "notes": "NASICON pellets immersed in 0.5 M SnCl4 solution"
          },
          {
            "action": "calcine",
            "parameters": {},
            "temperature": {
              "value": 773,
              "unit": "K"
            },
            "duration": {
              "value": 60,
              "unit": "min"
            },
            "atmosphere": "air"
          }
        ],
        "conditions": {},
        "prov": ["Page 573"]
      },
      {
        "step_id": "step_3",
        "description": "Preparation of Li6PS5Cl thin electrolyte layer",
        "operations": [
          {
            "action": "mix",
            "parameters": {
              "inputs": ["chem_8", "chem_9", "chem_10"]
            },
            "notes": "1 wt % acrylate binder dissolved in xylene with Li6PS5Cl powder"
          },
          {
            "action": "cast",
            "parameters": {},
            "notes": "cast to obtain 30 µm thick film"
          },
          {
            "action": "dry",
            "parameters": {},
            "notes": "dried to remove solvent"
          }
        ],
        "conditions": {},
        "prov": ["Page 565"]
      }
    ]
  },
  "workflow": {
    "timeline": [
      {
        "step_ref": "step_1",
        "description": "LLZO tape casting and high-temperature sintering to form dense film"
      },
      {
        "step_ref": "step_2",
        "description": "Surface modification of NASICON via SnO2 layer for improved Na wetting"
      },
      {
        "step_ref": "step_3",
        "description": "Solution processing of argyrodite Li6PS5Cl into thin flexible electrolyte"
      }
    ],
    "ambiguities": [
      {
        "issue": "Missing quantitative amounts for several reagents",
        "excerpt": "Li2CO3, polyvinyl butyral, and benzyl butyl phthalate were added to alcohol and acetone solvents"
      },
      {
        "issue": "Solvent for 0.5 M SnCl4 not specified",
        "excerpt": "impregnating it with 0.5 M SnCl4 solution"
      }
    ]
  },
  "characterization": [
    {
      "method": "Electrochemical impedance spectroscopy",
      "parameters": {},
      "results": [
        {
          "metric": "total resistance",
          "value": 35,
          "unit": "Ω cm²"
        }
      ],
      "interpretation": "LLZO thin film exhibits low resistance",
      "prov": ["Page 559"]
    },
    {
      "method": "Electrochemical impedance spectroscopy",
      "parameters": {},
      "results": [
        {
          "metric": "interfacial resistance (Na/NASICON)",
          "value": 270,
          "unit": "Ω cm²"
        }
      ],
      "interpretation": "SnO2 coating lowers resistance compared to >10000 Ω cm² baseline",
      "prov": ["Page 573"]
    },
    {
      "method": "Thickness measurement",
      "parameters": {},
      "results": [
        {
          "metric": "film thickness",
          "value": 30,
          "unit": "µm"
        }
      ],
      "interpretation": "Thin Li6PS5Cl layer achieved via casting",
      "prov": ["Page 565"]
    }
  ],
  "analysis": {
    "methods": []
  },
  "final_outcomes": {
    "yield": {
      "value": null,
      "unit": "%"
    },
    "capacity": {
      "value": null,
      "unit": "mAh g-1"
    },
    "cycle_life": null
  },
  "extraction_metadata": {
    "timestamp": "2024-06-22T10:31:00Z",
    "source_file": "review_text_chunk",
    "processing_time": 0.9
  }
}
