Repository: meomeolucifr/BattSynth

# BattSynth: LLM-Extracted Chemical Synthesis Dataset for Battery Materials

A large-scale dataset of chemical synthesis procedures extracted from 605 battery material research papers using GPT-o3, with multi-metric quality assurance and human-in-the-loop verification.

## Dataset Overview

| Metric | Count |
|--------|-------|
| Total papers | 605 |
| Target compounds | 1,537 |
| Unique chemicals | 1,663 |
| Synthesis steps | 1,872 |
| Synthesis operations | 2,880 |
| Characterization entries | 2,048 |
| Characterization results | 4,086 |

File: src/data/extractions/Hao_et_al__-_2020_-_An_In_Depth_Study_of_Zn_Metal_Surface_Chemistry_fo_reactions.json
{
  "schema": {
    "name": "Universal Chemistry Extraction Schema",
    "version": "2.1"
  },
  "units_policy": {
    "temperature": "K",
    "pressure": "bar",
    "time": "min",
    "mass": "g",
    "volume": "mL",
    "amount": "mmol",
    "concentration": "M",
    "capacity": "mAh g-1",
    "strict": true
  },
  "source": {
    "title": "An In-Depth Study of Zn Metal Surface Chemistry for Advanced Aqueous Zn-Ion Batteries",
    "doi": "10.1002/adma.202003021",
    "authors": ["Junnan Hao", "Bo Li", "Xiaolong Li", "Xiaohui Zeng", "Shilin Zhang", "Fuhua Yang", "Sailin Liu", "Dan Li", "Chao Wu", "Zaiping Guo"],
    "journal": "Advanced Materials",
    "year": 2020
  },
  "metadata": {
    "discipline": "chemistry",
    "type": "materials synthesis and electrochemistry",
    "tags": ["ZnS protective layer", "zinc anode", "aqueous zinc-ion batteries"]
  },
  "targets": [
    {
      "target_id": "target_1",
      "compound_name": "ZnS@Zn-350 electrode",
      "molecular_formula": "",
      "intended_role": "protected zinc electrode",
      "prov": ["Page 4, Figure 3a–c"]
    }
  ],
  "chemicals": [
    {
      "chemical_id": "chem_1",
      "name": "Zinc metal foil",
      "molecular_formula": "Zn",
      "ontology": {
        "role": "substrate",
        "category": "inorganic"
      },
      "amount": {
        "value": null,
        "unit": "g"
      },
      "notes": "Used as metallic substrate for ZnS formation",
      "prov": ["Page 4, synthesis description"]
    },
    {
      "chemical_id": "chem_2",
      "name": "Sulfur powder",
      "molecular_formula": "S",
      "ontology": {
        "role": "reactant",
        "category": "element"
      },
      "amount": {
        "value": 100,
        "unit": "g"
      },
      "notes": "",
      "prov": ["Page 4, Figure 2a description"]
    },
    {
      "chemical_id": "chem_3",
      "name": "Zinc sulfate",
      "molecular_formula": "ZnSO4",
      "ontology": {
        "role": "electrolyte salt",
        "category": "inorganic"
      },
      "amount": {
        "value": 1,
        "unit": "M"
      },
      "notes": "Electrolyte concentration stated as 1 m",
      "prov": ["Page 2, electrolyte description"]
    },
    {
      "chemical_id": "chem_4",
      "name": "Manganese(II) sulfate",
      "molecular_formula": "MnSO4",
      "ontology": {
        "role": "electrolyte additive",
        "category": "inorganic"
      },
      "amount": {
        "value": 0.1,
        "unit": "M"
      },
      "notes": "Additive to inhibit Mn dissolution",
      "prov": ["Page 7, full-cell electrolyte description"]
    },
    {
      "chemical_id": "chem_5",
      "name": "Manganese dioxide",
      "molecular_formula": "MnO2",
      "ontology": {
        "role": "cathode material",
        "category": "inorganic"
      },
      "amount": {
        "value": null,
        "unit": "g"
      },
      "notes": "Electrodeposited on carbon cloth",
      "prov": ["Page 7, Figure S26 reference"]
    }
  ],
  "synthesis": {
    "steps": [
      {
        "step_id": "step_1",
        "description": "Assembly of sulfur vapor reaction setup",
        "operations": [
          {
            "action": "place",
            "parameters": {
              "inputs": ["chem_1"]
            },
            "notes": "Zn foil placed in a specially designed tube above sulfur powder"
          },
          {
            "action": "add",
            "parameters": {
              "inputs": ["chem_2"]
            },
            "notes": "100 g sulfur powder positioned below Zn foil"
          },
          {
            "action": "evacuate",
            "parameters": {
              "pressure": {
                "value": 1.0e-3,
                "unit": "bar"
              }
            },
            "notes": "Tube evacuated then sealed"
          }
        ],
        "conditions": {
          "temperature": {
            "value": null,
            "unit": "K"
          },
          "atmosphere": "vacuum",
          "pressure": {
            "value": 1.0e-3,
            "unit": "bar"
          }
        },
        "prov": ["Page 4, Figure 2a"]
      },
      {
        "step_id": "step_2",
        "description": "In-situ vapor–solid reaction to form ZnS layer",
        "operations": [
          {
            "action": "heat",
            "parameters": {},
            "temperature": {
              "value": 623.15,
              "unit": "K"
            },
            "duration": {
              "value": null,
              "unit": "min"
            },
            "notes": "Optimal temperature reported as 350 °C for homogeneous coating"
          }
        ],
        "conditions": {
          "atmosphere": "sealed vacuum tube with sulfur vapor",
          "pressure": {
            "value": 1.0e-3,
            "unit": "bar"
          }
        },
        "prov": ["Page 4, Figure 3a"]
      }
    ]
  },
  "workflow": {
    "timeline": [
      {
        "step_ref": "step_1",
        "description": "Setup and evacuation of sulfur reaction tube"
      },
      {
        "step_ref": "step_2",
        "description": "Heating to produce ZnS@Zn-350 protective layer"
      }
    ],
    "ambiguities": [
      {
        "issue": "Reaction duration not specified",
        "excerpt": "Different temperatures have been conducted ... suggesting that a homogeneous ZnS coating was realized at 350 °C (ZnS@Zn-350)."
      }
    ]
  },
  "characterization": [
    {
      "method": "SEM",
      "parameters": {},
      "results": [
        {
          "metric": "ZnS layer thickness",
          "value": 0.5,
          "unit": "µm"
        }
      ],
      "interpretation": "Homogeneous dense coating",
      "prov": ["Page 4, Figure 3c"]
    },
    {
      "method": "XRD",
      "parameters": {},
      "results": [
        {
          "metric": "ZnS peaks",
          "value": [28.6, 47.5, 56.3],
          "unit": "degree 2θ"
        }
      ],
      "interpretation": "Confirms cubic ZnS formation",
      "prov": ["Page 4, Figure 3a"]
    },
    {
      "method": "XPS",
      "parameters": {},
      "results": [
        {
          "metric": "S 2p3/2 binding energy",
          "value": 161.9,
          "unit": "eV"
        },
        {
          "metric": "S 2p1/2 binding energy",
          "value": 163.2,
          "unit": "eV"
        }
      ],
      "interpretation": "Zn–S bonding and interfacial charge transfer",
      "prov": ["Page 4, Figure 3e–f"]
    },
    {
      "method": "Linear polarization",
      "parameters": {},
      "results": [
        {
          "metric": "Corrosion potential (ZnS@Zn-350)",
          "value": -1.048,
          "unit": "V"
        },
        {
          "metric": "Corrosion potential (bare Zn)",
          "value": -1.052,
          "unit": "V"
        },
        {
          "metric": "Corrosion current reduction",
          "value": 368.5,
          "unit": "µA cm^-2"
        }
      ],
      "interpretation": "ZnS layer mitigates corrosion",
      "prov": ["Page 5, Figure S18 reference"]
    },
    {
      "method": "Electrical resistivity measurement",
      "parameters": {},
      "results": [
        {
          "metric": "Resistivity",
          "value": 1.5e5,
          "unit": "Ω cm"
        },
        {
          "metric": "Conductivity",
          "value": 6.5e-6,
          "unit": "S cm^-1"
        }
      ],
      "interpretation": "ZnS layer is a wide-bandgap semiconductor",
      "prov": ["Page 5, resistivity evaluation"]
    },
    {
      "method": "Electrochemical impedance / transference number",
      "parameters": {},
      "results": [
        {
          "metric": "Zn2+ transference number (bare)",
          "value": 0.33,
          "unit": ""
        },
        {
          "metric": "Zn2+ transference number (ZnS@Zn-350)",
          "value": 0.78,
          "unit": ""
        }
      ],
      "interpretation": "ZnS layer enhances Zn2+ transport",
      "prov": ["Page 5, Figure S21 reference"]
    }
  ],
  "analysis": {
    "methods": [
      {
        "method_name": "DFT calculation",
        "results": [
          {
            "equation": "",
            "value": "Unbalanced charge distribution at ZnS/Zn interface inferred",
            "unit": ""
          }
        ]
      }
    ]
  },
  "final_outcomes": {
    "yield": {
      "value": null,
      "unit": "%"
    },
    "capacity": {
      "value": 110.2,
      "unit": "mAh g-1"
    },
    "cycle_life": 2500
  },
  "extraction_metadata": {
    "timestamp": "2023-10-02T00:00:00Z",
    "source_file": "provided_text",
    "processing_time": null
  }
}

File: src/data/extractions/Hart_and_Forcade_-_2008_-_Algorithm_for_generating_derivative_structures_reactions.json
{
  "schema": {
    "name": "Universal Chemistry Extraction Schema",
    "version": "2.1"
  },
  "units_policy": {
    "temperature": "K",
    "pressure": "bar",
    "time": "min",
    "mass": "g",
    "volume": "mL",
    "amount": "mmol",
    "concentration": "M",
    "capacity": "mAh g-1",
    "strict": true
  },
  "source": {
    "title": "Algorithm for generating derivative structures",
    "doi": "10.1103/PhysRevB.77.224115",
    "authors": [
      "Gus L. W. Hart",
      "Rodney W. Forcade"
    ],
    "journal": "Physical Review B",
    "year": 2008
  },
  "metadata": {
    "discipline": "chemistry",
    "type": "computational methodology",
    "tags": [
      "superlattice enumeration",
      "derivative structures",
      "crystallography algorithm"
    ]
  },
  "targets": [],
  "chemicals": [],
  "synthesis": {
    "steps": []
  },
  "workflow": {
    "timeline": [],
    "ambiguities": []
  },
  "characterization": [],
  "analysis": {
    "methods": []
  },
  "final_outcomes": {
    "yield": {
      "value": null,
      "unit": "%"
    },
    "capacity": {
      "value": null,
      "unit": "mAh g-1"
    },
    "cycle_life": null
  },
  "extraction_metadata": {
    "timestamp": "2023-10-02T12:00:00Z",
    "source_file": "",
    "processing_time": null
  }
}

File: src/data/extractions/Haruyama_et_al__-_2014_-_Space_Charge_Layer_Effect_at_Interface_between_Oxi_reactions.json
{
  "schema": {
    "name": "Universal Chemistry Extraction Schema",
    "version": "2.1"
  },
  "units_policy": {
    "temperature": "K",
    "pressure": "bar",
    "time": "min",
    "mass": "g",
    "volume": "mL",
    "amount": "mmol",
    "concentration": "M",
    "capacity": "mAh g-1",
    "strict": true
  },
  "source": {
    "title": "Supporting Information for: Space-Charge Layer Effect at Interface between Oxide Cathode and Sulfide Electrolyte in All Solid-State Lithium-Ion Battery",
    "doi": "",
    "authors": [
      "Jun Haruyama",
      "Keitaro Sodeyama",
      "Liyuan Han",
      "Kazunori Takada",
      "Yoshitaka Tateyama"
    ],
    "journal": "",
    "year": null
  },
  "metadata": {
    "discipline": "chemistry",
    "type": "computational study",
    "tags": [
      "DFT",
      "DFT+U",
      "all-solid-state battery",
      "interface",
      "surface energy"
    ]
  },
  "targets": [
    {
      "target_id": "target_1",
      "compound_name": "LiCoO2 (LCO)",
      "molecular_formula": "LiCoO2",
      "intended_role": "studied_material",
      "prov": [
        "Page 1, Table S1"
      ]
    },
    {
      "target_id": "target_2",
      "compound_name": "LiNbO3 (LNO)",
      "molecular_formula": "LiNbO3",
      "intended_role": "studied_material",
      "prov": [
        "Page 1, Table S1"
      ]
    },
    {
      "target_id": "target_3",
      "compound_name": "Li3PS4 (LPS)",
      "molecular_formula": "Li3PS4",
      "intended_role": "studied_material",
      "prov": [
        "Page 1, Table S1"
      ]
    }
  ],
  "chemicals": [
    {
      "chemical_id": "chem_1",
      "name": "LiCoO2",
      "molecular_formula": "LiCoO2",
      "ontology": {
        "role": "studied_material",
        "category": "inorganic"
      },
      "amount": {
        "value": null,
        "unit": ""
      },
      "notes": "Denoted as LCO throughout the text.",
      "prov": [
        "Page 1"
      ]
    },
    {
      "chemical_id": "chem_2",
      "name": "LiNbO3",
      "molecular_formula": "LiNbO3",
      "ontology": {
        "role": "studied_material",
        "category": "inorganic"
      },
      "amount": {
        "value": null,
        "unit": ""
      },
      "notes": "Denoted as LNO throughout the text.",
      "prov": [
        "Page 1"
      ]
    },
    {
      "chemical_id": "chem_3",
      "name": "Li3PS4",
      "molecular_formula": "Li3PS4",
      "ontology": {
        "role": "studied_material",
        "category": "inorganic"
      },
      "amount": {
        "value": null,
        "unit": ""
      },
      "notes": "Denoted as LPS throughout the text.",
      "prov": [
        "Page 1"
      ]
    }
  ],
  "synthesis": {
    "steps": []
  },
  "workflow": {
    "timeline": [],
    "ambiguities": [
      {
        "issue": "Energy gap unit listed as 'V' instead of 'eV'.",
        "excerpt": "Table S1 column header: 𝐸! (V)"
      }
    ]
  },
  "characterization": [
    {
      "method": "DFT+U calculation",
      "parameters": {
        "k_point_meshes": {
          "LCO_bulk": "8×8×4",
          "LNO_bulk": "8×8×4",
          "LPS_bulk": "4×6×8",
          "LCO_surface": "8×4×1",
          "LNO_surface_small": "8×4×1",
          "LNO_surface_large": "4×4×1",
          "LPS_surface": "4×8×1"
        }
      },
      "results": [
        {
          "material_ref": "chem_1",
          "metric": "lattice_constants_bulk",
          "value": {
            "a": 2.835,
            "b": null,
            "c": 14.04
          },
          "unit": "Å"
        },
        {
          "material_ref": "chem_1",
          "metric": "energy_gap_bulk",
          "value": 2.2,
          "unit": "eV"
        },
        {
          "material_ref": "chem_2",
          "metric": "lattice_constants_bulk",
          "value": {
            "a": 5.183,
            "b": null,
            "c": 13.96
          },
          "unit": "Å"
        },
        {
          "material_ref": "chem_2",
          "metric": "energy_gap_bulk",
          "value": 3.6,
          "unit": "eV"
        },
        {
          "material_ref": "chem_3",
          "metric": "lattice_constants_bulk",
          "value": {
            "a": 13.13,
            "b": 8.062,
            "c": 6.178
          },
          "unit": "Å"
        },
        {
          "material_ref": "chem_3",
          "metric": "energy_gap_bulk",
          "value": 2.8,
          "unit": "eV"
        },
        {
          "material_ref": "chem_1",
          "metric": "surface_energy_LCO(110)",
          "value": 14.08,
          "unit": "eV nm-2"
        },
        {
          "material_ref": "chem_1",
          "metric": "surface_energy_gap_LCO(110)",
          "value": 0.70,
          "unit": "eV"
        },
        {
          "material_ref": "chem_2",
          "metric": "surface_energy_LNO(110)_Li2Nb2O6_termination",
          "value": 5.63,
          "unit": "eV nm-2"
        },
        {
          "material_ref": "chem_2",
          "metric": "surface_energy_gap_LNO(110)_Li2Nb2O6_termination",
          "value": 3.0,
          "unit": "eV"
        },
        {
          "material_ref": "chem_2",
          "metric": "surface_energy_LNO(110)_Li6Nb6O9_termination",
          "value": 6.45,
          "unit": "eV nm-2"
        },
        {
          "material_ref": "chem_2",
          "metric": "surface_energy_gap_LNO(110)_Li6Nb6O9_termination",
          "value": 3.1,
          "unit": "eV"
        },
        {
          "material_ref": "chem_3",
          "metric": "surface_energy_LPS(010)",
          "value": 1.94,
          "unit": "eV nm-2"
        },
        {
          "material_ref": "chem_3",
          "metric": "surface_energy_gap_LPS(010)",
          "value": 2.6,
          "unit": "eV"
        }
      ],
      "interpretation": "",
      "prov": [
        "Table S1",
        "Table S2"
      ]
    }
  ],
  "analysis": {
    "methods": [
      {
        "method_name": "Interface adhesion energy calculation",
        "results": [
          {
            "interface": "LCO(110)/LNO(110)",
            "misfit_parameter_%": 3.4,
            "adhesion_energy": 10.6,
            "adhesion_energy_unit": "eV nm-2",
            "prov": "Table S3"
          },
          {
            "interface": "LCO(110)/LNO(110) (second configuration)",
            "misfit_parameter_%": 5.2,
            "adhesion_energy": 6.1,
            "adhesion_energy_unit": "eV nm-2",
            "prov": "Table S3"
          },
          {
            "interface": "LCO(110)/LPS(010)",
            "misfit_parameter_%": 3.7,
            "adhesion_energy": 4.3,
            "adhesion_energy_unit": "eV nm-2",
            "prov": "Table S3"
          },
          {
            "interface": "LNO(110)/LPS(010)",
            "misfit_parameter_%": 3.6,
            "adhesion_energy": 3.8,
            "adhesion_energy_unit": "eV nm-2",
            "prov": "Table S3"
          }
        ]
      },
      {
        "method_name": "Relative interface energy comparison",
        "results": [
          {
            "interface": "LCO(110)/LNO(110)",
            "relative_energies_eV": [
              7.22,
              6.12,
              8.70,
              4.77,
              3.85,
              5.70,
              4.30,
              9.07,
              3.84,
              3.42,
              5.03,
              6.79,
              5.97,
              0.00,
              8.74,
              8.72
            ],
            "prov": "Table S4"
          },
          {
            "interface": "LCO(110)/LNO(110) (alternative)",
            "relative_energies_eV": [
              3.71,
              2.58,
              1.99,
              3.73,
              3.58,
              2.58,
              1.32,
              2.84,
              3.20,
              3.57,
              1.47,
              2.46,
              1.66,
              1.97,
              0.00,
              2.69
            ],
            "prov": "Table S4"
          },
          {
            "interface": "LCO(110)/LPS(010)",
            "relative_energies_eV": [
              6.19,
              1.77,
              1.41,
              0.00
            ],
            "prov": "Table S4"
          },
          {
            "interface": "LNO(110)/LPS(010)",
            "relative_energies_eV": [
              1.07,
              5.04,
              0.00
            ],
            "prov": "Table S4"
          }
        ]
      }
    ]
  },
  "final_outcomes": {
    "yield": {
      "value": null,
      "unit": "%"
    },
    "capacity": {
      "value": null,
      "unit": "mAh g-1"
    },
    "cycle_life": null
  },
  "extraction_metadata": {
    "timestamp": "2024-06-10T14:56:00Z",
    "source_file": "",
    "processing_time": null
  }
}

File: src/data/extractions/Haverkate_et_al__-_2010_-_Large_Space_Charge_Effects_in_a_Nanostructured_Pro_reactions.json
{
  "schema": {
    "name": "Universal Chemistry Extraction Schema",
    "version": "2.1"
  },
  "units_policy": {
    "temperature": "K",
    "pressure": "bar",
    "time": "min",
    "mass": "g",
    "volume": "mL",
    "amount": "mmol",
    "concentration": "M",
    "capacity": "mAh g-1",
    "strict": true
  },
  "source": {
    "title": "Large Space-Charge Effects in a Nanostructured Proton Conductor",
    "doi": "10.1002/adfm.201000692",
    "authors": [
      "Lucas A. Haverkate",
      "Wing K. Chan",
      "Fokko M. Mulder"
    ],
    "journal": "Advanced Functional Materials",
    "year": 2010
  },
  "metadata": {
    "discipline": "chemistry",
    "type": "research article",
    "tags": [
      "nanoionics",
      "space-charge",
      "proton conductor",
      "TiO2",
      "CsHSO4"
    ]
  },
  "targets": [
    {
      "target_id": "target_1",
      "compound_name": "TiO2–CsHSO4 nanocomposite",
      "molecular_formula": "",
      "intended_role": "product",
      "prov": [
        "Page 4107–4108 (text)"
      ]
    }
  ],
  "chemicals": [
    {
      "chemical_id": "chem_1",
      "name": "TiO2 anatase",
      "molecular_formula": "TiO2",
      "ontology": {
        "role": "acceptor phase",
        "category": "inorganic oxide"
      },
      "amount": {
        "value": null,
        "unit": ""
      },
      "notes": "",
      "prov": [
        "Page 4107–4108"
      ]
    },
    {
      "chemical_id": "chem_2",
      "name": "CsHSO4",
      "molecular_formula": "CsHSO4",
      "ontology": {
        "role": "proton donor / solid acid",
        "category": "inorganic acid salt"
      },
      "amount": {
        "value": null,
        "unit": ""
      },
      "notes": "",
      "prov": [
        "Page 4107–4108"
      ]
    },
    {
      "chemical_id": "chem_3",
      "name": "H+",
      "molecular_formula": "H",
      "ontology": {
        "role": "mobile ion",
        "category": "ion"
      },
      "amount": {
        "value": null,
        "unit": ""
      },
      "notes": "protons inserted into TiO2",
      "prov": [
        "Throughout text"
      ]
    }
  ],
  "synthesis": {
    "steps": []
  },
  "workflow": {
    "timeline": [],
    "ambiguities": [
      {
        "issue": "No explicit synthesis procedure described in provided text chunk",
        "excerpt": "The text discusses properties of TiO2–CsHSO4 composites but does not specify preparation steps."
      }
    ]
  },
  "characterization": [
    {
      "method": "DFT (PW91 GGA, PAW)",
      "parameters": {
        "plane_wave_cutoff": "450 eV",
        "supercell_TiO2": "72 formula units",
        "supercell_CsHSO4": "32 formula units"
      },
      "results": [
        {
          "metric": "proton insertion energy into TiO2",
          "value": -6.82,
          "unit": "eV"
        },
        {
          "metric": "proton removal energy from CsHSO4",
          "value": 5.9,
          "unit": "eV"
        },
        {
          "metric": "net formation enthalpy (proton transfer CsHSO4→TiO2)",
          "value": -1.0,
          "unit": "eV"
        },
        {
          "metric": "neutral hydrogen insertion energy into TiO2",
          "value": 3.0,
          "unit": "eV"
        }
      ],
      "interpretation": "Proton insertion is energetically favored over neutral hydrogen insertion.",
      "prov": [
        "Figure 8",
        "Pages 4112–4114"
      ]
    },
    {
      "method": "Neutron diffraction",
      "parameters": {},
      "results": [
        {
          "metric": "hydrogen concentration in TiO2",
          "value": 1e21,
          "unit": "cm-3"
        },
        {
          "metric": "fraction of available sites filled",
          "value": 10,
          "unit": "%"
        }
      ],
      "interpretation": "High proton occupancy consistent with giant space-charge effect.",
      "prov": [
        "Pages 4107–4108"
      ]
    },
    {
      "method": "Space-charge modelling",
      "parameters": {
        "particle_size_TiO2": "7 nm",
        "ΔGF": "-1.0 eV",
        "temperature": "300 K"
      },
      "results": [
        {
          "metric": "electric potential drop across interface",
          "value": 1.4,
          "unit": "eV"
        },
        {
          "metric": "interfacial proton fraction in TiO2",
          "value": 0.77,
          "unit": ""
        },
        {
          "metric": "penetration depth in TiO2",
          "value": 0.2,
          "unit": "nm"
        }
      ],
      "interpretation": "Model reproduces experimental proton fractions and predicts strong interfacial space-charge layers.",
      "prov": [
        "Figure 10",
        "Page 4113"
      ]
    }
  ],
  "analysis": {
    "methods": []
  },
  "final_outcomes": {
    "yield": {
      "value": null,
      "unit": "%"
    },
    "capacity": {
      "value": null,
      "unit": "mAh g-1"
    },
    "cycle_life": null
  },
  "extraction_metadata": {
    "timestamp": "2024-06-11T18:35:00Z",
    "source_file": "provided_text_chunk",
    "processing_time": null
  }
}

File: src/data/extractions/Hodge_et_al__-_1976_-_Ionic_Conductivity_of_Li4SiO4__Li4GeO4__and_Their__reactions.json
{
  "schema": {
    "name": "Universal Chemistry Extraction Schema",
    "version": "2.1"
  },
  "units_policy": {
    "temperature": "K",
    "pressure": "bar",
    "time": "min",
    "mass": "g",
    "volume": "mL",
    "amount": "mmol",
    "concentration": "M",
    "capacity": "mAh g-1",
    "strict": true
  },
  "source": {
    "title": "Ionic Conductivity of Li4SiO4, Li4GeO4, and Their Solid Solutions",
    "doi": "",
    "authors": [
      "Ian M. Hodge",
      "Malcolm D. Ingram",
      "Anthony R. West"
    ],
    "journal": "Journal of the American Ceramic Society",
    "year": 1976
  },
  "metadata": {
    "discipline": "chemistry",
    "type": "materials_synthesis_study",
    "tags": ["solid electrolyte", "lithium silicate", "lithium germanate", "ionic conductivity"]
  },
  "targets": [
    {
      "target_id": "target_1",
      "compound_name": "Li4SiO4",
      "molecular_formula": "Li4SiO4",
      "intended_role": "electrolyte product",
      "prov": ["Page 361 Experimental Procedure"]
    },
    {
      "target_id": "target_2",
      "compound_name": "Li4GeO4",
      "molecular_formula": "Li4GeO4",
      "intended_role": "electrolyte product",
      "prov": ["Page 361 Experimental Procedure"]
    },
    {
      "target_id": "target_3",
      "compound_name": "Li4(Si0.67Ge0.33)O4",
      "molecular_formula": "",
      "intended_role": "electrolyte product",
      "prov": ["Page 361 Experimental Procedure"]
    }
  ],
  "chemicals": [
    {
      "chemical_id": "chem_1",
      "name": "lithium carbonate",
      "molecular_formula": "Li2CO3",
      "ontology": {
        "role": "reactant",
        "category": "inorganic"
      },
      "amount": {
        "value": null,
        "unit": "g"
      },
      "notes": "reagent-grade",
      "prov": ["Experimental Procedure"]
    },
    {
      "chemical_id": "chem_2",
      "name": "silicon dioxide",
      "molecular_formula": "SiO2",
      "ontology": {
        "role": "reactant",
        "category": "inorganic"
      },
      "amount": {
        "value": null,
        "unit": "g"
      },
      "notes": "crushed quartz crystal",
      "prov": ["Experimental Procedure"]
    },
    {
      "chemical_id": "chem_3",
      "name": "germanium dioxide",
      "molecular_formula": "GeO2",
      "ontology": {
        "role": "reactant",
        "category": "inorganic"
      },
      "amount": {
        "value": null,
        "unit": "g"
      },
      "notes": "electronic-grade",
      "prov": ["Experimental Procedure"]
    },
    {
      "chemical_id": "chem_4",
      "name": "gold foil",
      "molecular_formula": "Au",
      "ontology": {
        "role": "electrode material",
        "category": "metal"
      },
      "amount": {
        "value": null,
        "unit": "g"
      },
      "notes": "used for electrodes and boats",
      "prov": ["Experimental Procedure"]
    },
    {
      "chemical_id": "chem_5",
      "name": "gold paste",
      "molecular_formula": "",
      "ontology": {
        "role": "binder/electrode paste",
        "category": "organometallic"
      },
      "amount": {
        "value": null,
        "unit": "g"
      },
      "notes": "Hanovia Liquid Gold paste 8177",
      "prov": ["Experimental Procedure"]
    }
  ],
  "synthesis": {
    "steps": [
      {
        "step_id": "step_1",
        "description": "Initial calcination to remove CO2",
        "operations": [
          {
            "action": "calcine",
            "parameters": {
              "inputs": ["chem_1", "chem_2", "chem_3"],
              "temperature": {
                "value": 873,
                "unit": "K"
              }
            },
            "duration": {
              "value": null,
              "unit": "min"
            },
            "notes": "Mixtures of 2–3 g reacted in Au foil boats; first heated at 600 °C to drive off CO2",
            "prov": ["Experimental Procedure"]
          }
        ],
        "conditions": {
          "atmosphere": "",
          "pressure": {
            "value": null,
            "unit": ""
          }
        },
        "prov": ["Experimental Procedure"]
      },
      {
        "step_id": "step_2",
        "description": "High-temperature reaction to form Li4SiO4, Li4GeO4 or solid solution",
        "operations": [
          {
            "action": "heat_treatment",
            "parameters": {
              "inputs": ["step_1"],
              "temperature": {
                "value": 1073,
                "upper_value": 1173,
                "unit": "K"
              }
            },
            "duration": {
              "value": 1440,
              "upper_value": 2880,
              "unit": "min"
            },
            "notes": "Final firing at 800–900 °C for 1–2 days in Au foil boats; completeness checked by X-ray powder methods",
            "prov": ["Experimental Procedure"]
          }
        ],
        "conditions": {
          "atmosphere": "",
          "pressure": {
            "value": null,
            "unit": ""
          }
        },
        "prov": ["Experimental Procedure"]
      },
      {
        "step_id": "step_3",
        "description": "Cold pressing of pellets",
        "operations": [
          {
            "action": "press",
            "parameters": {
              "pressure": {
                "value": 6895,
                "unit": "bar"
              }
            },
            "duration": {
              "value": null,
              "unit": "min"
            },
            "notes": "Rectangular pellets 6 × 6 × 2–10 mm pressed at ≈100 000 psi",
            "prov": ["Experimental Procedure"]
          }
        ],
        "conditions": {
          "atmosphere": "",
          "pressure": {
            "value": 6895,
            "unit": "bar"
          }
        },
        "prov": ["Experimental Procedure"]
      },
      {
        "step_id": "step_4",
        "description": "Sintering of some pellets to improve strength",
        "operations": [
          {
            "action": "sinter",
            "parameters": {
              "temperature": {
                "value": 1173,
                "upper_value": 1273,
                "unit": "K"
              }
            },
            "duration": {
              "value": 1440,
              "upper_value": 4320,
              "unit": "min"
            },
            "notes": "Some pellets heated at 900–1000 °C for 1–3 days",
            "prov": ["Experimental Procedure"]
          }
        ],
        "conditions": {
          "atmosphere": "",
          "pressure": {
            "value": null,
            "unit": ""
          }
        },
        "prov": ["Experimental Procedure"]
      },
      {
        "step_id": "step_5",
        "description": "Hot pressing of Li4SiO4 sample",
        "operations": [
          {
            "action": "hot_press",
            "parameters": {
              "temperature": {
                "value": 1123,
                "unit": "K"
              },
              "pressure": {
                "value": 276,
                "unit": "bar"
              }
            },
            "duration": {
              "value": null,
              "unit": "min"
            },
            "notes": "Pressed into cylinder ≈6 mm diameter and ≈10 mm long",
            "prov": ["Experimental Procedure"]
          }
        ],
        "conditions": {
          "atmosphere": "",
          "pressure": {
            "value": 276,
            "unit": "bar"
          }
        },
        "prov": ["Experimental Procedure"]
      },
      {
        "step_id": "step_6",
        "description": "Attachment of Au electrodes",
        "operations": [
          {
            "action": "coat",
            "parameters": {
              "inputs": ["chem_5"],
              "temperature": {
                "value": 873,
                "unit": "K"
              }
            },
            "duration": {
              "value": 30,
              "upper_value": 60,
              "unit": "min"
            },
            "notes": "Gold paste applied; Au foil attached; assembly fired at 600 °C for 0.5–1 h",
            "prov": ["Experimental Procedure"]
          }
        ],
        "conditions": {
          "atmosphere": "",
          "pressure": {
            "value": null,
            "unit": ""
          }
        },
        "prov": ["Experimental Procedure"]
      }
    ]
  },
  "workflow": {
    "timeline": [
      {
        "step_ref": "step_1",
        "description": "Initial decarbonation of mixed precursors"
      },
      {
        "step_ref": "step_2",
        "description": "Solid-state reaction to form target electrolyte phases"
      },
      {
        "step_ref": "step_3",
        "description": "Pellet fabrication by cold pressing"
      },
      {
        "step_ref": "step_4",
        "description": "Optional sintering for densification"
      },
      {
        "step_ref": "step_5",
        "description": "Hot pressing to obtain dense Li4SiO4 sample"
      },
      {
        "step_ref": "step_6",
        "description": "Electrode attachment and firing"
      }
    ],
    "ambiguities": [
      {
        "issue": "Exact stoichiometric ratios of Li2CO3, SiO2, and GeO2 not provided",
        "excerpt": "Mixtures (2 to 3 g) were reacted…"
      },
      {
        "issue": "Duration of initial 600 °C calcination not stated",
        "excerpt": "initially at 600°C to drive off CO2"
      },
      {
        "issue": "Atmosphere during synthesis steps not explicitly detailed (likely air)",
        "excerpt": "Mixtures were reacted in Au foil boats"
      }
    ]
  },
  "characterization": [
    {
      "method": "AC impedance / admittance spectroscopy",
      "parameters": {
        "frequency_range": "100 Hz – 5 MHz",
        "temperature_range": "373–1079 K",
        "atmosphere": "flowing dried CO2-free N2"
      },
      "results": [
        {
          "metric": "conductivity_range",
          "value": "1e-8 to 1e-10 Ω^-1 cm^-1 at 373 K; up to 100 Ω^-1 cm^-1 at 973 K",
          "unit": "",
          "notes": "All electrolytes showed strong temperature dependence"
        }
      ],
      "interpretation": "True dc conductivities obtained by identifying frequency-independent plateaus",
      "prov": ["Abstract", "Results section"]
    }
  ],
  "analysis": {
    "methods": [
      {
        "method_name": "Arrhenius analysis",
        "results": [
          {
            "composition": "Li4SiO4 (low-T region)",
            "activation_energy": {
              "value": 17.86,
              "unit": "kcal mol-1"
            },
            "lnA": 4.321,
            "temperature_range": "364–597 K"
          },
          {
            "composition": "Li4SiO4 (high-T region)",
            "activation_energy": {
              "value": 20.95,
              "unit": "kcal mol-1"
            },
            "lnA": 7.918,
            "temperature_range": "641–1079 K"
          },
          {
            "composition": "Li4(Si0.83Ge0.17)O4 (low-T)",
            "activation_energy": {
              "value": 17.25,
              "unit": "kcal mol-1"
            },
            "lnA": 4.664,
            "temperature_range": "374–575 K"
          },
          {
            "composition": "Li4(Si0.83Ge0.17)O4 (high-T)",
            "activation_energy": {
              "value": 24.64,
              "unit": "kcal mol-1"
            },
            "lnA": 10.61,
            "temperature_range": "632–1032 K"
          },
          {
            "composition": "Li4(Si0.67Ge0.33)O4 (low-T)",
            "activation_energy": {
              "value": 16.68,
              "unit": "kcal mol-1"
            },
            "lnA": 5.768,
            "temperature_range": "361–682 K"
          },
          {
            "composition": "Li4GeO4",
            "activation_energy": {
              "value": 20.80,
              "unit": "kcal mol-1"
            },
            "lnA": 6.095,
            "temperature_range": "374–890 K"
          }
        ],
        "prov": ["Table I"]
      }
    ]
  },
  "final_outcomes": {
    "yield": {
      "value": null,
      "unit": "%"
    },
    "capacity": {
      "value": null,
      "unit": "mAh g-1"
    },
    "cycle_life": null
  },
  "extraction_metadata": {
    "timestamp": "",
    "source_file": "",
    "processing_time": null
  }
}
