Repository: meomeolucifr/BattSynth

# BattSynth: LLM-Extracted Chemical Synthesis Dataset for Battery Materials

A large-scale dataset of chemical synthesis procedures extracted from 605 battery material research papers using GPT-o3, with multi-metric quality assurance and human-in-the-loop verification.

## Dataset Overview

| Metric | Count |
|--------|-------|
| Total papers | 605 |
| Target compounds | 1,537 |
| Unique chemicals | 1,663 |
| Synthesis steps | 1,872 |
| Synthesis operations | 2,880 |
| Characterization entries | 2,048 |
| Characterization results | 4,086 |

File: src/data/extractions/Hoenle_and_Simon_-_1986_-_Darstellung_und_Kristallstrukturen_von_Li_Ga_Br4_u_reactions.json
{
  "schema": {
    "name": "Universal Chemistry Extraction Schema",
    "version": "2.1"
  },
  "units_policy": {
    "temperature": "K",
    "pressure": "bar",
    "time": "min",
    "mass": "g",
    "volume": "mL",
    "amount": "mmol",
    "concentration": "M",
    "capacity": "mAh g-1",
    "strict": true
  },
  "source": {
    "title": "Preparation and Crystal Structure of LiGaBr4 and LiGaBr3",
    "doi": "",
    "authors": ["Wolfgang Hönle", "Arndt Simon"],
    "journal": "Zeitschrift für Naturforschung B",
    "year": 1986
  },
  "metadata": {
    "discipline": "chemistry",
    "type": "research-article",
    "tags": ["inorganic synthesis", "crystal structure"]
  },
  "targets": [
    {
      "target_id": "target_1",
      "compound_name": "LiGaBr4",
      "molecular_formula": "LiGaBr4",
      "intended_role": "product",
      "prov": ["Page 1391-1392"]
    },
    {
      "target_id": "target_2",
      "compound_name": "LiGaBr3",
      "molecular_formula": "LiGaBr3",
      "intended_role": "product",
      "prov": ["Page 1391-1393"]
    }
  ],
  "chemicals": [
    {
      "chemical_id": "chem_1",
      "name": "LiBr",
      "molecular_formula": "LiBr",
      "ontology": {
        "role": "reactant",
        "category": "inorganic"
      },
      "amount": {
        "value": null,
        "unit": "g"
      },
      "notes": "Stoichiometric 1:1 with GaBr3 for LiGaBr4; similar with GaBr2 for LiGaBr3",
      "prov": ["Page 1391"]
    },
    {
      "chemical_id": "chem_2",
      "name": "GaBr3",
      "molecular_formula": "GaBr3",
      "ontology": {
        "role": "reactant",
        "category": "inorganic"
      },
      "amount": {
        "value": null,
        "unit": "g"
      },
      "notes": "",
      "prov": ["Page 1391"]
    },
    {
      "chemical_id": "chem_3",
      "name": "GaBr2",
      "molecular_formula": "GaBr2",
      "ontology": {
        "role": "reactant",
        "category": "inorganic"
      },
      "amount": {
        "value": null,
        "unit": "g"
      },
      "notes": "(α,β) polymorphs mentioned",
      "prov": ["Page 1392"]
    },
    {
      "chemical_id": "chem_4",
      "name": "Li",
      "molecular_formula": "Li",
      "ontology": {
        "role": "reactant",
        "category": "inorganic"
      },
      "amount": {
        "value": null,
        "unit": "g"
      },
      "notes": "Used for reduction of GaBr3 to form LiGaBr3 in alternative route",
      "prov": ["Page 1392"]
    }
  ],
  "synthesis": {
    "steps": [
      {
        "step_id": "step_1",
        "description": "Vacuum distillation of LiBr",
        "operations": [
          {
            "action": "distill",
            "parameters": {
              "inputs": ["chem_1"]
            },
            "temperature": {
              "value": 973,
              "unit": "K"
            },
            "pressure": {
              "value": 3e-4,
              "unit": "bar"
            },
            "duration": {
              "value": null,
              "unit": "min"
            },
            "notes": "LiBr distilled from niobium crucible; stated 3×10^-7 mbar (converted) in high vacuum"
          }
        ],
        "conditions": {
          "atmosphere": "high vacuum",
          "pressure": {
            "value": 3e-4,
            "unit": "bar"
          }
        },
        "prov": ["Page 1391"]
      },
      {
        "step_id": "step_2",
        "description": "Vacuum distillation of GaBr3",
        "operations": [
          {
            "action": "distill",
            "parameters": {
              "inputs": ["chem_2"]
            },
            "temperature": {
              "value": 363,
              "unit": "K"
            },
            "pressure": {
              "value": null,
              "unit": "bar"
            },
            "duration": {
              "value": null,
              "unit": "min"
            },
            "notes": ""
          }
        ],
        "conditions": {
          "atmosphere": "high vacuum",
          "pressure": {
            "value": null,
            "unit": "bar"
          }
        },
        "prov": ["Page 1391"]
      },
      {
        "step_id": "step_3",
        "description": "Mixing of LiBr and GaBr3 for LiGaBr4 synthesis",
        "operations": [
          {
            "action": "mix",
            "parameters": {
              "inputs": ["chem_1", "chem_2"],
              "ratio": "1:1 (stoichiometric)"
            },
            "notes": "Approx. 4 g total mixture"
          },
          {
            "action": "seal",
            "parameters": {
              "container": "glass ampoule (Solidex, Ø 15 mm, length 100 mm, wall 2.5 mm)"
            },
            "notes": "Ampoules sealed under protective gas"
          }
        ],
        "conditions": {
          "atmosphere": "protective inert gas",
          "pressure": {
            "value": null,
            "unit": "bar"
          }
        },
        "prov": ["Page 1391-1392"]
      },
      {
        "step_id": "step_4",
        "description": "Heat treatment to form LiGaBr4",
        "operations": [
          {
            "action": "heat",
            "parameters": {
              "inputs": ["step_3"]
            },
            "temperature": {
              "value": 523,
              "unit": "K"
            },
            "duration": {
              "value": 2880,
              "unit": "min"
            },
            "notes": ""
          }
        ],
        "conditions": {
          "atmosphere": "sealed ampoule",
          "pressure": {
            "value": null,
            "unit": "bar"
          }
        },
        "prov": ["Page 1391-1392"]
      },
      {
        "step_id": "step_5",
        "description": "Mixing of LiBr and GaBr2 for LiGaBr3 synthesis (alternative route A)",
        "operations": [
          {
            "action": "mix",
            "parameters": {
              "inputs": ["chem_1", "chem_3"],
              "ratio": "similar to 1:1"
            },
            "notes": ""
          },
          {
            "action": "seal",
            "parameters": {
              "container": "glass ampoule"
            },
            "notes": "Conditions analogous to LiGaBr4 synthesis"
          }
        ],
        "conditions": {
          "atmosphere": "protective inert gas",
          "pressure": {
            "value": null,
            "unit": "bar"
          }
        },
        "prov": ["Page 1392"]
      },
      {
        "step_id": "step_6",
        "description": "Heat treatment to form LiGaBr3 (route A)",
        "operations": [
          {
            "action": "heat",
            "parameters": {
              "inputs": ["step_5"]
            },
            "temperature": {
              "value": 523,
              "unit": "K"
            },
            "duration": {
              "value": 2880,
              "unit": "min"
            },
            "notes": "Analogous to LiGaBr4"
          }
        ],
        "conditions": {
          "atmosphere": "sealed ampoule",
          "pressure": {
            "value": null,
            "unit": "bar"
          }
        },
        "prov": ["Page 1392"]
      },
      {
        "step_id": "step_7",
        "description": "Reduction of GaBr3 with Li metal to form LiGaBr3 (alternative route B)",
        "operations": [
          {
            "action": "reduce",
            "parameters": {
              "inputs": ["chem_2", "chem_4"]
            },
            "notes": "Details not provided; stated as alternative preparation"
          }
        ],
        "conditions": {
          "atmosphere": "",
          "pressure": {
            "value": null,
            "unit": "bar"
          }
        },
        "prov": ["Page 1392"]
      }
    ]
  },
  "workflow": {
    "timeline": [
      {
        "step_ref": "step_1",
        "description": "Purification of LiBr by high-vacuum distillation"
      },
      {
        "step_ref": "step_2",
        "description": "Purification of GaBr3 by high-vacuum distillation"
      },
      {
        "step_ref": "step_3",
        "description": "Preparation of stoichiometric LiBr/GaBr3 mixture and sealing in ampoule"
      },
      {
        "step_ref": "step_4",
        "description": "Heat treatment at 250 °C for 2 days to obtain LiGaBr4"
      },
      {
        "step_ref": "step_5",
        "description": "Preparation of LiBr/GaBr2 mixture for LiGaBr3 synthesis"
      },
      {
        "step_ref": "step_6",
        "description": "Heat treatment at 250 °C for 2 days to obtain LiGaBr3"
      },
      {
        "step_ref": "step_7",
        "description": "Alternative synthesis of LiGaBr3 via reduction of GaBr3 with Li metal"
      }
    ],
    "ambiguities": [
      {
        "issue": "Unclear chemical formula written as 'LiGaBr ?' in text; assumed LiGaBr3",
        "excerpt": "b) LiGaBr ?\nDie Verbindung kann entweder durch Reduktion von GaBr, mit Lithium..."
      },
      {
        "issue": "No explicit amounts of reactants provided; only stoichiometric ratios and approximate total mass",
        "excerpt": "Die Umsetzung erfolgt in Ansätzen von ca. 4 g in Solidex-Ampullen..."
      },
      {
        "issue": "Pressure during GaBr3 distillation not specified",
        "excerpt": "G aBr3  90 °C"
      },
      {
        "issue": "Details of reduction route (step_7) absent (temperature, time, atmosphere)",
        "excerpt": "Die Verbindung kann entweder durch Reduktion von GaBr, mit Lithium..."
      }
    ]
  },
  "characterization": [
    {
      "method": "Powder XRD (Guinier)",
      "parameters": {},
      "results": [
        {
          "metric": "Powder pattern lines for LiGaBr4 and LiGaBr3 listed",
          "value": "",
          "unit": ""
        }
      ],
      "interpretation": "LiGaBr4 obtained X-ray pure",
      "prov": ["Page 1391-1392"]
    },
    {
      "method": "Single crystal XRD",
      "parameters": {
        "temperature": "295 K"
      },
      "results": [
        {
          "metric": "Cell parameters LiGaBr4",
          "value": "a=1369.6 pm, b=685.4 pm, c=741.6 pm, β=93.14°",
          "unit": ""
        },
        {
          "metric": "Cell parameters LiGaBr3",
          "value": "a=800.7 pm, b=1048.9 pm, c=653.5 pm, β=93.24°",
          "unit": ""
        }
      ],
      "interpretation": "LiGaBr4 is isotypic to LiAlCl4; LiGaBr3 formulated as Li2[Ga2Br6]",
      "prov": ["Table I", "Page 1393"]
    },
    {
      "method": "Differential Thermal Analysis (DTA)",
      "parameters": {
        "heating_rate": "10 °C/min (converted note)"
      },
      "results": [
        {
          "metric": "Melting point of LiGaBr4",
          "value": 478,
          "unit": "K"
        }
      ],
      "interpretation": "",
      "prov": ["Page 1392"]
    }
  ],
  "analysis": {
    "methods": []
  },
  "final_outcomes": {
    "yield": {
      "value": null,
      "unit": "%"
    },
    "capacity": {
      "value": null,
      "unit": "mAh g-1"
    },
    "cycle_life": null
  },
  "extraction_metadata": {
    "timestamp": "2023-10-05T00:00:00Z",
    "source_file": "provided_text_chunk",
    "processing_time": null
  }
}

File: src/data/extractions/Homma_et_al__-_2011_-_Crystal_structure_and_phase_transitions_of_the_lit_reactions.json
{
  "schema": {
    "name": "Universal Chemistry Extraction Schema",
    "version": "2.1"
  },
  "units_policy": {
    "temperature": "K",
    "pressure": "bar",
    "time": "min",
    "mass": "g",
    "volume": "mL",
    "amount": "mmol",
    "concentration": "M",
    "capacity": "mAh g-1",
    "strict": true
  },
  "source": {
    "title": "Crystal structure and phase transitions of the lithium ionic conductor Li3PS4",
    "doi": "10.1016/j.ssi.2010.10.001",
    "authors": [
      "Kenji Homma",
      "Masao Yonemura",
      "Takeshi Kobayashi",
      "Miki Nagao",
      "Masaaki Hirayama",
      "Ryoji Kanno"
    ],
    "journal": "Solid State Ionics",
    "year": 2011
  },
  "metadata": {
    "discipline": "chemistry",
    "type": "research-article",
    "tags": ["solid electrolyte", "lithium ionic conductor", "thio-LISICON", "Li3PS4"]
  },
  "targets": [
    {
      "target_id": "target_1",
      "compound_name": "Li3PS4",
      "molecular_formula": "Li3PS4",
      "intended_role": "product",
      "prov": ["Page 54 (\"The X-ray diffraction pattern of the sample synthesized at 773 K for 5 days … indicated … γ-phase\")"],
      "notes": "γ-phase obtained at 773 K; β- and α-phases accessible by heating"
    }
  ],
  "chemicals": [
    {
      "chemical_id": "chem_1",
      "name": "Li2S",
      "molecular_formula": "Li2S",
      "ontology": {
        "role": "reactant",
        "category": "inorganic"
      },
      "amount": {
        "value": null,
        "unit": "g"
      },
      "notes": "Purity ≥99.9%",
      "prov": ["Experimental section"]
    },
    {
      "chemical_id": "chem_2",
      "name": "P2S5",
      "molecular_formula": "P2S5",
      "ontology": {
        "role": "reactant",
        "category": "inorganic"
      },
      "amount": {
        "value": null,
        "unit": "g"
      },
      "notes": "Purity ≥99%",
      "prov": ["Experimental section"]
    },
    {
      "chemical_id": "chem_3",
      "name": "argon",
      "molecular_formula": "Ar",
      "ontology": {
        "role": "atmosphere",
        "category": "gas"
      },
      "amount": {
        "value": null,
        "unit": ""
      },
      "notes": "Used in glove box and during impedance measurement",
      "prov": ["Experimental section"]
    },
    {
      "chemical_id": "chem_4",
      "name": "gold paste",
      "molecular_formula": "",
      "ontology": {
        "role": "electrode material",
        "category": "other"
      },
      "amount": {
        "value": null,
        "unit": ""
      },
      "notes": "Applied to both sides of pellet for AC-impedance",
      "prov": ["Experimental section"]
    }
  ],
  "synthesis": {
    "steps": [
      {
        "step_id": "step_1",
        "description": "Weighing and mixing of precursors",
        "operations": [
          {
            "action": "weigh",
            "parameters": {
              "inputs": ["chem_1", "chem_2"]
            },
            "notes": "Stoichiometric ratio to form Li3PS4",
            "prov": ["Experimental section"]
          },
          {
            "action": "mix",
            "parameters": {
              "inputs": ["chem_1", "chem_2"]
            },
            "atmosphere": "argon",
            "notes": "Performed in Ar-filled glove box",
            "prov": ["Experimental section"]
          }
        ],
        "conditions": {
          "temperature": {
            "value": null,
            "unit": "K"
          },
          "pressure": {
            "value": null,
            "unit": "bar"
          }
        },
        "prov": ["Experimental section"]
      },
      {
        "step_id": "step_2",
        "description": "Sealing and heat treatment",
        "operations": [
          {
            "action": "transfer",
            "parameters": {
              "inputs": ["mixture from step_1"]
            },
            "notes": "Placed into quartz tube",
            "prov": ["Experimental section"]
          },
          {
            "action": "heat",
            "parameters": {},
            "temperature": {
              "value": 773,
              "unit": "K"
            },
            "duration": {
              "value": 7200,
              "unit": "min"
            },
            "notes": "Fixed reaction temperature; produces γ-Li3PS4",
            "prov": ["Page 54"]
          }
        ],
        "conditions": {
          "atmosphere": "",
          "pressure": {
            "value": null,
            "unit": "bar"
          }
        },
        "prov": ["Experimental section"]
      },
      {
        "step_id": "step_3",
        "description": "Slow cooling",
        "operations": [
          {
            "action": "cool",
            "parameters": {},
            "temperature": {
              "value": 298,
              "unit": "K"
            },
            "notes": "Slowly cooled to room temperature inside quartz tube",
            "prov": ["Experimental section"]
          }
        ],
        "conditions": {
          "atmosphere": "",
          "pressure": {
            "value": null,
            "unit": "bar"
          }
        },
        "prov": ["Experimental section"]
      }
    ]
  },
  "workflow": {
    "timeline": [
      {
        "step_ref": "step_1",
        "description": "Preparation of Li2S & P2S5 mixture under Ar"
      },
      {
        "step_ref": "step_2",
        "description": "Sealed-tube heating at 773 K for 5 days to form γ-Li3PS4"
      },
      {
        "step_ref": "step_3",
        "description": "Slow cooling to ambient temperature"
      }
    ],
    "ambiguities": [
      {
        "issue": "Exact precursor molar amounts not specified",
        "excerpt": "\"These were weighed, mixed in appropriate molar ratios in an argon-filled glove box\""
      },
      {
        "issue": "Cooling rate unspecified",
        "excerpt": "\"the quartz tube was slowly cooled to room temperature\""
      }
    ]
  },
  "characterization": [
    {
      "method": "Powder X-ray Diffraction (XRD)",
      "parameters": {
        "radiation": "Cu Kα",
        "instrument": "Rigaku RU-200B",
        "step_size": "0.03° 2θ",
        "scan_range": "10°–60° 2θ",
        "temperature": "298 K"
      },
      "results": [
        {
          "metric": "phase identification",
          "value": "γ-Li3PS4 confirmed; new diffraction lines distinct from previously reported Li3PS4",
          "unit": ""
        }
      ],
      "interpretation": "",
      "prov": ["Experimental section", "Page 54"]
    },
    {
      "method": "High-temperature synchrotron XRD",
      "parameters": {
        "beamline": "SPring-8 BL02B2",
        "wavelength": "0.601806 Å",
        "step_size": "0.01° 2θ",
        "scan_range": "3°–70° 2θ",
        "temperature_range": "297–906 K"
      },
      "results": [
        {
          "metric": "phase transitions",
          "value": "γ→β at 573 K (heating), β→α at 746 K; on cooling α→γ at 573 K",
          "unit": "K"
        },
        {
          "metric": "lattice parameters γ-phase (297 K)",
          "value": "a=7.70829 Å, b=6.53521 Å, c=6.1365 Å",
          "unit": "Å"
        },
        {
          "metric": "lattice parameters β-phase (637 K)",
          "value": "a=12.8190 Å, b=8.2195 Å, c=6.1236 Å",
          "unit": "Å"
        }
      ],
      "interpretation": "",
      "prov": ["Page 54-56", "Figure 1", "Table 1", "Table 3"]
    },
    {
      "method": "Differential Thermal Analysis (DTA)",
      "parameters": {
        "heating_rate": "10 °C/min"
      },
      "results": [
        {
          "metric": "endothermic peak",
          "value": "573 K (γ→β)",
          "unit": "K"
        },
        {
          "metric": "endothermic peak",
          "value": "758 K (β→α)",
          "unit": "K"
        },
        {
          "metric": "exothermic peak",
          "value": "573 K (α→γ on cooling)",
          "unit": "K"
        }
      ],
      "interpretation": "",
      "prov": ["Figure 2"]
    },
    {
      "method": "AC Impedance Spectroscopy",
      "parameters": {
        "frequency_range": "100 Hz–1 MHz",
        "temperature_range": "300–600 K",
        "electrodes": "gold paste blocking",
        "preheating": "433 K for 180 min under vacuum"
      },
      "results": [
        {
          "metric": "ionic conductivity (γ-phase, 298 K)",
          "value": 3.0e-7,
          "unit": "S cm-1"
        },
        {
          "metric": "activation energy (γ-phase)",
          "value": 21.3,
          "unit": "kJ mol-1"
        },
        {
          "metric": "ionic conductivity (β-phase, 500 K)",
          "value": 3.0e-2,
          "unit": "S cm-1"
        },
        {
          "metric": "activation energy (β-phase)",
          "value": 15.5,
          "unit": "kJ mol-1"
        }
      ],
      "interpretation": "β-phase exhibits significantly higher ionic conductivity",
      "prov": ["Page 55", "Figure 3"]
    }
  ],
  "analysis": {
    "methods": [
      {
        "method_name": "Rietveld refinement",
        "results": [
          {
            "equation": "",
            "value": "Rwp=5.41% (γ-phase 297 K); Rwp=6.19% (β-phase 637 K)",
            "unit": "%"
          }
        ],
        "prov": ["Table 1", "Table 3", "Figures 4 & 6"]
      }
    ]
  },
  "final_outcomes": {
    "yield": {
      "value": null,
      "unit": "%"
    },
    "capacity": {
      "value": null,
      "unit": "mAh g-1"
    },
    "cycle_life": null
  },
  "extraction_metadata": {
    "timestamp": "2023-11-23T00:00:00Z",
    "source_file": "",
    "processing_time": null
  }
}

File: src/data/extractions/Hou_et_al__-_2019_-_Direct_and_Indirect_Recycling_Strategies_of_Expire_reactions.json
{
  "schema": {
    "name": "Universal Chemistry Extraction Schema",
    "version": "2.1"
  },
  "units_policy": {
    "temperature": "K",
    "pressure": "bar",
    "time": "min",
    "mass": "g",
    "volume": "mL",
    "amount": "mmol",
    "concentration": "M",
    "capacity": "mAh g-1",
    "strict": true
  },
  "source": {
    "title": "Direct and Indirect Recycling Strategies of Expired Oxytetracycline for the Anode Material in Lithium Ion Batteries",
    "doi": "10.3389/fmats.2019.00080",
    "authors": ["Hongying Hou", "Zhipeng Dai", "Xianxi Liu", "Yuan Yao", "Chengyi Yu", "Dongdong Li"],
    "journal": "Frontiers in Materials",
    "year": 2019
  },
  "metadata": {
    "discipline": "chemistry",
    "type": "materials_synthesis",
    "tags": ["lithium ion batteries", "anode materials", "recycling", "oxytetracycline"]
  },
  "targets": [
    {
      "target_id": "target_1",
      "compound_name": "Expired oxytetracycline powder (anode active material)",
      "molecular_formula": "",
      "intended_role": "product",
      "prov": ["Experimental – The Recycling of Expired Oxytetracycline Tablets"]
    },
    {
      "target_id": "target_2",
      "compound_name": "Expired-oxytetracycline-derived carbon powder",
      "molecular_formula": "",
      "intended_role": "product",
      "prov": ["Experimental – The Recycling of Expired Oxytetracycline Tablets"]
    }
  ],
  "chemicals": [
    {
      "chemical_id": "chem_1",
      "name": "Oxytetracycline (expired)",
      "molecular_formula": "",
      "ontology": {
        "role": "reactant",
        "category": "organic"
      },
      "amount": {
        "value": 2.3,
        "unit": "g"
      },
      "notes": "powder ground from tablets containing >90 wt% oxytetracycline",
      "prov": ["Experimental – The Recycling of Expired Oxytetracycline Tablets"]
    },
    {
      "chemical_id": "chem_2",
      "name": "Hydrochloric acid solution",
      "molecular_formula": "HCl",
      "ontology": {
        "role": "solvent",
        "category": "acid"
      },
      "amount": {
        "value": 50,
        "unit": "mL"
      },
      "notes": "0.7 wt% HCl",
      "prov": ["Experimental – The Recycling of Expired Oxytetracycline Tablets"]
    },
    {
      "chemical_id": "chem_3",
      "name": "Nitrogen",
      "molecular_formula": "N2",
      "ontology": {
        "role": "atmosphere",
        "category": "gas"
      },
      "amount": {
        "value": null,
        "unit": ""
      },
      "notes": "used during pyrolysis",
      "prov": ["Experimental – The Recycling of Expired Oxytetracycline Tablets"]
    },
    {
      "chemical_id": "chem_4",
      "name": "Acetylene black",
      "molecular_formula": "",
      "ontology": {
        "role": "conductive_additive",
        "category": "carbon"
      },
      "amount": {
        "value": null,
        "unit": ""
      },
      "notes": "mass ratio 3 (with oxytetracycline) or 1 (with carbon) in electrode slurry",
      "prov": ["Experimental – Electrochemical Measurements"]
    },
    {
      "chemical_id": "chem_5",
      "name": "Polyvinylidene fluoride",
      "molecular_formula": "",
      "ontology": {
        "role": "binder",
        "category": "polymer"
      },
      "amount": {
        "value": null,
        "unit": ""
      },
      "notes": "PVDF; mass ratio 1 in both electrode formulations",
      "prov": ["Experimental – Electrochemical Measurements"]
    },
    {
      "chemical_id": "chem_6",
      "name": "N-methyl-2-pyrrolidone",
      "molecular_formula": "",
      "ontology": {
        "role": "solvent",
        "category": "organic solvent"
      },
      "amount": {
        "value": null,
        "unit": ""
      },
      "notes": "used to disperse electrode slurry (text mis-typed as N-methy-2-pyrrolidine)",
      "prov": ["Experimental – Electrochemical Measurements"]
    },
    {
      "chemical_id": "chem_7",
      "name": "Lithium hexafluorophosphate",
      "molecular_formula": "LiPF6",
      "ontology": {
        "role": "electrolyte_salt",
        "category": "inorganic"
      },
      "amount": {
        "value": 1,
        "unit": "M"
      },
      "notes": "in EC/DEC (1:1 vol)",
      "prov": ["Experimental – Electrochemical Measurements"]
    },
    {
      "chemical_id": "chem_8",
      "name": "Ethylene carbonate",
      "molecular_formula": "",
      "ontology": {
        "role": "electrolyte_solvent",
        "category": "organic solvent"
      },
      "amount": {
        "value": null,
        "unit": ""
      },
      "notes": "volume ratio 1 with DEC",
      "prov": ["Experimental – Electrochemical Measurements"]
    },
    {
      "chemical_id": "chem_9",
      "name": "Diethyl carbonate",
      "molecular_formula": "",
      "ontology": {
        "role": "electrolyte_solvent",
        "category": "organic solvent"
      },
      "amount": {
        "value": null,
        "unit": ""
      },
      "notes": "volume ratio 1 with EC",
      "prov": ["Experimental – Electrochemical Measurements"]
    },
    {
      "chemical_id": "chem_10",
      "name": "Lithium foil",
      "molecular_formula": "Li",
      "ontology": {
        "role": "counter_electrode",
        "category": "metal"
      },
      "amount": {
        "value": null,
        "unit": ""
      },
      "notes": "",
      "prov": ["Experimental – Electrochemical Measurements"]
    },
    {
      "chemical_id": "chem_11",
      "name": "Celgard 2400 film",
      "molecular_formula": "",
      "ontology": {
        "role": "separator",
        "category": "polymer"
      },
      "amount": {
        "value": null,
        "unit": ""
      },
      "notes": "",
      "prov": ["Experimental – Electrochemical Measurements"]
    }
  ],
  "synthesis": {
    "steps": [
      {
        "step_id": "step_1",
        "description": "Grinding of expired oxytetracycline tablets into powder for direct anode use",
        "operations": [
          {
            "action": "grind",
            "parameters": {
              "inputs": ["chem_1"]
            },
            "duration": {
              "value": null,
              "unit": ""
            },
            "temperature": {
              "value": null,
              "unit": ""
            },
            "notes": ""
          }
        ],
        "conditions": {
          "atmosphere": "",
          "pressure": {
            "value": null,
            "unit": ""
          }
        },
        "prov": ["Experimental – The Recycling of Expired Oxytetracycline Tablets"]
      },
      {
        "step_id": "step_2",
        "description": "Dissolution of oxytetracycline powder in dilute HCl solution",
        "operations": [
          {
            "action": "dissolve",
            "parameters": {
              "inputs": ["chem_1", "chem_2"]
            },
            "duration": {
              "value": 30,
              "unit": "min"
            },
            "temperature": {
              "value": null,
              "unit": ""
            },
            "notes": "stirred"
          }
        ],
        "conditions": {
          "atmosphere": "",
          "pressure": {
            "value": null,
            "unit": ""
          }
        },
        "prov": ["Experimental – The Recycling of Expired Oxytetracycline Tablets"]
      },
      {
        "step_id": "step_3",
        "description": "Hydrothermal treatment of solution to form black suspension",
        "operations": [
          {
            "action": "heat",
            "parameters": {
              "inputs": [],
              "temperature": {
                "value": 473,
                "unit": "K"
              },
              "duration": {
                "value": 300,
                "unit": "min"
              }
            },
            "notes": "in autoclave"
          }
        ],
        "conditions": {
          "atmosphere": "autogenous",
          "pressure": {
            "value": null,
            "unit": ""
          }
        },
        "prov": ["Experimental – The Recycling of Expired Oxytetracycline Tablets"]
      },
      {
        "step_id": "step_4",
        "description": "Pyrolysis of collected black solid powders to obtain carbon",
        "operations": [
          {
            "action": "pyrolyze",
            "parameters": {
              "inputs": [],
              "temperature": {
                "value": 1073,
                "unit": "K"
              },
              "duration": {
                "value": 60,
                "unit": "min"
              }
            },
            "notes": "under N2 atmosphere"
          }
        ],
        "conditions": {
          "atmosphere": "N2",
          "pressure": {
            "value": null,
            "unit": ""
          }
        },
        "prov": ["Experimental – The Recycling of Expired Oxytetracycline Tablets"]
      },
      {
        "step_id": "step_5",
        "description": "Cleaning and drying of carbon powders",
        "operations": [
          {
            "action": "clean",
            "parameters": {},
            "notes": ""
          },
          {
            "action": "dry",
            "parameters": {
              "temperature": {
                "value": null,
                "unit": ""
              },
              "duration": {
                "value": null,
                "unit": ""
              }
            },
            "notes": ""
          }
        ],
        "conditions": {
          "atmosphere": "",
          "pressure": {
            "value": null,
            "unit": ""
          }
        },
        "prov": ["Experimental – The Recycling of Expired Oxytetracycline Tablets"]
      },
      {
        "step_id": "step_6",
        "description": "Preparation of electrode slurry for oxytetracycline anode",
        "operations": [
          {
            "action": "mix",
            "parameters": {
              "inputs": ["target_1", "chem_4", "chem_5", "chem_6"],
              "ratio": "6:3:1 (active:acetylene black:PVDF)"
            },
            "notes": "solvent NMP used"
          }
        ],
        "conditions": {},
        "prov": ["Experimental – Electrochemical Measurements"]
      },
      {
        "step_id": "step_7",
        "description": "Preparation of electrode slurry for carbon anode",
        "operations": [
          {
            "action": "mix",
            "parameters": {
              "inputs": ["target_2", "chem_4", "chem_5", "chem_6"],
              "ratio": "8:1:1 (active:acetylene black:PVDF)"
            },
            "notes": "solvent NMP used"
          }
        ],
        "conditions": {},
        "prov": ["Experimental – Electrochemical Measurements"]
      },
      {
        "step_id": "step_8",
        "description": "Coating slurries on Cu foil and drying",
        "operations": [
          {
            "action": "coat",
            "parameters": {
              "inputs": [],
              "substrate": "Cu foil"
            },
            "notes": ""
          },
          {
            "action": "dry",
            "parameters": {
              "temperature": {
                "value": 333,
                "unit": "K"
              },
              "duration": {
                "value": 720,
                "unit": "min"
              }
            },
            "notes": "vacuum drying"
          }
        ],
        "conditions": {},
        "prov": ["Experimental – Electrochemical Measurements"]
      }
    ]
  },
  "workflow": {
    "timeline": [
      {
        "step_ref": "step_1",
        "description": "Direct recycling route – grinding expired tablets"
      },
      {
        "step_ref": "step_2",
        "description": "Indirect route – dissolution in dilute HCl"
      },
      {
        "step_ref": "step_3",
        "description": "Hydrothermal carbonization at 200 °C for 5 h"
      },
      {
        "step_ref": "step_4",
        "description": "Pyrolysis at 800 °C for 1 h under N2"
      },
      {
        "step_ref": "step_5",
        "description": "Post-treatment to obtain carbon powder"
      },
      {
        "step_ref": "step_6",
        "description": "Electrode slurry preparation for oxytetracycline powder"
      },
      {
        "step_ref": "step_7",
        "description": "Electrode slurry preparation for carbon powder"
      },
      {
        "step_ref": "step_8",
        "description": "Coating and drying of electrodes"
      }
    ],
    "ambiguities": [
      {
        "issue": "Solvent name appears as 'N-methy-2-pyrrolidine', likely N-methyl-2-pyrrolidone (NMP)",
        "excerpt": "in N-methy-2-pyrrolidine",
        "prov": "Experimental – Electrochemical Measurements"
      },
      {
        "issue": "Exact masses of conductive additive and binder not provided, only mass ratios",
        "excerpt": "mixing expired oxytetracycline powders ... in mass ratios of 6:3:1",
        "prov": "Experimental – Electrochemical Measurements"
      }
    ]
  },
  "characterization": [
    {
      "method": "SEM",
      "parameters": {
        "model": "Quanta 200",
        "voltage_kV": 0
      },
      "results": [
        {
          "metric": "particle diameter",
          "value": "5.5–11.9",
          "unit": "µm",
          "sample": "expired oxytetracycline powder"
        },
        {
          "metric": "particle morphology",
          "value": "irregular microparticles",
          "unit": ""
        },
        {
          "metric": "particle diameter",
          "value": "0.2–2.0",
          "unit": "µm",
          "sample": "expired-oxytetracycline-derived carbon"
        }
      ],
      "interpretation": "",
      "prov": ["Figure 2A,B,D,E"]
    },
    {
      "method": "EDS",
      "parameters": {},
      "results": [
        {
          "metric": "elements detected",
          "value": "C, N, O",
          "unit": "",
          "sample": "expired oxytetracycline"
        },
        {
          "metric": "elements detected",
          "value": "C, O",
          "unit": "",
          "sample": "expired-oxytetracycline-derived carbon"
        }
      ],
      "interpretation": "Indicates higher carbonization degree after treatment",
      "prov": ["Figure 2C,F"]
    },
    {
      "method": "FTIR",
      "parameters": {},
      "results": [
        {
          "metric": "O-H stretching peak",
          "value": 3479,
          "unit": "cm-1"
        },
        {
          "metric": "C=O stretching peak",
          "value": 1650,
          "unit": "cm-1"
        }
      ],
      "interpretation": "Functional groups largely removed after carbonization",
      "prov": ["Figure 3"]
    },
    {
      "method": "XPS",
      "parameters": {},
      "results": [
        {
          "metric": "C 1s peak (C-C)",
          "value": 284.8,
          "unit": "eV"
        },
        {
          "metric": "O 1s/C 1s intensity ratio decrease",
          "value": "",
          "unit": ""
        }
      ],
      "interpretation": "Confirms loss of oxygen and nitrogen after carbonization",
      "prov": ["Figure 4"]
    },
    {
      "method": "XRD",
      "parameters": {},
      "results": [
        {
          "metric": "2θ (002) graphite-like peak",
          "value": 23,
          "unit": "°"
        },
        {
          "metric": "structure",
          "value": "amorphous carbon",
          "unit": ""
        }
      ],
      "interpretation": "Expired-oxytetracycline-derived carbon shows typical amorphous carbon peaks",
      "prov": ["Figure 5B"]
    }
  ],
  "analysis": {
    "methods": [
      {
        "method_name": "Galvanostatic charge–discharge",
        "results": [
          {
            "sample": "expired oxytetracycline anode",
            "metric": "stable discharge capacity",
            "value": 207.4,
            "unit": "mAh g-1",
            "conditions": "50 mA g-1 after 50 cycles"
          },
          {
            "sample": "expired-oxytetracycline-derived carbon anode",
            "metric": "stable discharge capacity",
            "value": 450.3,
            "unit": "mAh g-1",
            "conditions": "50 mA g-1 after 50 cycles"
          }
        ]
      },
      {
        "method_name": "Rate performance test",
        "results": [
          {
            "sample": "oxytetracycline anode",
            "metric": "capacity at 1600 mA g-1",
            "value": 96.7,
            "unit": "mAh g-1"
          },
          {
            "sample": "carbon anode",
            "metric": "capacity at 1600 mA g-1",
            "value": 144.8,
            "unit": "mAh g-1"
          }
        ]
      },
      {
        "method_name": "Long-term cycling",
        "results": [
          {
            "sample": "oxytetracycline anode",
            "metric": "average capacity over 3000 cycles",
            "value": 75.1,
            "unit": "mAh g-1",
            "conditions": "2000 mA g-1"
          },
          {
            "sample": "carbon anode",
            "metric": "average capacity over 3000 cycles",
            "value": 125.3,
            "unit": "mAh g-1",
            "conditions": "2000 mA g-1"
          }
        ]
      },
      {
        "method_name": "Electrochemical impedance spectroscopy",
        "results": [
          {
            "sample": "oxytetracycline anode (before cycling)",
            "metric": "Rct",
            "value": 103.1,
            "unit": "Ω"
          },
          {
            "sample": "carbon anode (before cycling)",
            "metric": "Rct",
            "value": 94.3,
            "unit": "Ω"
          },
          {
            "sample": "oxytetracycline anode (after 500 cycles)",
            "metric": "Rct",
            "value": 52.1,
            "unit": "Ω"
          },
          {
            "sample": "carbon anode (after 500 cycles)",
            "metric": "Rct",
            "value": 39.8,
            "unit": "Ω"
          }
        ]
      }
    ]
  },
  "final_outcomes": {
    "yield": {
      "value": null,
      "unit": "%"
    },
    "capacity": {
      "value": 450.3,
      "unit": "mAh g-1"
    },
    "cycle_life": 3000
  },
  "extraction_metadata": {
    "timestamp": "2024-06-17T20:35:00Z",
    "source_file": "",
    "processing_time": null
  }
}
