Repository: meomeolucifr/BattSynth

# BattSynth: LLM-Extracted Chemical Synthesis Dataset for Battery Materials

A large-scale dataset of chemical synthesis procedures extracted from 605 battery material research papers using GPT-o3, with multi-metric quality assurance and human-in-the-loop verification.

## Dataset Overview

| Metric | Count |
|--------|-------|
| Total papers | 605 |
| Target compounds | 1,537 |
| Unique chemicals | 1,663 |
| Synthesis steps | 1,872 |
| Synthesis operations | 2,880 |
| Characterization entries | 2,048 |
| Characterization results | 4,086 |

File: src/data/extractions/Kahle_et_al__-_2020_-_High-throughput_computational_screening_for_solid-_reactions.json
{
  "schema": {
    "name": "Universal Chemistry Extraction Schema",
    "version": "2.1"
  },
  "units_policy": {
    "temperature": "K",
    "pressure": "bar",
    "time": "min",
    "mass": "g",
    "volume": "mL",
    "amount": "mmol",
    "concentration": "M",
    "capacity": "mAh g-1",
    "strict": true
  },
  "source": {
    "title": "High-throughput computational screening for solid-state Li-ion conductors",
    "doi": "",
    "authors": ["Leonid Kahle", "Aris Marcolongo", "Nicola Marzari"],
    "journal": "",
    "year": 2020
  },
  "metadata": {
    "discipline": "chemistry",
    "type": "supplementary_information",
    "tags": ["computational screening", "Li-ion conductors", "bandgap", "diffusion coefficients"]
  },
  "targets": [],
  "chemicals": [],
  "synthesis": {
    "steps": []
  },
  "workflow": {
    "timeline": [],
    "ambiguities": []
  },
  "characterization": [
    {
      "method": "PBE bandgap calculation",
      "parameters": {
        "configurations_compared": ["experimental volume (Vexp)", "relaxed volume (Vrel)"],
        "number_of_structures": 717
      },
      "results": [
        {
          "metric": "bandgap_correlation",
          "value": "",
          "unit": "",
          "notes": "Figure S1 shows strong correlation between bandgaps calculated at Vexp and Vrel."
        }
      ],
      "interpretation": "Bandgap at experimental volume can be used as an estimate for bandgap at relaxed volume.",
      "prov": ["Fig. S1"]
    },
    {
      "method": "Molecular dynamics (MD) simulation",
      "parameters": {
        "time_window_for_slope": "8–10 ps",
        "total_time_for_MSD": "50 ps"
      },
      "results": [
        {
          "metric": "diffusion_coefficient_correlation",
          "value": "",
          "unit": "",
          "notes": "Figure S2 compares diffusion coefficients obtained from total MSD at 50 ps and from slope between 8–10 ps."
        }
      ],
      "interpretation": "For highly diffusive systems, both estimation methods agree; Eq. (1) overestimates diffusion for non-diffusive systems.",
      "prov": ["Fig. S2"]
    }
  ],
  "analysis": {
    "methods": [
      {
        "method_name": "Einstein relation for diffusion coefficient (Eq. 1)",
        "results": []
      },
      {
        "method_name": "Time-derivative of MSD (Eq. 2)",
        "results": []
      }
    ]
  },
  "final_outcomes": {
    "yield": {
      "value": null,
      "unit": "%"
    },
    "capacity": {
      "value": null,
      "unit": "mAh g-1"
    },
    "cycle_life": null
  },
  "extraction_metadata": {
    "timestamp": "",
    "source_file": "",
    "processing_time": null
  }
}

File: src/data/extractions/Kalantar-Zadeh_et_al__-_2021_-_Low_Melting_Temperature_Liquid_Metals_and_Their_Im_reactions.json
{
  "schema": {
    "name": "Universal Chemistry Extraction Schema",
    "version": "2.1"
  },
  "units_policy": {
    "temperature": "K",
    "pressure": "bar",
    "time": "min",
    "mass": "g",
    "volume": "mL",
    "amount": "mmol",
    "concentration": "M",
    "capacity": "mAh g-1",
    "strict": true
  },
  "source": {
    "title": "Low Melting Temperature Liquid Metals and Their Impacts on Physical Chemistry",
    "doi": "10.1021/accountsmr.1c00143",
    "authors": [
      "Kourosh Kalantar-Zadeh",
      "Md. Arifur Rahim",
      "Jianbo Tang"
    ],
    "journal": "Accounts of Materials Research",
    "year": 2021
  },
  "metadata": {
    "discipline": "chemistry",
    "type": "review",
    "tags": ["low-melting-temperature metals", "liquid metals", "post-transition metals"]
  },
  "targets": [
    {
      "target_id": "target_1",
      "compound_name": "Field's metal",
      "molecular_formula": "",
      "intended_role": "example LMT alloy",
      "prov": ["Page 578"]
    },
    {
      "target_id": "target_2",
      "compound_name": "EGaIn",
      "molecular_formula": "",
      "intended_role": "example LMT alloy",
      "prov": ["Figure 1 caption"]
    }
  ],
  "chemicals": [
    {
      "chemical_id": "chem_1",
      "name": "Bismuth",
      "molecular_formula": "Bi",
      "ontology": {
        "role": "component",
        "category": "inorganic"
      },
      "amount": {
        "value": 32.5,
        "unit": "wt%"
      },
      "notes": "Component percentage in Field's metal alloy",
      "prov": ["Page 578"]
    },
    {
      "chemical_id": "chem_2",
      "name": "Indium",
      "molecular_formula": "In",
      "ontology": {
        "role": "component",
        "category": "inorganic"
      },
      "amount": {
        "value": 51,
        "unit": "wt%"
      },
      "notes": "Component percentage in Field's metal alloy",
      "prov": ["Page 578"]
    },
    {
      "chemical_id": "chem_3",
      "name": "Tin",
      "molecular_formula": "Sn",
      "ontology": {
        "role": "component",
        "category": "inorganic"
      },
      "amount": {
        "value": 16.5,
        "unit": "wt%"
      },
      "notes": "Component percentage in Field's metal alloy",
      "prov": ["Page 578"]
    },
    {
      "chemical_id": "chem_4",
      "name": "Gallium",
      "molecular_formula": "Ga",
      "ontology": {
        "role": "component",
        "category": "inorganic"
      },
      "amount": {
        "value": null,
        "unit": ""
      },
      "notes": "Component of EGaIn and general LMT metal; melting point 29.8 °C (303 K) mentioned",
      "prov": ["Page 579"]
    },
    {
      "chemical_id": "chem_5",
      "name": "Indium",
      "molecular_formula": "In",
      "ontology": {
        "role": "component",
        "category": "inorganic"
      },
      "amount": {
        "value": null,
        "unit": ""
      },
      "notes": "Component of EGaIn",
      "prov": ["Figure 1 caption"]
    }
  ],
  "synthesis": {
    "steps": []
  },
  "workflow": {
    "timeline": [],
    "ambiguities": []
  },
  "characterization": [],
  "analysis": {
    "methods": []
  },
  "final_outcomes": {
    "yield": {
      "value": null,
      "unit": "%"
    },
    "capacity": {
      "value": null,
      "unit": "mAh g-1"
    },
    "cycle_life": null
  },
  "extraction_metadata": {
    "timestamp": "",
    "source_file": "",
    "processing_time": null
  }
}

File: src/data/extractions/Kasamatsu_et_al__-_2011_-_Theoretical_analysis_of_space_charge_layer_formati_reactions.json
{
  "schema": {
    "name": "Universal Chemistry Extraction Schema",
    "version": "2.1"
  },
  "units_policy": {
    "temperature": "K",
    "pressure": "bar",
    "time": "min",
    "mass": "g",
    "volume": "mL",
    "amount": "mmol",
    "concentration": "M",
    "capacity": "mAh g-1",
    "strict": true
  },
  "source": {
    "title": "Theoretical analysis of space charge layer formation at metal/ionic conductor interfaces",
    "doi": "10.1016/j.ssi.2010.11.022",
    "authors": [
      "Shusuke Kasamatsu",
      "Tomofumi Tada",
      "Satoshi Watanabe"
    ],
    "journal": "Solid State Ionics",
    "year": 2011
  },
  "metadata": {
    "discipline": "chemistry",
    "type": "computational study",
    "tags": [
      "space charge",
      "DFT",
      "yttria stabilized zirconia",
      "Poisson equation"
    ]
  },
  "targets": [
    {
      "target_id": "target_1",
      "compound_name": "Yttria-stabilized zirconia (10 mol% Y2O3 in ZrO2)",
      "molecular_formula": "",
      "intended_role": "material under study",
      "prov": [
        "Page 21 (Computational methodology)"
      ]
    }
  ],
  "chemicals": [
    {
      "chemical_id": "chem_1",
      "name": "ZrO2",
      "molecular_formula": "ZrO2",
      "ontology": {
        "role": "host lattice",
        "category": "inorganic"
      },
      "amount": {
        "value": null,
        "unit": "g"
      },
      "notes": "",
      "prov": [
        "Equation (1)",
        "Computational methodology"
      ]
    },
    {
      "chemical_id": "chem_2",
      "name": "Y2O3",
      "molecular_formula": "Y2O3",
      "ontology": {
        "role": "dopant",
        "category": "inorganic"
      },
      "amount": {
        "value": 10,
        "unit": "mol%"
      },
      "notes": "10 mol% Y2O3 corresponding to 20% substitution of Zr4+ by Y3+",
      "prov": [
        "Page 21 (Methodology)"
      ]
    },
    {
      "chemical_id": "chem_3",
      "name": "O2",
      "molecular_formula": "O2",
      "ontology": {
        "role": "atmosphere",
        "category": "gas"
      },
      "amount": {
        "value": null,
        "unit": ""
      },
      "notes": "Partial pressures varied between 1 atm (oxidizing) and 1×10⁻²² atm (reducing)",
      "prov": [
        "Equations (7)",
        "Figures 4–5"
      ]
    }
  ],
  "synthesis": {
    "steps": []
  },
  "workflow": {
    "timeline": [
      {
        "step_ref": "char_1",
        "description": "First-principles DFT calculations of defect formation energies using VASP."
      },
      {
        "step_ref": "char_2",
        "description": "Self-consistent solution of one-dimensional Poisson equation to obtain space-charge profiles."
      }
    ],
    "ambiguities": []
  },
  "characterization": [
    {
      "method": "DFT (VASP)",
      "parameters": {
        "plane_wave_cutoff": {
          "value": 500,
          "unit": "eV"
        },
        "k_point_mesh": "2×2×2 Monkhorst–Pack",
        "supercell_size": "32 cubic ZrO2 units",
        "functional": "GGA-PBE",
        "smearing": "Gaussian",
        "band_gap_correction": "CBM shifted to give 5 eV band gap",
        "dielectric_constant": {
          "value": 35.5,
          "unit": ""
        }
      },
      "results": [],
      "interpretation": "",
      "prov": [
        "Computational methodology section"
      ]
    },
    {
      "method": "Poisson equation simulation",
      "parameters": {
        "slab_thickness": {
          "value": 10,
          "unit": "nm"
        },
        "temperature_conditions": [
          {
            "value": 300,
            "unit": "K"
          },
          {
            "value": 1000,
            "unit": "K"
          }
        ],
        "oxygen_partial_pressures": [
          {
            "value": 1,
            "unit": "atm"
          },
          {
            "value": 1e-22,
            "unit": "atm"
          }
        ],
        "valence_band_offsets_evaluated": [
          {
            "value": 1,
            "unit": "eV"
          },
          {
            "value": 2,
            "unit": "eV"
          },
          {
            "value": 3,
            "unit": "eV"
          }
        ]
      },
      "results": [
        {
          "metric": "Fermi level position (oxidizing)",
          "value": 0.5,
          "unit": "eV above VBM"
        },
        {
          "metric": "Fermi level position (reducing)",
          "value": 2.1,
          "unit": "eV above VBM"
        }
      ],
      "interpretation": "Space-charge polarity and width depend on ΔEF and ϕVBO; oxidizing atmospheres lead to negative space charge, reducing to positive.",
      "prov": [
        "Figures 4–5",
        "Discussion section"
      ]
    }
  ],
  "analysis": {
    "methods": [
      {
        "method_name": "Theoretical calculation of defect concentrations",
        "results": [
          {
            "equation": "n_D^q = N_D exp(−ΔG_f / k_B T) / (1+Σ exp(−ΔG_f / k_B T))",
            "value": null,
            "unit": ""
          }
        ]
      }
    ]
  },
  "final_outcomes": {
    "yield": {
      "value": null,
      "unit": "%"
    },
    "capacity": {
      "value": null,
      "unit": "mAh g-1"
    },
    "cycle_life": null
  },
  "extraction_metadata": {
    "timestamp": "2023-11-24T06:40:00Z",
    "source_file": "",
    "processing_time": null
  }
}

File: src/data/extractions/Kim_-_2020_-_Investigation_of_material__chemical__and_electroch_reactions.json
{
  "schema": {
    "name": "Universal Chemistry Extraction Schema",
    "version": "2.1"
  },
  "units_policy": {
    "temperature": "K",
    "pressure": "bar",
    "time": "min",
    "mass": "g",
    "volume": "mL",
    "amount": "mmol",
    "concentration": "M",
    "capacity": "mAh g-1",
    "strict": true
  },
  "source": {
    "title": "Investigation of material, chemical, and electrochemical properties of Li10SiP2S12-xOx and Li10[SnySi1-y]P2S12-xOx solid electrolytes",
    "doi": "",
    "authors": ["Kwang-Hyun Kim"],
    "journal": "",
    "year": 2020
  },
  "metadata": {
    "discipline": "chemistry",
    "type": "PhD dissertation",
    "tags": ["solid-state electrolyte", "LGPS", "sulfide", "oxygen substitution", "tin substitution"]
  },
  "targets": [
    {
      "target_id": "target_1",
      "compound_name": "Li10SiP2S12-xOx (LSiPSO)",
      "molecular_formula": "",
      "intended_role": "solid electrolyte product",
      "prov": ["Page 39", "Section 2.1"]
    },
    {
      "target_id": "target_2",
      "compound_name": "Li10[SnySi1-y]P2S12-xOx (LSnSiPSO)",
      "molecular_formula": "",
      "intended_role": "solid electrolyte product",
      "prov": ["Page 76", "Section 3.1"]
    }
  ],
  "chemicals": [
    {
      "chemical_id": "chem_1",
      "name": "Li2S",
      "molecular_formula": "Li2S",
      "ontology": {"role": "reactant", "category": "inorganic"},
      "amount": {"value": null, "unit": "g"},
      "notes": "",
      "prov": ["Section 2.2.1", "Section 3.3.1"]
    },
    {
      "chemical_id": "chem_2",
      "name": "P2S5",
      "molecular_formula": "P2S5",
      "ontology": {"role": "reactant", "category": "inorganic"},
      "amount": {"value": null, "unit": "g"},
      "notes": "",
      "prov": ["Section 2.2.1", "Section 3.3.1"]
    },
    {
      "chemical_id": "chem_3",
      "name": "SiS2",
      "molecular_formula": "SiS2",
      "ontology": {"role": "reactant", "category": "inorganic"},
      "amount": {"value": null, "unit": "g"},
      "notes": "prepared in house",
      "prov": ["Section 2.2.1", "Section 3.3.1"]
    },
    {
      "chemical_id": "chem_4",
      "name": "SnS2",
      "molecular_formula": "SnS2",
      "ontology": {"role": "reactant", "category": "inorganic"},
      "amount": {"value": null, "unit": "g"},
      "notes": "prepared in house; only for LSnSiPSO",
      "prov": ["Section 3.3.1"]
    },
    {
      "chemical_id": "chem_5",
      "name": "SiO2",
      "molecular_formula": "SiO2",
      "ontology": {"role": "oxygen source", "category": "inorganic"},
      "amount": {"value": null, "unit": "g"},
      "notes": "",
      "prov": ["Section 2.2.1", "Section 3.3.1"]
    },
    {
      "chemical_id": "chem_6",
      "name": "P2O5",
      "molecular_formula": "P2O5",
      "ontology": {"role": "oxygen source", "category": "inorganic"},
      "amount": {"value": null, "unit": "g"},
      "notes": "",
      "prov": ["Section 2.2.1", "Section 3.3.1"]
    },
    {
      "chemical_id": "chem_7",
      "name": "Argon",
      "molecular_formula": "Ar",
      "ontology": {"role": "atmosphere", "category": "gas"},
      "amount": {"value": null, "unit": ""},
      "notes": "glovebox atmosphere",
      "prov": ["Section 2.2.1"]
    },
    {
      "chemical_id": "chem_8",
      "name": "Nitrogen",
      "molecular_formula": "N2",
      "ontology": {"role": "atmosphere", "category": "gas"},
      "amount": {"value": null, "unit": ""},
      "notes": "glovebox atmosphere",
      "prov": ["Section 2.2.1"]
    },
    {
      "chemical_id": "chem_9",
      "name": "CsI",
      "molecular_formula": "CsI",
      "ontology": {"role": "matrix", "category": "inorganic"},
      "amount": {"value": 100, "unit": "mg"},
      "notes": "FT-IR pellet matrix",
      "prov": ["Section 2.2.3"]
    },
    {
      "chemical_id": "chem_10",
      "name": "Silver paste",
      "molecular_formula": "",
      "ontology": {"role": "electrode", "category": "conductive paste"},
      "amount": {"value": null, "unit": ""},
      "notes": "blocking electrode for impedance",
      "prov": ["Section 2.2.4"]
    },
    {
      "chemical_id": "chem_11",
      "name": "Lithium metal",
      "molecular_formula": "Li",
      "ontology": {"role": "electrode", "category": "metal"},
      "amount": {"value": null, "unit": "g"},
      "notes": "foil 0.1–0.5 mm thick",
      "prov": ["Section 4.3.1"]
    }
  ],
  "synthesis": {
    "steps": [
      {
        "step_id": "step_1",
        "description": "Mechanical ball milling of precursors",
        "operations": [
          {
            "action": "mill",
            "parameters": {
              "inputs": ["chem_1", "chem_2", "chem_3", "chem_5", "chem_6", "chem_4"],
              "speed": {"value": 1725, "unit": "min-1", "notes": "rpm"},
              "duration": {"value": 60, "unit": "min"}
            },
            "notes": "Stainless-steel pot and 10 mm ball under N2 atmosphere",
            "prov": ["Section 2.2.1", "Section 3.3.1"]
          }
        ],
        "conditions": {
          "atmosphere": "N2",
          "pressure": {"value": null, "unit": ""}
        },
        "prov": ["Section 2.2.1", "Section 3.3.1"]
      },
      {
        "step_id": "step_2",
        "description": "Pellet pressing",
        "operations": [
          {
            "action": "press",
            "parameters": {
              "pressure": {"value": 13, "unit": "MPa"}
            },
            "notes": "rectangular bar pellets, done in Ar glovebox",
            "prov": ["Section 2.2.1"]
          }
        ],
        "conditions": {
          "atmosphere": "Ar"
        },
        "prov": ["Section 2.2.1"]
      },
      {
        "step_id": "step_3",
        "description": "Ampoule sealing",
        "operations": [
          {
            "action": "seal",
            "parameters": {
              "atmosphere": "vacuum",
              "pressure": {"value": 1e-4, "unit": "bar"}
            },
            "notes": "pellets sealed in evacuated silica ampoules",
            "prov": ["Section 2.2.1"]
          }
        ],
        "conditions": {},
        "prov": ["Section 2.2.1"]
      },
      {
        "step_id": "step_4",
        "description": "Solid-state reaction (crystallization)",
        "operations": [
          {
            "action": "heat",
            "parameters": {
              "temperature_profile": [
                {"value": 298, "unit": "K", "note": "start"},
                {"value": 823, "unit": "K", "rate": "1 K min-1"},
                {"value": 823, "unit": "K", "hold": {"value": 2880, "unit": "min"}}
              ]
            },
            "notes": "followed by cooling to RT at 1 K min-1",
            "prov": ["Section 2.2.1", "Section 3.3.1"]
          }
        ],
        "conditions": {
          "atmosphere": "sealed vacuum",
          "pressure": {"value": null, "unit": ""}
        },
        "prov": ["Section 2.2.1"]
      },
      {
        "step_id": "step_5",
        "description": "Pellet preparation for electrochemical tests",
        "operations": [
          {
            "action": "press",
            "parameters": {
              "pressure": {"value": 900, "unit": "psi"},
              "duration": {"value": 10, "unit": "min"}
            },
            "notes": "powders pressed into 13 mm diameter discs ~0.7 mm thick",
            "prov": ["Section 4.3.2"]
          }
        ],
        "conditions": {
          "atmosphere": "Ar"
        },
        "prov": ["Section 4.3.2"]
      }
    ]
  },
  "workflow": {
    "timeline": [
      {"step_ref": "step_1", "description": "Mechanochemical mixing of precursors"},
      {"step_ref": "step_2", "description": "Cold pressing into pellets"},
      {"step_ref": "step_3", "description": "Vacuum sealing in quartz"},
      {"step_ref": "step_4", "description": "Heat treatment at 823 K for 48 h"},
      {"step_ref": "step_5", "description": "Preparation of dense pellets for testing"}
    ],
    "ambiguities": [
      {
        "issue": "Exact stoichiometric masses not reported",
        "excerpt": "Starting materials, Li2S, P2S5, SiS2, SnS2, and SiO2, were massed out in stoichiometric amounts."
      }
    ]
  },
  "characterization": [
    {
      "method": "PXRD",
      "parameters": {
        "radiation": "Cu Kα (λ=1.5406 Å)",
        "range": "10–90° 2θ",
        "step": "0.01°"
      },
      "results": [
        {"metric": "phases identified", "value": "LGPS-like, β-Li3PS4, Li3PO4, Li4SiS4, Li7PS6"}
      ],
      "interpretation": "Phase purification increases LGPS-like fraction with O and Sn doping.",
      "prov": ["Figures 2.6", "3.5"]
    },
    {
      "method": "Raman",
      "parameters": {"laser": "488 nm", "range": "100–3200 cm-1"},
      "results": [],
      "interpretation": "Oxy-sulfide PS4-zOz units observed.",
      "prov": ["Figure 2.4", "Figure 3.3"]
    },
    {
      "method": "FT-IR",
      "parameters": {"range": "400–4000 cm-1"},
      "results": [],
      "interpretation": "P–O and P–S bonds confirmed; no Si–O observed.",
      "prov": ["Figure 2.5", "Figure 3.4"]
    },
    {
      "method": "MAS NMR",
      "parameters": {"nuclei": "31P, 29Si, 119Sn"},
      "results": [
        {"metric": "31P units", "value": "PS4, PS4-zOz, PO4 populations"},
        {"metric": "29Si units", "value": "SiS4 in LGPS and Li4SiS4"},
        {"metric": "119Sn units", "value": "SnS4 and disordered Sn"}
      ],
      "interpretation": "O selectively bonds to P; Sn at 4d stabilizes structure.",
      "prov": ["Figures 2.10-2.15", "Figures 3.10-3.18"]
    },
    {
      "method": "Impedance spectroscopy",
      "parameters": {"frequency_range": "0.1–10^7 Hz", "temperature_range": "203–298 K"},
      "results": [
        {"metric": "ionic conductivity (x=0.7)", "value": 3.1e-3, "unit": "S cm-1"}
      ],
      "interpretation": "Conductivity maximized at O content x=0.7 for LSiPSO.",
      "prov": ["Figure 2.3"]
    }
  ],
  "analysis": {
    "methods": [
      {
        "method_name": "Arrhenius analysis",
        "results": [
          {"equation": "σ=σ0 exp(-Ea/RT)", "value": 26.3, "unit": "kJ mol-1", "notes": "example for LSn0.2SiPSO0.3"}
        ]
      }
    ]
  },
  "final_outcomes": {
    "yield": {
      "value": null,
      "unit": "%"
    },
    "capacity": {
      "value": null,
      "unit": "mAh g-1"
    },
    "cycle_life": null
  },
  "extraction_metadata": {
    "timestamp": "2024-06-13T12:00:00Z",
    "source_file": "thesis_excerpt.txt",
    "processing_time": 0.5
  }
}

File: src/data/extractions/Kim_et_al__-_2014_-_All-graphene-battery_bridging_the_gap_between_sup_reactions.json
{
  "schema": {
    "name": "Universal Chemistry Extraction Schema",
    "version": "2.1"
  },
  "units_policy": {
    "temperature": "K",
    "pressure": "bar",
    "time": "min",
    "mass": "g",
    "volume": "mL",
    "amount": "mmol",
    "concentration": "M",
    "capacity": "mAh g-1",
    "strict": true
  },
  "source": {
    "title": "All-graphene-battery: bridging the gap between supercapacitors and lithium ion batteries",
    "doi": "10.1038/srep05278",
    "authors": [
      "Haegyeom Kim",
      "Kyu-Young Park",
      "Jihyun Hong",
      "Kisuk Kang"
    ],
    "journal": "Scientific Reports",
    "year": 2014
  },
  "metadata": {
    "discipline": "chemistry",
    "type": "materials_synthesis",
    "tags": ["graphene", "battery", "energy storage", "functionalized graphene", "reduced graphene oxide"]
  },
  "targets": [
    {
      "target_id": "target_1",
      "compound_name": "Functionalized graphene",
      "molecular_formula": "",
      "intended_role": "cathode material",
      "prov": ["Methods, Fabrication of functionalized graphene and reduced graphene oxide"]
    },
    {
      "target_id": "target_2",
      "compound_name": "Reduced graphene oxide",
      "molecular_formula": "",
      "intended_role": "anode material",
      "prov": ["Methods, Fabrication of functionalized graphene and reduced graphene oxide"]
    },
    {
      "target_id": "target_3",
      "compound_name": "All-graphene battery (functionalized graphene cathode // reduced graphene oxide anode)",
      "molecular_formula": "",
      "intended_role": "electrochemical cell",
      "prov": ["Results, Electrochemical performance of all-graphene-battery"]
    }
  ],
  "chemicals": [
    {
      "chemical_id": "chem_1",
      "name": "Graphite",
      "molecular_formula": "C",
      "ontology": {"role": "starting material", "category": "carbon"},
      "amount": {"value": 5, "unit": "g"},
      "notes": "",
      "prov": ["Methods"]
    },
    {
      "chemical_id": "chem_2",
      "name": "Sodium nitrate",
      "molecular_formula": "NaNO3",
      "ontology": {"role": "oxidant additive", "category": "inorganic"},
      "amount": {"value": 5, "unit": "g"},
      "notes": "",
      "prov": ["Methods"]
    },
    {
      "chemical_id": "chem_3",
      "name": "Sulfuric acid",
      "molecular_formula": "H2SO4",
      "ontology": {"role": "acid medium", "category": "acid"},
      "amount": {"value": 225, "unit": "mL"},
      "notes": "concentration not explicitly stated but typical concentrated acid; used in modified Hummers",
      "prov": ["Methods"]
    },
    {
      "chemical_id": "chem_4",
      "name": "Potassium permanganate",
      "molecular_formula": "KMnO4",
      "ontology": {"role": "oxidant", "category": "inorganic"},
      "amount": {"value": 25, "unit": "g"},
      "notes": "",
      "prov": ["Methods"]
    },
    {
      "chemical_id": "chem_5",
      "name": "Deionized water",
      "molecular_formula": "H2O",
      "ontology": {"role": "solvent", "category": "solvent"},
      "amount": {"value": 500, "unit": "mL"},
      "notes": "",
      "prov": ["Methods"]
    },
    {
      "chemical_id": "chem_6",
      "name": "Hydrogen peroxide (35%)",
      "molecular_formula": "H2O2",
      "ontology": {"role": "oxidant quench", "category": "inorganic"},
      "amount": {"value": 30, "unit": "mL"},
      "notes": "35 wt% solution",
      "prov": ["Methods"]
    },
    {
      "chemical_id": "chem_7",
      "name": "Hydrochloric acid (10%)",
      "molecular_formula": "HCl",
      "ontology": {"role": "washing agent", "category": "acid"},
      "amount": {"value": 750, "unit": "mL"},
      "notes": "10% w/w",
      "prov": ["Methods"]
    },
    {
      "chemical_id": "chem_8",
      "name": "Hydrochloric acid (37%)",
      "molecular_formula": "HCl",
      "ontology": {"role": "washing agent", "category": "acid"},
      "amount": {"value": 500, "unit": "mL"},
      "notes": "concentrated",
      "prov": ["Methods"]
    },
    {
      "chemical_id": "chem_9",
      "name": "Polyvinylidene fluoride",
      "molecular_formula": "",
      "ontology": {"role": "binder", "category": "polymer"},
      "amount": {"value": null, "unit": ""},
      "notes": "20 wt% in electrode slurry",
      "prov": ["Methods, Electrochemical characterization"]
    },
    {
      "chemical_id": "chem_10",
      "name": "Super-P conductive carbon black",
      "molecular_formula": "",
      "ontology": {"role": "conductive additive", "category": "carbon"},
      "amount": {"value": null, "unit": ""},
      "notes": "10 wt% in electrode slurry",
      "prov": ["Methods, Electrochemical characterization"]
    },
    {
      "chemical_id": "chem_11",
      "name": "N-methyl-2-pyrrolidone",
      "molecular_formula": "C5H9NO",
      "ontology": {"role": "solvent", "category": "organic solvent"},
      "amount": {"value": null, "unit": ""},
      "notes": "used to disperse slurry",
      "prov": ["Methods, Electrochemical characterization"]
    },
    {
      "chemical_id": "chem_12",
      "name": "Lithium hexafluorophosphate",
      "molecular_formula": "LiPF6",
      "ontology": {"role": "electrolyte salt", "category": "inorganic"},
      "amount": {"value": 1, "unit": "M"},
      "notes": "in EC/DMC (1:1 volume)",
      "prov": ["Methods, Electrochemical characterization"]
    },
    {
      "chemical_id": "chem_13",
      "name": "Ethylene carbonate",
      "molecular_formula": "C3H4O3",
      "ontology": {"role": "electrolyte solvent", "category": "organic solvent"},
      "amount": {"value": null, "unit": ""},
      "notes": "part of electrolyte (1:1 with DMC)",
      "prov": ["Methods, Electrochemical characterization"]
    },
    {
      "chemical_id": "chem_14",
      "name": "Dimethyl carbonate",
      "molecular_formula": "C3H6O3",
      "ontology": {"role": "electrolyte solvent", "category": "organic solvent"},
      "amount": {"value": null, "unit": ""},
      "notes": "part of electrolyte (1:1 with EC)",
      "prov": ["Methods, Electrochemical characterization"]
    },
    {
      "chemical_id": "chem_15",
      "name": "Lithium metal",
      "molecular_formula": "Li",
      "ontology": {"role": "counter/reference electrode", "category": "metal"},
      "amount": {"value": null, "unit": ""},
      "notes": "used in half-cell assembly",
      "prov": ["Methods, Electrochemical characterization"]
    },
    {
      "chemical_id": "chem_16",
      "name": "Platinum (for FIB coating)",
      "molecular_formula": "Pt",
      "ontology": {"role": "protective coating", "category": "metal"},
      "amount": {"value": null, "unit": ""},
      "notes": "deposited prior to FIB cutting",
      "prov": ["Results, Figure 2"]
    }
  ],
  "synthesis": {
    "steps": [
      {
        "step_id": "step_1",
        "description": "Oxidation of graphite via modified Hummers method to produce graphite oxide (GO)",
        "operations": [
          {
            "action": "mix",
            "parameters": {
              "inputs": ["chem_1", "chem_2", "chem_3"],
              "temperature": {"value": 273, "unit": "K"},
              "duration": {"value": 30, "unit": "min"}
            },
            "notes": "Mixture stirred in ice bath"
          },
          {
            "action": "add",
            "parameters": {
              "inputs": ["chem_4"],
              "temperature": {"value": 323, "unit": "K"},
              "duration": {"value": 120, "unit": "min"}
            },
            "notes": "KMnO4 added, mixture stirred"
          },
          {
            "action": "add",
            "parameters": {
              "inputs": ["chem_5", "chem_6"],
              "temperature": {"value": null, "unit": ""},
              "duration": {"value": null, "unit": ""}
            },
            "notes": "Water and H2O2 added gradually"
          },
          {
            "action": "wash",
            "parameters": {
              "inputs": ["chem_7"],
              "repetitions": null
            },
            "notes": "Solution washed with 10% HCl"
          },
          {
            "action": "wash",
            "parameters": {
              "inputs": ["chem_8"]
            },
            "notes": "Additional washing with 37% HCl"
          },
          {
            "action": "isolate",
            "parameters": {},
            "notes": "GO obtained as powder"
          }
        ],
        "conditions": {
          "atmosphere": "",
          "pressure": {"value": null, "unit": ""}
        },
        "prov": ["Methods"]
      },
      {
        "step_id": "step_2",
        "description": "Low-temperature annealing of GO to form functionalized graphene",
        "operations": [
          {
            "action": "anneal",
            "parameters": {
              "temperature": {"value": 393, "unit": "K"},
              "duration": {"value": 360, "unit": "min"},
              "atmosphere": "controlled (not specified)"
            },
            "notes": "One-step annealing"
          }
        ],
        "conditions": {
          "atmosphere": "controlled (not specified)",
          "pressure": {"value": null, "unit": ""}
        },
        "prov": ["Methods"]
      },
      {
        "step_id": "step_3",
        "description": "High-temperature reduction of functionalized graphene to produce reduced graphene oxide",
        "operations": [
          {
            "action": "heat",
            "parameters": {
              "temperature": {"value": 1073, "unit": "K"},
              "duration": {"value": null, "unit": ""},
              "atmosphere": ""
            },
            "notes": "High temperature treatment"
          }
        ],
        "conditions": {
          "atmosphere": "",
          "pressure": {"value": null, "unit": ""}
        },
        "prov": ["Methods"]
      },
      {
        "step_id": "step_4",
        "description": "Electrode slurry preparation and coating",
        "operations": [
          {
            "action": "mix",
            "parameters": {
              "inputs": ["target_1", "chem_9", "chem_10", "chem_11"],
              "ratio": "70:20:10 wt%",
              "temperature": {"value": null, "unit": ""},
              "duration": {"value": null, "unit": ""}
            },
            "notes": "Cathode slurry; similar for anode using target_2"
          },
          {
            "action": "coat",
            "parameters": {
              "substrate": "Al foil (cathode) / Cu foil (anode)"
            },
            "notes": "Slurry pasted, dried at 393 K for 120 min, then roll-pressed"
          }
        ],
        "conditions": {},
        "prov": ["Methods, Electrochemical characterization"]
      },
      {
        "step_id": "step_5",
        "description": "Formation cycling and prelithiation of reduced graphene oxide anode",
        "operations": [
          {
            "action": "electrochemical_cycle",
            "parameters": {
              "current_density": {"value": 50, "unit": "mA g-1"},
              "cycles": 2,
              "voltage_window": "3.0 – 0.01 V vs Li"
            },
            "notes": "Half-cell with Li metal"
          },
          {
            "action": "discharge",
            "parameters": {
              "endpoint_voltage": {"value": 0.01, "unit": "V vs Li"}
            },
            "notes": "Full lithiation prior to full-cell assembly"
          }
        ],
        "conditions": {},
        "prov": ["Methods, Electrochemical characterization"]
      },
      {
        "step_id": "step_6",
        "description": "Assembly of all-graphene full cell",
        "operations": [
          {
            "action": "assemble_cell",
            "parameters": {
              "components": ["prelithiated target_2", "target_1"],
              "separator": "Celgard 2400",
              "electrolyte": "chem_12 in chem_13/chem_14 (1:1)",
              "mass_balance": "cathode:anode = 1:2.5"
            },
            "notes": "Active material loading 1.1–1.2 mg total"
          }
        ],
        "conditions": {},
        "prov": ["Methods"]
      }
    ]
  },
  "workflow": {
    "timeline": [
      {"step_ref": "step_1", "description": "Oxidize graphite to graphite oxide"},
      {"step_ref": "step_2", "description": "Low-temperature anneal to functionalized graphene"},
      {"step_ref": "step_3", "description": "High-temperature reduction to reduced graphene oxide"},
      {"step_ref": "step_4", "description": "Prepare electrode slurries and coat foils"},
      {"step_ref": "step_5", "description": "Prelithiate anode via formation cycles"},
      {"step_ref": "step_6", "description": "Assemble all-graphene full cell"}
    ],
    "ambiguities": [
      {
        "issue": "Annealing atmosphere not specified",
        "excerpt": "porous functionalized graphene can be obtained in a one-step annealing process at low temperature (120 °C) in a controlled atmosphere"
      },
      {
        "issue": "Duration of 800 °C reduction not provided",
        "excerpt": "The reduced graphene oxide was prepared by high temperature treatment of the functionalized graphene sample at 800 °C."
      }
    ]
  },
  "characterization": [
    {
      "method": "XRD",
      "parameters": {},
      "results": [
        {"metric": "peak broadening", "value": "", "unit": ""},
        {"metric": "shift of 002 peak after oxidation", "value": "to lower angle", "unit": ""}
      ],
      "interpretation": "Loss of long-range ordering after reduction",
      "prov": ["Results, Figure 1a"]
    },
    {
      "method": "XPS",
      "parameters": {},
      "results": [
        {"metric": "oxygen content (functionalized graphene)", "value": 24.5, "unit": "%"},
        {"metric": "oxygen content (reduced graphene oxide)", "value": 5.8, "unit": "%"}
      ],
      "interpretation": "Partial vs nearly full reduction",
      "prov": ["Results, Figure 1b–c"]
    },
    {
      "method": "Raman",
      "parameters": {},
      "results": [
        {"metric": "D/G intensity ratio (functionalized graphene)", "value": 1.11, "unit": ""},
        {"metric": "D/G intensity ratio (reduced graphene oxide)", "value": 1.04, "unit": ""}
      ],
      "interpretation": "Confirms structural difference",
      "prov": ["Results, Supplementary Figure S3"]
    },
    {
      "method": "BET",
      "parameters": {},
      "results": [
        {"metric": "surface area (functionalized graphene)", "value": 278.3, "unit": "m2 g-1"},
        {"metric": "surface area (reduced graphene oxide)", "value": 234.1, "unit": "m2 g-1"},
        {"metric": "pore volume (functionalized graphene)", "value": 0.921, "unit": "cm3 g-1"},
        {"metric": "pore volume (reduced graphene oxide)", "value": 0.837, "unit": "cm3 g-1"}
      ],
      "interpretation": "",
      "prov": ["Results, Table 1"]
    },
    {
      "method": "Electrochemical testing (half-cell CV and galvanostatic)",
      "parameters": {},
      "results": [
        {"metric": "capacity (functionalized graphene cathode at 0.1 A g-1)", "value": 150, "unit": "mAh g-1"},
        {"metric": "capacity after 100 cycles", "value": 200, "unit": "mAh g-1"},
        {"metric": "capacity retention (cathode) at 8000 mA g-1", "value": 70, "unit": "mAh g-1"},
        {"metric": "capacity (reduced graphene oxide anode)", "value": 540, "unit": "mAh g-1"},
        {"metric": "capacity at 8000 mA g-1 (anode)", "value": 220, "unit": "mAh g-1"}
      ],
      "interpretation": "Fast surface-controlled kinetics",
      "prov": ["Results, Figure 3a–d"]
    },
    {
      "method": "Electrochemical testing (full cell)",
      "parameters": {},
      "results": [
        {"metric": "specific capacity (based on cathode)", "value": 170, "unit": "mAh g-1"},
        {"metric": "specific capacity (total active materials)", "value": 120, "unit": "mAh g-1"},
        {"metric": "energy density", "value": 225, "unit": "Wh kg-1"},
        {"metric": "power density", "value": 6450, "unit": "W kg-1"},
        {"metric": "capacity retention 400 cycles", "value": 75, "unit": "%"}
      ],
      "interpretation": "Bridges supercapacitor and battery performance",
      "prov": ["Results, Figure 5"]
    }
  ],
  "analysis": {
    "methods": [
      {
        "method_name": "Ragone plot calculation",
        "results": [
          {"equation": "P = ΔV * i / m", "value": null, "unit": ""},
          {"equation": "E = P * t / 3600", "value": null, "unit": ""}
        ]
      }
    ]
  },
  "final_outcomes": {
    "yield": {
      "value": null,
      "unit": "%"
    },
    "capacity": {
      "value": 120,
      "unit": "mAh g-1"
    },
    "cycle_life": 2000
  },
  "extraction_metadata": {
    "timestamp": "2023-10-01T00:00:00Z",
    "source_file": "",
    "processing_time": null
  }
}

File: src/data/extractions/Kim_et_al__-_2017_-_Progress_in_the_Development_of_Sodium-Ion_Solid_El_reactions.json
{
  "schema": {
    "name": "Universal Chemistry Extraction Schema",
    "version": "2.1"
  },
  "units_policy": {
    "temperature": "K",
    "pressure": "bar",
    "time": "min",
    "mass": "g",
    "volume": "mL",
    "amount": "mmol",
    "concentration": "M",
    "capacity": "mAh g-1",
    "strict": true
  },
  "source": {
    "title": "Progress in the Development of Sodium-Ion Solid Electrolytes",
    "doi": "10.1002/smtd.201700219",
    "authors": ["Jung-Joon Kim", "Kyungho Yoon", "Inchul Park", "Kisuk Kang"],
    "journal": "Small Methods",
    "year": 2017
  },
  "metadata": {
    "discipline": "chemistry",
    "type": "review article",
    "tags": ["sodium-ion", "solid electrolyte", "ceramic", "glass-ceramic"]
  },
  "targets": [
    {
      "target_id": "target_1",
      "compound_name": "cubic Na3PS4 glass-ceramic",
      "molecular_formula": "Na3PS4",
      "intended_role": "solid electrolyte",
      "prov": ["Page 6"]
    },
    {
      "target_id": "target_2",
      "compound_name": "β″-Al2O3",
      "molecular_formula": "Na2O·(5–7)Al2O3",
      "intended_role": "solid electrolyte",
      "prov": ["Page 3"]
    }
  ],
  "chemicals": [
    {
      "chemical_id": "chem_1",
      "name": "Na2S",
      "molecular_formula": "Na2S",
      "ontology": {
        "role": "reactant",
        "category": "inorganic"
      },
      "amount": {
        "value": 75,
        "unit": "mol%"
      },
      "notes": "",
      "prov": ["Page 6"]
    },
    {
      "chemical_id": "chem_2",
      "name": "P2S5",
      "molecular_formula": "P2S5",
      "ontology": {
        "role": "reactant",
        "category": "inorganic"
      },
      "amount": {
        "value": 25,
        "unit": "mol%"
      },
      "notes": "",
      "prov": ["Page 6"]
    },
    {
      "chemical_id": "chem_3",
      "name": "α-Al2O3",
      "molecular_formula": "Al2O3",
      "ontology": {
        "role": "reactant",
        "category": "inorganic"
      },
      "amount": {
        "value": null,
        "unit": ""
      },
      "notes": "",
      "prov": ["Page 3"]
    },
    {
      "chemical_id": "chem_4",
      "name": "Na2CO3",
      "molecular_formula": "Na2CO3",
      "ontology": {
        "role": "reactant",
        "category": "inorganic"
      },
      "amount": {
        "value": null,
        "unit": ""
      },
      "notes": "",
      "prov": ["Page 3"]
    },
    {
      "chemical_id": "chem_5",
      "name": "Li2CO3",
      "molecular_formula": "Li2CO3",
      "ontology": {
        "role": "stabilizer",
        "category": "inorganic"
      },
      "amount": {
        "value": null,
        "unit": ""
      },
      "notes": "",
      "prov": ["Page 3"]
    },
    {
      "chemical_id": "chem_6",
      "name": "MgO",
      "molecular_formula": "MgO",
      "ontology": {
        "role": "stabilizer",
        "category": "inorganic"
      },
      "amount": {
        "value": null,
        "unit": ""
      },
      "notes": "",
      "prov": ["Page 3"]
    }
  ],
  "synthesis": {
    "steps": [
      {
        "step_id": "step_1",
        "description": "Preparation of cubic Na3PS4 glass-ceramic",
        "operations": [
          {
            "action": "mix",
            "parameters": {
              "inputs": ["chem_1", "chem_2"],
              "ratio": "75:25 mol%"
            },
            "notes": "Mechanical milling"
          },
          {
            "action": "mill",
            "parameters": {
              "duration": {
                "value": 90,
                "unit": "min"
              }
            },
            "notes": ""
          },
          {
            "action": "heat_treat",
            "parameters": {
              "temperature": {
                "value": 543,
                "unit": "K"
              },
              "duration": {
                "value": 120,
                "unit": "min"
              }
            },
            "notes": "Heat treatment to crystallize cubic phase"
          }
        ],
        "conditions": {
          "atmosphere": "",
          "pressure": {
            "value": null,
            "unit": ""
          }
        },
        "prov": ["Page 6"]
      },
      {
        "step_id": "step_2",
        "description": "Synthesis of β″-Al2O3 solid electrolyte",
        "operations": [
          {
            "action": "mix",
            "parameters": {
              "inputs": ["chem_3", "chem_4", "chem_5", "chem_6"]
            },
            "notes": "Wet ball milling"
          },
          {
            "action": "dry",
            "parameters": {},
            "notes": ""
          },
          {
            "action": "heat_treat",
            "parameters": {
              "temperature": {
                "value": 1473,
                "unit": "K"
              },
              "duration": {
                "value": null,
                "unit": "min"
              }
            },
            "notes": "Initial calcination for several hours"
          },
          {
            "action": "mill",
            "parameters": {},
            "notes": ""
          },
          {
            "action": "sinter",
            "parameters": {
              "temperature": {
                "value": 1873,
                "unit": "K"
              },
              "duration": {
                "value": 30,
                "unit": "min"
              }
            },
            "notes": ""
          }
        ],
        "conditions": {
          "atmosphere": "",
          "pressure": {
            "value": null,
            "unit": ""
          }
        },
        "prov": ["Page 3"]
      }
    ]
  },
  "workflow": {
    "timeline": [
      {
        "step_ref": "step_1",
        "description": "75:25 mol% Na2S:P2S5 milling 1.5 h, heat at 270 °C 2 h to obtain cubic Na3PS4"
      },
      {
        "step_ref": "step_2",
        "description": "Wet ball mill α-Al2O3, Na2CO3, Li2CO3/MgO; calcine 1200 °C; re-mill; sinter 1600 °C 30 min to form β″-Al2O3"
      }
    ],
    "ambiguities": [
      {
        "issue": "Missing exact amounts for β″-Al2O3 precursors and duration of 1200 °C calcination",
        "excerpt": "heat treated at ≈1200 °C for several hours"
      }
    ]
  },
  "characterization": [
    {
      "method": "Ionic conductivity measurement",
      "parameters": {
        "temperature": "298 K"
      },
      "results": [
        {
          "metric": "ionic conductivity",
          "value": 4.6e-4,
          "unit": "S cm-1"
        },
        {
          "metric": "activation energy",
          "value": 19,
          "unit": "kJ mol-1"
        }
      ],
      "interpretation": "High conductivity achieved for cubic Na3PS4 glass-ceramic",
      "prov": ["Page 6"]
    },
    {
      "method": "Ionic conductivity measurement",
      "parameters": {
        "temperature": "573 K"
      },
      "results": [
        {
          "metric": "ionic conductivity",
          "value": 0.28,
          "unit": "S cm-1"
        }
      ],
      "interpretation": "Polycrystalline β″-Al2O3 exhibits high conductivity at elevated temperature",
      "prov": ["Page 3"]
    }
  ],
  "analysis": {
    "methods": [
      {
        "method_name": "Electrochemical cell testing",
        "results": [
          {
            "equation": "",
            "value": 90,
            "unit": "mAh g-1",
            "notes": "Reversible capacity for Na–Sn/Na3PS4/TiS2 cell over 10 cycles"
          }
        ],
        "prov": ["Page 6"]
      }
    ]
  },
  "final_outcomes": {
    "yield": {
      "value": null,
      "unit": "%"
    },
    "capacity": {
      "value": 90,
      "unit": "mAh g-1"
    },
    "cycle_life": 10
  },
  "extraction_metadata": {
    "timestamp": "2024-06-19T14:00:00Z",
    "source_file": "review1700219.pdf",
    "processing_time": null
  }
}
