Repository: meomeolucifr/BattSynth

# BattSynth: LLM-Extracted Chemical Synthesis Dataset for Battery Materials

A large-scale dataset of chemical synthesis procedures extracted from 605 battery material research papers using GPT-o3, with multi-metric quality assurance and human-in-the-loop verification.

## Dataset Overview

| Metric | Count |
|--------|-------|
| Total papers | 605 |
| Target compounds | 1,537 |
| Unique chemicals | 1,663 |
| Synthesis steps | 1,872 |
| Synthesis operations | 2,880 |
| Characterization entries | 2,048 |
| Characterization results | 4,086 |

File: src/data/extractions/Kirklin_et_al__-_2014_-_High-throughput_screening_of_high-capacity_electro_reactions.json
{
  "schema": {
    "name": "Universal Chemistry Extraction Schema",
    "version": "2.1"
  },
  "units_policy": {
    "temperature": "K",
    "pressure": "bar",
    "time": "min",
    "mass": "g",
    "volume": "mL",
    "amount": "mmol",
    "concentration": "M",
    "capacity": "mAh g-1",
    "strict": true
  },
  "source": {
    "title": "High-throughput screening of high-capacity electrodes for hybrid Li-ion–Li–O2 cells",
    "doi": "10.1039/c4cp03597f",
    "authors": [
      "S. Kirklin",
      "M. K. Y. Chan",
      "L. Trahey",
      "M. M. Thackeray",
      "C. Wolverton"
    ],
    "journal": "Physical Chemistry Chemical Physics",
    "year": 2014
  },
  "metadata": {
    "discipline": "chemistry",
    "type": "research-article",
    "tags": [
      "Li–O2 batteries",
      "DFT screening",
      "electrode materials",
      "high capacity"
    ]
  },
  "targets": [
    {
      "target_id": "target_1",
      "compound_name": "Li5FeO4",
      "molecular_formula": "Li5FeO4",
      "intended_role": "candidate electrode material",
      "prov": ["Fig. 6", "Table 1"]
    },
    {
      "target_id": "target_2",
      "compound_name": "Li6MnO4",
      "molecular_formula": "Li6MnO4",
      "intended_role": "candidate electrode material",
      "prov": ["Fig. 6", "Table 1"]
    },
    {
      "target_id": "target_3",
      "compound_name": "Li6CoO4",
      "molecular_formula": "Li6CoO4",
      "intended_role": "candidate electrode material",
      "prov": ["Fig. 6", "Table 1"]
    },
    {
      "target_id": "target_4",
      "compound_name": "Li4MoO5",
      "molecular_formula": "Li4MoO5",
      "intended_role": "candidate electrode material",
      "prov": ["Fig. 7", "Table 2"]
    },
    {
      "target_id": "target_5",
      "compound_name": "Li8IrO6",
      "molecular_formula": "Li8IrO6",
      "intended_role": "candidate electrode material",
      "prov": ["Fig. 6", "Table 1"]
    },
    {
      "target_id": "target_6",
      "compound_name": "Li6ZnO4",
      "molecular_formula": "Li6ZnO4",
      "intended_role": "candidate electrode material",
      "prov": ["Fig. 6", "Table 1"]
    },
    {
      "target_id": "target_7",
      "compound_name": "Li8PtO6",
      "molecular_formula": "Li8PtO6",
      "intended_role": "candidate electrode material",
      "prov": ["Fig. 6", "Table 1"]
    },
    {
      "target_id": "target_8",
      "compound_name": "Li5SbO5",
      "molecular_formula": "Li5SbO5",
      "intended_role": "candidate electrode material",
      "prov": ["Fig. 6", "Table 1"]
    },
    {
      "target_id": "target_9",
      "compound_name": "Li6TeO6",
      "molecular_formula": "Li6TeO6",
      "intended_role": "candidate electrode material",
      "prov": ["Fig. 6", "Table 1"]
    }
  ],
  "chemicals": [
    {
      "chemical_id": "chem_1",
      "name": "lithium",
      "molecular_formula": "Li",
      "ontology": {
        "role": "reactant",
        "category": "elemental"
      },
      "amount": {
        "value": null,
        "unit": ""
      },
      "notes": "",
      "prov": ["Page 22073"]
    },
    {
      "chemical_id": "chem_2",
      "name": "oxygen",
      "molecular_formula": "O2",
      "ontology": {
        "role": "reactant",
        "category": "gas"
      },
      "amount": {
        "value": null,
        "unit": ""
      },
      "notes": "",
      "prov": ["Page 22073"]
    },
    {
      "chemical_id": "chem_3",
      "name": "Li5FeO4",
      "molecular_formula": "Li5FeO4",
      "ontology": {
        "role": "electrode material",
        "category": "inorganic"
      },
      "amount": {
        "value": null,
        "unit": ""
      },
      "notes": "",
      "prov": ["Table 1"]
    }
  ],
  "synthesis": {
    "steps": []
  },
  "workflow": {
    "timeline": [
      {
        "step_ref": "analysis_1",
        "description": "High-throughput DFT calculations used to screen ICSD compounds for Li/O removal reactions, yielding 22 high-capacity candidate electrode materials."
      }
    ],
    "ambiguities": [
      {
        "issue": "No experimental synthesis procedure described for candidate materials.",
        "excerpt": "prepare and characterize these materials. Experimental screening of a large number of materials can therefore be a challenging and arduous task."
      }
    ]
  },
  "characterization": [
    {
      "method": "Electrochemical charge–discharge test",
      "parameters": {
        "cell_type": "Li/Li5FeO4–O2",
        "charge_voltage_range": "3.7–4.6 V",
        "discharge_voltage_range": "3.2–2.9 V"
      },
      "results": [
        {
          "metric": "specific capacity",
          "value": 475,
          "unit": "mAh g-1"
        },
        {
          "metric": "overpotential reduction",
          "value": 0.8,
          "unit": "V"
        }
      ],
      "interpretation": "Capacity on discharge matched charge; lower overpotential compared with Li–O2 cell without Li5FeO4.",
      "prov": ["Page 22073–22074"]
    },
    {
      "method": "DFT calculation",
      "parameters": {
        "functional": "PBE",
        "plane_wave_cutoff": "400 eV",
        "temperature": "0 K"
      },
      "results": [
        {
          "metric": "predicted discharge voltage deviation",
          "value": 0.2,
          "unit": "V"
        }
      ],
      "interpretation": "DFT reproduced experimental discharge voltage within ~200 mV.",
      "prov": ["Fig. 1"]
    }
  ],
  "analysis": {
    "methods": [
      {
        "method_name": "DFT high-throughput screening",
        "results": [
          {
            "material": "Li6MnO4",
            "capacity": 1001,
            "unit": "mAh g-1",
            "voltage": 2.8
          },
          {
            "material": "Li6CoO4",
            "capacity": 977,
            "unit": "mAh g-1",
            "voltage": 2.9
          },
          {
            "material": "Li5FeO4",
            "capacity": 867,
            "unit": "mAh g-1",
            "voltage": 3.6
          },
          {
            "material": "Li8IrO6",
            "capacity": 624,
            "unit": "mAh g-1",
            "voltage": 2.9
          },
          {
            "material": "Li4MoO5",
            "capacity": 526,
            "unit": "mAh g-1",
            "voltage": 4.0
          }
        ],
        "prov": ["Table 1", "Table 2"]
      }
    ]
  },
  "final_outcomes": {
    "yield": {
      "value": null,
      "unit": "%"
    },
    "capacity": {
      "value": 475,
      "unit": "mAh g-1"
    },
    "cycle_life": null
  },
  "extraction_metadata": {
    "timestamp": "2024-06-18T00:00:00Z",
    "source_file": "",
    "processing_time": null
  }
}

File: src/data/extractions/Kotobuki_et_al__-_2017_-_Poly_vinylidene_fluoride_-Based_Al_Ion_Conductive__reactions.json
{
  "schema": {
    "name": "Universal Chemistry Extraction Schema",
    "version": "2.1"
  },
  "units_policy": {
    "temperature": "K",
    "pressure": "bar",
    "time": "min",
    "mass": "g",
    "volume": "mL",
    "amount": "mmol",
    "concentration": "M",
    "capacity": "mAh g-1",
    "strict": true
  },
  "source": {
    "title": "Poly(vinylidene fluoride)-Based Al Ion Conductive Solid Polymer Electrolyte for Al Battery",
    "doi": "10.1149/2.1601714jes",
    "authors": [
      "Masashi Kotobuki",
      "Li Lu",
      "Seruguei V. Savilov",
      "Serguei M. Aldoshin"
    ],
    "journal": "Journal of The Electrochemical Society",
    "year": 2017
  },
  "metadata": {
    "discipline": "chemistry",
    "type": "research-article",
    "tags": [
      "solid polymer electrolyte",
      "aluminum battery",
      "PVdF",
      "AlCl3"
    ]
  },
  "targets": [
    {
      "target_id": "target_1",
      "compound_name": "PVdF–AlCl3 solid polymer electrolyte (F/Al = 8)",
      "molecular_formula": "",
      "intended_role": "electrolyte",
      "prov": [
        "Experimental section",
        "Table I"
      ]
    }
  ],
  "chemicals": [
    {
      "chemical_id": "chem_1",
      "name": "Poly(vinylidene fluoride)",
      "molecular_formula": "",
      "ontology": {
        "role": "host polymer",
        "category": "polymer"
      },
      "amount": {
        "value": 1,
        "unit": "g"
      },
      "notes": "Mw = 534,000; amount corresponds to each batch in Table I",
      "prov": [
        "Experimental",
        "Table I"
      ]
    },
    {
      "chemical_id": "chem_2",
      "name": "Aluminum chloride",
      "molecular_formula": "AlCl3",
      "ontology": {
        "role": "salt",
        "category": "inorganic"
      },
      "amount": {
        "value": 0.52,
        "unit": "g"
      },
      "notes": "Amount for F/Al ratio 8 (Table I)",
      "prov": [
        "Experimental",
        "Table I"
      ]
    },
    {
      "chemical_id": "chem_3",
      "name": "N-methyl-2-pyrrolidone",
      "molecular_formula": "C5H9NO",
      "ontology": {
        "role": "solvent",
        "category": "organic"
      },
      "amount": {
        "value": 7.59,
        "unit": "g"
      },
      "notes": "Amount for F/Al ratio 8 (Table I)",
      "prov": [
        "Experimental",
        "Table I"
      ]
    },
    {
      "chemical_id": "chem_4",
      "name": "Aluminum powder",
      "molecular_formula": "Al",
      "ontology": {
        "role": "active material",
        "category": "metal"
      },
      "amount": {
        "value": null,
        "unit": ""
      },
      "notes": "Used for electrode preparation (8:1:1 Al:Super P:PVdF)",
      "prov": [
        "Experimental"
      ]
    },
    {
      "chemical_id": "chem_5",
      "name": "Super P",
      "molecular_formula": "",
      "ontology": {
        "role": "conductive additive",
        "category": "carbon"
      },
      "amount": {
        "value": null,
        "unit": ""
      },
      "notes": "Used in Al electrode slurry (8:1:1 ratio)",
      "prov": [
        "Experimental"
      ]
    }
  ],
  "synthesis": {
    "steps": [
      {
        "step_id": "step_1",
        "description": "Dissolution of AlCl3 in NMP",
        "operations": [
          {
            "action": "dissolve",
            "parameters": {
              "inputs": [
                "chem_2",
                "chem_3"
              ]
            },
            "temperature": {
              "value": null,
              "unit": "K"
            },
            "duration": {
              "value": null,
              "unit": "min"
            },
            "notes": "Magnetic stirring until complete dissolution"
          }
        ],
        "conditions": {
          "atmosphere": "",
          "pressure": {
            "value": null,
            "unit": "bar"
          }
        },
        "prov": [
          "Experimental"
        ]
      },
      {
        "step_id": "step_2",
        "description": "Addition and dissolution of PVdF into AlCl3/NMP solution",
        "operations": [
          {
            "action": "dissolve",
            "parameters": {
              "inputs": [
                "chem_1"
              ]
            },
            "temperature": {
              "value": null,
              "unit": "K"
            },
            "duration": {
              "value": 120,
              "unit": "min"
            },
            "notes": "Stirred to obtain homogeneous solution"
          }
        ],
        "conditions": {
          "atmosphere": "",
          "pressure": {
            "value": null,
            "unit": "bar"
          }
        },
        "prov": [
          "Experimental"
        ]
      },
      {
        "step_id": "step_3",
        "description": "Casting of the polymer electrolyte solution",
        "operations": [
          {
            "action": "cast",
            "parameters": {},
            "notes": "Solution cast onto petri dish"
          }
        ],
        "conditions": {
          "atmosphere": "",
          "pressure": {
            "value": null,
            "unit": "bar"
          }
        },
        "prov": [
          "Experimental"
        ]
      },
      {
        "step_id": "step_4",
        "description": "Drying of cast film in glove box",
        "operations": [
          {
            "action": "dry",
            "parameters": {},
            "notes": "Glove box maintained at <0.1 ppm H2O/O2"
          }
        ],
        "conditions": {
          "atmosphere": "Glove box (Ar, <0.1 ppm H2O/O2)",
          "pressure": {
            "value": null,
            "unit": "bar"
          }
        },
        "prov": [
          "Experimental"
        ]
      }
    ]
  },
  "workflow": {
    "timeline": [
      {
        "step_ref": "step_1",
        "description": "Prepare AlCl3/NMP solution"
      },
      {
        "step_ref": "step_2",
        "description": "Incorporate PVdF and stir 2 h"
      },
      {
        "step_ref": "step_3",
        "description": "Cast homogeneous solution onto petri dish"
      },
      {
        "step_ref": "step_4",
        "description": "Dry film in low-moisture glove box to obtain SPE membrane"
      }
    ],
    "ambiguities": [
      {
        "issue": "Stirring time for dissolving AlCl3 in NMP not specified",
        "excerpt": "First of all, AlCl3 was dissolved into NMP by magnetic stirring."
      }
    ]
  },
  "characterization": [
    {
      "method": "SEM-EDS",
      "parameters": {
        "accelerating_voltage": "15 kV"
      },
      "results": [
        {
          "metric": "elemental distribution uniformity",
          "value": "uniform for FAl-8; phase separation in FAl-6",
          "unit": ""
        }
      ],
      "interpretation": "Indicates homogeneous dispersion of AlCl3 up to F/Al = 8",
      "prov": [
        "Fig. 3",
        "Fig. 4"
      ]
    },
    {
      "method": "XRD",
      "parameters": {
        "radiation": "Cu Kα",
        "scan_range": "10–60 deg",
        "scan_rate": "1 deg min-1",
        "step": "0.02 deg"
      },
      "results": [
        {
          "metric": "crystallinity",
          "value": "amorphous at FAl-8; crystalline peaks reappear at higher AlCl3 content",
          "unit": ""
        }
      ],
      "interpretation": "AlCl3 induces amorphization up to optimum ratio",
      "prov": [
        "Fig. 5"
      ]
    },
    {
      "method": "FT-IR (ATR)",
      "parameters": {
        "wavenumber_range": "400–1500 cm-1"
      },
      "results": [
        {
          "metric": "CF stretch shift",
          "value": "1401 cm-1 to higher frequency until FAl-8",
          "unit": "cm-1"
        }
      ],
      "interpretation": "Evidence of interaction between Al3+ and PVdF fluorine",
      "prov": [
        "Fig. 6",
        "Table II"
      ]
    },
    {
      "method": "TG-DTA",
      "parameters": {
        "heating_rate": "10 K min-1",
        "max_temperature": "1273 K",
        "atmosphere": "air"
      },
      "results": [
        {
          "metric": "degradation_onset",
          "value": 570,
          "unit": "K"
        }
      ],
      "interpretation": "AlCl3 does not affect main PVdF degradation step",
      "prov": [
        "Fig. 7"
      ]
    },
    {
      "method": "DSC",
      "parameters": {
        "heating_rate": "10 K min-1",
        "max_temperature": "473 K",
        "atmosphere": "Ar"
      },
      "results": [
        {
          "metric": "melting_temperature",
          "value": 444,
          "unit": "K",
          "notes": "PVdF without AlCl3; value shifts lower with AlCl3 until F/Al=8"
        }
      ],
      "interpretation": "Eutectic effect lowers Tm up to F/Al=8",
      "prov": [
        "Fig. 8"
      ]
    },
    {
      "method": "EIS",
      "parameters": {
        "amplitude": "50 mV",
        "frequency_range": "10 MHz–10 Hz",
        "temperature": "298 K"
      },
      "results": [
        {
          "metric": "ionic_conductivity",
          "value": 4.4e-4,
          "unit": "S cm-1"
        }
      ],
      "interpretation": "Highest conductivity at F/Al = 8",
      "prov": [
        "Fig. 10",
        "Table III"
      ]
    },
    {
      "method": "DC polarization (ionic/electronic)",
      "parameters": {
        "voltage": "0.5 V"
      },
      "results": [
        {
          "metric": "ionic_transference_number",
          "value": 0.94,
          "unit": ""
        }
      ],
      "interpretation": "Charge transport predominantly ionic",
      "prov": [
        "Fig. 11"
      ]
    },
    {
      "method": "DC polarization + EIS (Bruce method)",
      "parameters": {
        "voltage": "10 mV"
      },
      "results": [
        {
          "metric": "cation_transference_number (Al3+)",
          "value": 0.24,
          "unit": ""
        }
      ],
      "interpretation": "Comparable to Li-ion PVdF electrolytes",
      "prov": [
        "Fig. 12"
      ]
    },
    {
      "method": "Linear sweep voltammetry",
      "parameters": {
        "scan_rate": "0.1 mV s-1",
        "voltage_range": "0.5–3.5 V vs Al3+/Al"
      },
      "results": [
        {
          "metric": "electrochemical_stability_window_upper",
          "value": 2.4,
          "unit": "V"
        }
      ],
      "interpretation": "Stable within 0–2.4 V vs Al3+/Al",
      "prov": [
        "Fig. 13"
      ]
    },
    {
      "method": "Cyclic voltammetry (symmetric Al cell)",
      "parameters": {
        "scan_rate": "0.1 mV s-1",
        "voltage_range": "−0.5–0.5 V"
      },
      "results": [
        {
          "metric": "redox_peaks",
          "value": "−0.2 V (reduction), 0.2 V (oxidation)",
          "unit": "V"
        }
      ],
      "interpretation": "Confirms reversible Al deposition/dissolution in SPE",
      "prov": [
        "Fig. 14"
      ]
    }
  ],
  "analysis": {
    "methods": []
  },
  "final_outcomes": {
    "yield": {
      "value": null,
      "unit": "%"
    },
    "capacity": {
      "value": null,
      "unit": "mAh g-1"
    },
    "cycle_life": null
  },
  "extraction_metadata": {
    "timestamp": "2023-10-06T00:00:00Z",
    "source_file": "",
    "processing_time": null
  }
}

File: src/data/extractions/Kovtyukhova_et_al__-_2013_-_Reversible_Intercalation_of_Hexagonal_Boron_Nitrid_reactions.json
{
  "schema": {
    "name": "Universal Chemistry Extraction Schema",
    "version": "2.1"
  },
  "units_policy": {
    "temperature": "K",
    "pressure": "bar",
    "time": "min",
    "mass": "g",
    "volume": "mL",
    "amount": "mmol",
    "concentration": "M",
    "capacity": "mAh g-1",
    "strict": true
  },
  "source": {
    "title": "Reversible Intercalation of Hexagonal Boron Nitride with Brønsted Acids",
    "doi": "10.1021/ja403197h",
    "authors": [
      "Nina I. Kovtyukhova",
      "Yuanxi Wang",
      "Ruitao Lv",
      "Mauricio Terrones",
      "Vincent H. Crespi",
      "Thomas E. Mallouk"
    ],
    "journal": "Journal of the American Chemical Society",
    "year": 2013
  },
  "metadata": {
    "discipline": "chemistry",
    "type": "research article",
    "tags": ["intercalation", "hexagonal boron nitride", "Brønsted acids"]
  },
  "targets": [
    {
      "target_id": "target_1",
      "compound_name": "h-BN·H2SO4 stage-1 intercalation compound",
      "molecular_formula": "",
      "intended_role": "product",
      "prov": ["Page 8373, Figures 1 and S1"]
    },
    {
      "target_id": "target_2",
      "compound_name": "h-BN·H3PO4 stage-1 intercalation compound",
      "molecular_formula": "",
      "intended_role": "product",
      "prov": ["Page 8373, Figures 2 and 3"]
    },
    {
      "target_id": "target_3",
      "compound_name": "h-BN·HClO4 stage-1 intercalation compound",
      "molecular_formula": "",
      "intended_role": "product",
      "prov": ["Page 8373, Figure 1c"]
    }
  ],
  "chemicals": [
    {
      "chemical_id": "chem_1",
      "name": "hexagonal boron nitride",
      "molecular_formula": "BN",
      "ontology": {
        "role": "host",
        "category": "inorganic"
      },
      "amount": {
        "value": null,
        "unit": "g"
      },
      "notes": "70–200 mg used (Page 8379, Experimental Section)",
      "prov": ["Experimental Section"]
    },
    {
      "chemical_id": "chem_2",
      "name": "sulfuric acid",
      "molecular_formula": "H2SO4",
      "ontology": {
        "role": "intercalant",
        "category": "inorganic acid"
      },
      "amount": {
        "value": null,
        "unit": "mL"
      },
      "notes": "0.5–1 mL used (Page 8379)",
      "prov": ["Experimental Section"]
    },
    {
      "chemical_id": "chem_3",
      "name": "phosphoric acid",
      "molecular_formula": "H3PO4",
      "ontology": {
        "role": "intercalant",
        "category": "inorganic acid"
      },
      "amount": {
        "value": null,
        "unit": "mL"
      },
      "notes": "0.5–1 mL used (Page 8379)",
      "prov": ["Experimental Section"]
    },
    {
      "chemical_id": "chem_4",
      "name": "perchloric acid",
      "molecular_formula": "HClO4",
      "ontology": {
        "role": "intercalant",
        "category": "inorganic acid"
      },
      "amount": {
        "value": null,
        "unit": "mL"
      },
      "notes": "",
      "prov": ["Page 8372"]
    },
    {
      "chemical_id": "chem_5",
      "name": "hydrochloric acid",
      "molecular_formula": "HCl",
      "ontology": {
        "role": "test reagent",
        "category": "inorganic acid"
      },
      "amount": {
        "value": null,
        "unit": ""
      },
      "notes": "Did not intercalate (Page 8372)",
      "prov": ["Page 8372"]
    },
    {
      "chemical_id": "chem_6",
      "name": "nitric acid",
      "molecular_formula": "HNO3",
      "ontology": {
        "role": "test reagent",
        "category": "inorganic acid"
      },
      "amount": {
        "value": null,
        "unit": ""
      },
      "notes": "Did not intercalate (Page 8372)",
      "prov": ["Page 8372"]
    },
    {
      "chemical_id": "chem_7",
      "name": "acetic acid",
      "molecular_formula": "CH3COOH",
      "ontology": {
        "role": "test reagent",
        "category": "organic acid"
      },
      "amount": {
        "value": null,
        "unit": ""
      },
      "notes": "Did not intercalate (Page 8372)",
      "prov": ["Page 8372"]
    },
    {
      "chemical_id": "chem_8",
      "name": "formic acid",
      "molecular_formula": "HCOOH",
      "ontology": {
        "role": "test reagent",
        "category": "organic acid"
      },
      "amount": {
        "value": null,
        "unit": ""
      },
      "notes": "Did not intercalate (Page 8372)",
      "prov": ["Page 8372"]
    },
    {
      "chemical_id": "chem_9",
      "name": "benzenesulfonic acid",
      "molecular_formula": "C6H5SO3H",
      "ontology": {
        "role": "test reagent",
        "category": "organic acid"
      },
      "amount": {
        "value": null,
        "unit": ""
      },
      "notes": "Used as 2.7 M aqueous solution; did not intercalate (Page 8372)",
      "prov": ["Page 8372"]
    },
    {
      "chemical_id": "chem_10",
      "name": "water",
      "molecular_formula": "H2O",
      "ontology": {
        "role": "solvent/byproduct",
        "category": "solvent"
      },
      "amount": {
        "value": null,
        "unit": "mL"
      },
      "notes": "Present in concentrated acids and removed during drying (Page 8373, Figure S1)",
      "prov": ["Page 8373"]
    }
  ],
  "synthesis": {
    "steps": [
      {
        "step_id": "step_1",
        "description": "Preparation of h-BN suspension in acid",
        "operations": [
          {
            "action": "add",
            "parameters": {
              "inputs": ["chem_1", "chem_2/chem_3/chem_4"]
            }
          },
          {
            "action": "stir",
            "parameters": {},
            "duration": {
              "value": null,
              "unit": "min"
            },
            "temperature": {
              "value": 298,
              "unit": "K"
            },
            "notes": ""
          },
          {
            "action": "settle",
            "parameters": {},
            "duration": {
              "value": null,
              "unit": "min"
            }
          },
          {
            "action": "decant",
            "parameters": {
              "phase": "excess acid"
            }
          }
        ],
        "conditions": {
          "atmosphere": "air",
          "pressure": {
            "value": null,
            "unit": "bar"
          }
        },
        "prov": ["Experimental Section"]
      },
      {
        "step_id": "step_2",
        "description": "Film formation",
        "operations": [
          {
            "action": "drop_cast",
            "parameters": {
              "inputs": ["suspension from step_1"],
              "substrate": "glass or Si wafer"
            }
          }
        ],
        "conditions": {
          "atmosphere": "air",
          "pressure": {
            "value": null,
            "unit": "bar"
          }
        },
        "prov": ["Experimental Section"]
      },
      {
        "step_id": "step_3",
        "description": "Thermal drying to obtain stage-1 intercalation compounds",
        "operations": [
          {
            "action": "dry",
            "parameters": {
              "inputs": ["film from step_2"]
            },
            "temperature": {
              "value": 403,
              "unit": "K"
            },
            "duration": {
              "value": null,
              "unit": "min"
            },
            "notes": "403 K (130 °C) for H2SO4; 393 K (120 °C) for H3PO4; 363 K (90 °C) for HClO4. Drying continued until films appeared dry; intercalation onset after several hours to days."
          }
        ],
        "conditions": {
          "atmosphere": "air",
          "pressure": {
            "value": null,
            "unit": "bar"
          }
        },
        "prov": ["Page 8373–8374", "Figure 1", "Figure 2", "Table S1"]
      }
    ]
  },
  "workflow": {
    "timeline": [
      {
        "step_ref": "step_1",
        "description": "Suspension of h-BN in concentrated acid prepared."
      },
      {
        "step_ref": "step_2",
        "description": "Suspension drop-cast onto substrate forming wet film."
      },
      {
        "step_ref": "step_3",
        "description": "Thermal drying initiates intercalation, yielding stage-1 compounds."
      }
    ],
    "ambiguities": [
      {
        "issue": "Exact drying time not specified; described as 'several days' or until films appear completely dry.",
        "excerpt": "In the h-BN/H2SO4 system, the intercalated phase becomes noticeable when the film appears completely dry (after several days of drying)."
      },
      {
        "issue": "Range of h-BN mass and acid volume given; exact stoichiometry per experiment not fixed.",
        "excerpt": "A 70–200 mg amount of h-BN was added to 0.5–1 mL of acid in a glass vial..."
      }
    ]
  },
  "characterization": [
    {
      "method": "XRD",
      "parameters": {
        "radiation": "Cu Kα"
      },
      "results": [
        {
          "metric": "interplanar spacing d001 (h-BN·H2SO4)",
          "value": 7.4,
          "unit": "Å"
        },
        {
          "metric": "interplanar spacing d001 (h-BN·H3PO4)",
          "value": 6.9,
          "unit": "Å"
        },
        {
          "metric": "interplanar spacing d001 (h-BN·HClO4)",
          "value": 6.6,
          "unit": "Å"
        }
      ],
      "interpretation": "Values indicate formation of stage-1 intercalation compounds.",
      "prov": ["Page 8373, Figures 1 and 2"]
    },
    {
      "method": "Raman Spectroscopy",
      "parameters": {
        "excitation": "514.5 nm"
      },
      "results": [],
      "interpretation": "Spectra show shifts consistent with acid intercalation (qualitative).",
      "prov": ["Figures 3"]
    },
    {
      "method": "XPS",
      "parameters": {},
      "results": [],
      "interpretation": "New N1s and B1s components indicate protonation and P=O→B interactions.",
      "prov": ["Figure 5"]
    },
    {
      "method": "FTIR",
      "parameters": {},
      "results": [],
      "interpretation": "Appearance of new bands and shifts support hydrogen bonding and dative interactions.",
      "prov": ["Figures 6 and 7"]
    }
  ],
  "analysis": {
    "methods": []
  },
  "final_outcomes": {
    "yield": {
      "value": null,
      "unit": "%"
    },
    "capacity": {
      "value": null,
      "unit": "mAh g-1"
    },
    "cycle_life": null
  },
  "extraction_metadata": {
    "timestamp": "2024-06-23T08:00:00Z",
    "source_file": "",
    "processing_time": null
  }
}

File: src/data/extractions/Koyama_et_al__-_2012_-_Defect_Chemistry_in_Layered_Li_M_O_2_reactions.json
{
  "schema": {
    "name": "Universal Chemistry Extraction Schema",
    "version": "2.1"
  },
  "units_policy": {
    "temperature": "K",
    "pressure": "bar",
    "time": "min",
    "mass": "g",
    "volume": "mL",
    "amount": "mmol",
    "concentration": "M",
    "capacity": "mAh g-1",
    "strict": true
  },
  "source": {
    "title": "Defect Chemistry in Layered Li MO2 (M= Co, Ni, Mn, and Li1/3Mn2/3) by First-Principles Calculations",
    "doi": "10.1021/cm3018314",
    "authors": [
      "Yukinori Koyama",
      "Hajime Arai",
      "Isao Tanaka",
      "Yoshiharu Uchimoto",
      "Zempachi Ogumi"
    ],
    "journal": "Chem. Mater.",
    "year": 2012
  },
  "metadata": {
    "discipline": "chemistry",
    "type": "computational study",
    "tags": ["defect chemistry", "DFT", "lithium-ion battery"]
  },
  "targets": [
    {
      "target_id": "target_1",
      "compound_name": "LiCoO2",
      "molecular_formula": "LiCoO2",
      "intended_role": "active_material",
      "prov": ["Article, Page 3886"]
    },
    {
      "target_id": "target_2",
      "compound_name": "LiNiO2",
      "molecular_formula": "LiNiO2",
      "intended_role": "active_material",
      "prov": ["Article, Page 3886"]
    },
    {
      "target_id": "target_3",
      "compound_name": "LiMnO2",
      "molecular_formula": "LiMnO2",
      "intended_role": "active_material",
      "prov": ["Article, Page 3886"]
    },
    {
      "target_id": "target_4",
      "compound_name": "Li(Li1/3Mn2/3)O2 (Li2MnO3)",
      "molecular_formula": "Li2MnO3",
      "intended_role": "active_material",
      "prov": ["Article, Page 3886"]
    }
  ],
  "chemicals": [
    {
      "chemical_id": "chem_1",
      "name": "LiCoO2",
      "molecular_formula": "LiCoO2",
      "ontology": {"role": "active_material", "category": "inorganic"},
      "amount": {"value": null, "unit": ""},
      "notes": "",
      "prov": ["Article"]
    },
    {
      "chemical_id": "chem_2",
      "name": "LiNiO2",
      "molecular_formula": "LiNiO2",
      "ontology": {"role": "active_material", "category": "inorganic"},
      "amount": {"value": null, "unit": ""},
      "notes": "",
      "prov": ["Article"]
    },
    {
      "chemical_id": "chem_3",
      "name": "LiMnO2",
      "molecular_formula": "LiMnO2",
      "ontology": {"role": "active_material", "category": "inorganic"},
      "amount": {"value": null, "unit": ""},
      "notes": "",
      "prov": ["Article"]
    },
    {
      "chemical_id": "chem_4",
      "name": "Li(Li1/3Mn2/3)O2 (Li2MnO3)",
      "molecular_formula": "Li2MnO3",
      "ontology": {"role": "active_material", "category": "inorganic"},
      "amount": {"value": null, "unit": ""},
      "notes": "",
      "prov": ["Article"]
    },
    {
      "chemical_id": "chem_5",
      "name": "Oxygen gas",
      "molecular_formula": "O2",
      "ontology": {"role": "oxidant", "category": "gas"},
      "amount": {"value": null, "unit": ""},
      "notes": "",
      "prov": ["Article"]
    },
    {
      "chemical_id": "chem_6",
      "name": "Lithium oxide",
      "molecular_formula": "Li2O",
      "ontology": {"role": "reference_phase", "category": "inorganic"},
      "amount": {"value": null, "unit": ""},
      "notes": "",
      "prov": ["Article"]
    },
    {
      "chemical_id": "chem_7",
      "name": "Lithium metal",
      "molecular_formula": "Li",
      "ontology": {"role": "reference_electrode", "category": "element"},
      "amount": {"value": null, "unit": ""},
      "notes": "",
      "prov": ["Table 3"]
    },
    {
      "chemical_id": "chem_8",
      "name": "Ethylene carbonate",
      "molecular_formula": "C3H4O3",
      "ontology": {"role": "solvent", "category": "organic"},
      "amount": {"value": null, "unit": ""},
      "notes": "",
      "prov": ["Article, Page 3891"]
    },
    {
      "chemical_id": "chem_9",
      "name": "Water",
      "molecular_formula": "H2O",
      "ontology": {"role": "product", "category": "compound"},
      "amount": {"value": null, "unit": ""},
      "notes": "",
      "prov": ["Article, Page 3891"]
    },
    {
      "chemical_id": "chem_10",
      "name": "Carbon dioxide",
      "molecular_formula": "CO2",
      "ontology": {"role": "product", "category": "gas"},
      "amount": {"value": null, "unit": ""},
      "notes": "",
      "prov": ["Article, Page 3891"]
    },
    {
      "chemical_id": "chem_11",
      "name": "NiO",
      "molecular_formula": "NiO",
      "ontology": {"role": "reference_material", "category": "inorganic"},
      "amount": {"value": null, "unit": ""},
      "notes": "",
      "prov": ["Article"]
    },
    {
      "chemical_id": "chem_12",
      "name": "CoO",
      "molecular_formula": "CoO",
      "ontology": {"role": "reference_material", "category": "inorganic"},
      "amount": {"value": null, "unit": ""},
      "notes": "",
      "prov": ["Article"]
    }
  ],
  "synthesis": {
    "steps": []
  },
  "workflow": {
    "timeline": [],
    "ambiguities": [
      {
        "issue": "No explicit experimental synthesis steps provided; study is computational.",
        "excerpt": "The defect chemistry ... is investigated by systematic first-principles calculations."
      }
    ]
  },
  "characterization": [
    {
      "method": "DFT (GGA+U)",
      "parameters": {
        "software": "VASP",
        "plane_wave_cutoff": {"value": 500, "unit": "eV"},
        "supercell_size": "144 atoms (Li36M36O72)",
        "k_point_mesh": "2×2×1",
        "U_value": {"value": 5, "unit": "eV"},
        "potential_alignment": "applied"
      },
      "results": [
        {"metric": "defect formation energies", "value": "see Analysis section", "unit": ""}
      ],
      "interpretation": "",
      "prov": ["Methods, Pages 3887-3888"]
    }
  ],
  "analysis": {
    "methods": [
      {
        "method_name": "Defect formation energy calculation",
        "results": [
          {"compound": "LiCoO2", "metric": "Li vacancy formation energy", "value": 3.97, "unit": "eV", "prov": ["Table 3"]},
          {"compound": "LiCoO2", "metric": "Li interstitial formation energy", "value": -0.54, "unit": "eV", "prov": ["Table 3"]},
          {"compound": "LiNiO2", "metric": "Li vacancy formation energy", "value": 3.88, "unit": "eV", "prov": ["Table 3"]},
          {"compound": "LiNiO2", "metric": "Li interstitial formation energy", "value": -1.26, "unit": "eV", "prov": ["Table 3"]},
          {"compound": "LiMnO2", "metric": "Li vacancy formation energy", "value": 3.60, "unit": "eV", "prov": ["Table 3"]},
          {"compound": "LiMnO2", "metric": "Li interstitial formation energy", "value": -0.84, "unit": "eV", "prov": ["Table 3"]},
          {"compound": "Li(Li1/3Mn2/3)O2", "metric": "Li vacancy formation energy", "value": 4.58, "unit": "eV", "prov": ["Table 3"]},
          {"compound": "Li(Li1/3Mn2/3)O2", "metric": "Li interstitial formation energy", "value": -1.02, "unit": "eV", "prov": ["Table 3"]}
        ]
      },
      {
        "method_name": "Average electrode potential calculation",
        "results": [
          {"compound": "LiCoO2", "metric": "Li removal potential", "value": 3.88, "unit": "V", "prov": ["Table 3"]},
          {"compound": "LiCoO2", "metric": "Li insertion potential", "value": 1.18, "unit": "V", "prov": ["Table 3"]},
          {"compound": "LiNiO2", "metric": "Li removal potential", "value": 3.74, "unit": "V", "prov": ["Table 3"]},
          {"compound": "LiNiO2", "metric": "Li insertion potential", "value": 2.51, "unit": "V", "prov": ["Table 3"]},
          {"compound": "LiMnO2", "metric": "Li removal potential", "value": 3.48, "unit": "V", "prov": ["Table 3"]},
          {"compound": "LiMnO2", "metric": "Li insertion potential", "value": 1.83, "unit": "V", "prov": ["Table 3"]},
          {"compound": "Li(Li1/3Mn2/3)O2", "metric": "Li removal potential", "value": 4.62, "unit": "V", "prov": ["Table 3"]},
          {"compound": "Li(Li1/3Mn2/3)O2", "metric": "Li insertion potential", "value": 1.73, "unit": "V", "prov": ["Table 3"]}
        ]
      }
    ]
  },
  "final_outcomes": {
    "yield": {
      "value": null,
      "unit": "%"
    },
    "capacity": {
      "value": null,
      "unit": "mAh g-1"
    },
    "cycle_life": null
  },
  "extraction_metadata": {
    "timestamp": "2024-06-17T20:03:00Z",
    "source_file": "provided_text_chunk",
    "processing_time": null
  }
}
