Repository: meomeolucifr/BattSynth

# BattSynth: LLM-Extracted Chemical Synthesis Dataset for Battery Materials

A large-scale dataset of chemical synthesis procedures extracted from 605 battery material research papers using GPT-o3, with multi-metric quality assurance and human-in-the-loop verification.

## Dataset Overview

| Metric | Count |
|--------|-------|
| Total papers | 605 |
| Target compounds | 1,537 |
| Unique chemicals | 1,663 |
| Synthesis steps | 1,872 |
| Synthesis operations | 2,880 |
| Characterization entries | 2,048 |
| Characterization results | 4,086 |

File: src/data/extractions/Koyama_et_al__-_First_Principles_Calculations_of_Formation_Energie_reactions.json
{
  "schema": {
    "name": "Universal Chemistry Extraction Schema",
    "version": "2.1"
  },
  "units_policy": {
    "temperature": "K",
    "pressure": "bar",
    "time": "min",
    "mass": "g",
    "volume": "mL",
    "amount": "mmol",
    "concentration": "M",
    "capacity": "mAh g-1",
    "strict": true
  },
  "source": {
    "title": "First Principles Calculations of Formation Energies and Electronic Structures of Defects in Oxygen-Deficient LiMn2O4",
    "doi": "10.1149/1.1522720",
    "authors": [
      "Yukinori Koyama",
      "Isao Tanaka",
      "Hirohiko Adachi",
      "Yoshiharu Uchimoto",
      "Masataka Wakihara"
    ],
    "journal": "Journal of The Electrochemical Society",
    "year": 2003
  },
  "metadata": {
    "discipline": "chemistry",
    "type": "research-article",
    "tags": [
      "first-principles",
      "defect chemistry",
      "LiMn2O4"
    ]
  },
  "targets": [],
  "chemicals": [
    {
      "chemical_id": "chem_1",
      "name": "LiMn2O4",
      "molecular_formula": "LiMn2O4",
      "ontology": {
        "role": "material studied",
        "category": "inorganic compound"
      },
      "amount": {
        "value": null,
        "unit": ""
      },
      "notes": "",
      "prov": ["Page A63-A67"]
    }
  ],
  "synthesis": {
    "steps": []
  },
  "workflow": {
    "timeline": [],
    "ambiguities": []
  },
  "characterization": [],
  "analysis": {
    "methods": [
      {
        "method_name": "First-principles plane-wave pseudopotential calculations (CASTEP)",
        "parameters": {
          "supercell": "56 atoms (Li8Mn16O32)",
          "functional": "LSDA",
          "plane_wave_cutoff": {
            "value": 500,
            "unit": "eV"
          },
          "k_point_mesh": "2×2×2",
          "pseudopotentials": "ultrasoft",
          "convergence_energy_variation": {
            "value": 0.01,
            "unit": "eV"
          }
        },
        "results": [
          {
            "metric": "Formation energy – simple oxygen monovacancy",
            "value": 2.17,
            "unit": "eV",
            "prov": ["Table I, Page A64"]
          },
          {
            "metric": "Formation energy – modified oxygen trivacancy",
            "value": 2.82,
            "unit": "eV",
            "prov": ["Table I, Page A64"]
          },
          {
            "metric": "Formation energy – simple Li & Mn interstitials (Fig. 2a)",
            "value": 1.83,
            "unit": "eV",
            "prov": ["Table III, Page A65"]
          },
          {
            "metric": "Formation energy – Li & Mn interstitials with Li shift (Fig. 2b)",
            "value": 1.46,
            "unit": "eV",
            "prov": ["Table III, Page A65"]
          },
          {
            "metric": "Formation energy – Li interstitial (16c) + Mn substituted (8a)",
            "value": 1.46,
            "unit": "eV",
            "prov": ["Table III, Page A65"]
          },
          {
            "metric": "Relative energy – Li interstitial models (Fig. 2b vs 2a)",
            "value": -0.07,
            "unit": "eV",
            "prov": ["Table II, Page A65"]
          },
          {
            "metric": "Relative energy – Mn interstitial models (Fig. 2b vs 2a)",
            "value": -0.70,
            "unit": "eV",
            "prov": ["Table II, Page A65"]
          }
        ],
        "interpretation": "Metal-excess (Li/Mn interstitial or Mn substitution) defects are energetically favored over oxygen-vacancy defects in oxygen-deficient LiMn2O4.",
        "prov": ["Computational Procedure and Results sections"]
      }
    ]
  },
  "final_outcomes": {
    "yield": {
      "value": null,
      "unit": "%"
    },
    "capacity": {
      "value": null,
      "unit": "mAh g-1"
    },
    "cycle_life": null
  },
  "extraction_metadata": {
    "timestamp": "2023-10-02T00:00:00Z",
    "source_file": "provided_text_chunk",
    "processing_time": null
  }
}

File: src/data/extractions/Kuganathan_et_al__-_2021_-_Self-diffusion_in_garnet-type_Li7La3Zr2O12_solid_e_reactions.json
{
  "schema": {
    "name": "Universal Chemistry Extraction Schema",
    "version": "2.1"
  },
  "units_policy": {
    "temperature": "K",
    "pressure": "bar",
    "time": "min",
    "mass": "g",
    "volume": "mL",
    "amount": "mmol",
    "concentration": "M",
    "capacity": "mAh g-1",
    "strict": true
  },
  "source": {
    "title": "Self-diffusion in garnet-type Li7La3Zr2O12 solid electrolytes",
    "doi": "10.1038/s41598-020-79919-2",
    "authors": [
      "Navaratnarajah Kuganathan",
      "Michael J. D. Rushton",
      "Robin W. Grimes",
      "John A. Kilner",
      "Evangelos I. Gkanas",
      "Alexander Chroneos"
    ],
    "journal": "Scientific Reports",
    "year": 2021
  },
  "metadata": {
    "discipline": "chemistry",
    "type": "computational study",
    "tags": [
      "solid electrolyte",
      "garnet",
      "defect chemistry",
      "DFT",
      "ionic conductivity"
    ]
  },
  "targets": [
    {
      "target_id": "target_1",
      "compound_name": "Li7La3Zr2O12",
      "molecular_formula": "Li7La3Zr2O12",
      "intended_role": "product",
      "prov": [
        "Page 1"
      ]
    }
  ],
  "chemicals": [
    {
      "chemical_id": "chem_1",
      "name": "Li7La3Zr2O12",
      "molecular_formula": "Li7La3Zr2O12",
      "ontology": {
        "role": "product",
        "category": "inorganic"
      },
      "amount": {
        "value": null,
        "unit": ""
      },
      "notes": "",
      "prov": [
        "Page 1"
      ]
    },
    {
      "chemical_id": "chem_2",
      "name": "Li2O",
      "molecular_formula": "Li2O",
      "ontology": {
        "role": "byproduct",
        "category": "inorganic"
      },
      "amount": {
        "value": null,
        "unit": ""
      },
      "notes": "formed via Schottky-like process",
      "prov": [
        "Page 4"
      ]
    }
  ],
  "synthesis": {
    "steps": []
  },
  "workflow": {
    "timeline": [],
    "ambiguities": []
  },
  "characterization": [
    {
      "method": "Classical pair potential simulation (GULP)",
      "parameters": {
        "supercell": "2×2×2 (1536 atoms)",
        "potential": "Buckingham"
      },
      "results": [
        {
          "metric": "lattice_parameter_a_b",
          "value": 12.907,
          "unit": "Å"
        },
        {
          "metric": "lattice_parameter_c",
          "value": 12.624,
          "unit": "Å"
        },
        {
          "metric": "Li_migration_activation_energy",
          "value": 0.45,
          "unit": "eV"
        },
        {
          "metric": "O_migration_activation_energy",
          "value": 1.65,
          "unit": "eV"
        }
      ],
      "interpretation": "",
      "prov": [
        "Table 1",
        "Page 5"
      ]
    },
    {
      "method": "Density Functional Theory (VASP, PBE)",
      "parameters": {
        "cutoff_energy": "500 eV",
        "kpoint_mesh": "2×2×2 (geometry), 4×4×4 (DOS)"
      },
      "results": [
        {
          "metric": "lattice_parameter_a_b",
          "value": 13.113,
          "unit": "Å"
        },
        {
          "metric": "lattice_parameter_c",
          "value": 12.556,
          "unit": "Å"
        },
        {
          "metric": "band_gap",
          "value": 4.50,
          "unit": "eV"
        }
      ],
      "interpretation": "",
      "prov": [
        "Table 1",
        "Figure 7"
      ]
    }
  ],
  "analysis": {
    "methods": [
      {
        "method_name": "Intrinsic defect energetics (classical simulation)",
        "results": [
          {
            "equation": "Li2O Schottky-like defect enthalpy",
            "value": 0.87,
            "unit": "eV per defect"
          }
        ]
      },
      {
        "method_name": "Li vacancy migration paths (A–D)",
        "results": [
          {
            "path": "A",
            "value": 0.44,
            "unit": "eV"
          },
          {
            "path": "B",
            "value": 0.35,
            "unit": "eV"
          },
          {
            "path": "C",
            "value": 0.26,
            "unit": "eV"
          },
          {
            "path": "D",
            "value": 0.45,
            "unit": "eV"
          }
        ]
      },
      {
        "method_name": "O vacancy migration paths (P–Y)",
        "results": [
          {
            "path": "P",
            "value": 0.84,
            "unit": "eV"
          },
          {
            "path": "Q",
            "value": 0.83,
            "unit": "eV"
          },
          {
            "path": "R",
            "value": 0.85,
            "unit": "eV"
          },
          {
            "path": "S",
            "value": 1.73,
            "unit": "eV"
          },
          {
            "path": "T",
            "value": 1.70,
            "unit": "eV"
          },
          {
            "path": "U",
            "value": 0.93,
            "unit": "eV"
          },
          {
            "path": "V",
            "value": 1.04,
            "unit": "eV"
          },
          {
            "path": "X",
            "value": 1.65,
            "unit": "eV"
          },
          {
            "path": "Y",
            "value": 1.35,
            "unit": "eV"
          }
        ]
      }
    ]
  },
  "final_outcomes": {
    "yield": {
      "value": null,
      "unit": "%"
    },
    "capacity": {
      "value": null,
      "unit": "mAh g-1"
    },
    "cycle_life": null
  },
  "extraction_metadata": {
    "timestamp": "2024-06-19T14:25:00Z",
    "source_file": "provided_text_chunk",
    "processing_time": null
  }
}

File: src/data/extractions/Kumar_et_al__-_2016_-_Fundamental_Mechanisms_of_Solvent_Decomposition_In_reactions.json
{
  "schema": {
    "name": "Universal Chemistry Extraction Schema",
    "version": "2.1"
  },
  "units_policy": {
    "temperature": "K",
    "pressure": "bar",
    "time": "min",
    "mass": "g",
    "volume": "mL",
    "amount": "mmol",
    "concentration": "M",
    "capacity": "mAh g-1",
    "strict": true
  },
  "source": {
    "title": "Fundamental Mechanisms of Solvent Decomposition Involved in Solid-Electrolyte Interphase Formation in Sodium Ion Batteries",
    "doi": "10.1021/acs.chemmater.6b03403",
    "authors": [
      "Hemant Kumar",
      "Eric Detsi",
      "Daniel P. Abraham",
      "Vivek B. Shenoy"
    ],
    "journal": "Chemistry of Materials",
    "year": 2016
  },
  "metadata": {
    "discipline": "chemistry",
    "type": "research-article",
    "tags": [
      "density functional theory",
      "sodium-ion batteries",
      "solid-electrolyte interphase",
      "electrolyte decomposition"
    ]
  },
  "targets": [
    {
      "target_id": "target_1",
      "compound_name": "EC–Na+ complex",
      "molecular_formula": "",
      "intended_role": "studied species",
      "prov": ["Figure 2", "Results section"]
    },
    {
      "target_id": "target_2",
      "compound_name": "VC–Na+ complex",
      "molecular_formula": "",
      "intended_role": "studied species",
      "prov": ["Figure 4", "Results section"]
    },
    {
      "target_id": "target_3",
      "compound_name": "FEC–Na+ complex",
      "molecular_formula": "",
      "intended_role": "studied species",
      "prov": ["Figure 5", "Figure 6"]
    }
  ],
  "chemicals": [
    {
      "chemical_id": "chem_1",
      "name": "Ethylene carbonate",
      "molecular_formula": "C3H4O3",
      "ontology": {
        "role": "solvent",
        "category": "organic"
      },
      "amount": {
        "value": null,
        "unit": ""
      },
      "notes": "",
      "prov": ["Introduction"]
    },
    {
      "chemical_id": "chem_2",
      "name": "Sodium ion",
      "molecular_formula": "Na+",
      "ontology": {
        "role": "counter-ion",
        "category": "inorganic"
      },
      "amount": {
        "value": null,
        "unit": ""
      },
      "notes": "",
      "prov": ["Computational Methods"]
    },
    {
      "chemical_id": "chem_3",
      "name": "Vinyl carbonate (VC)",
      "molecular_formula": "",
      "ontology": {
        "role": "additive",
        "category": "organic"
      },
      "amount": {
        "value": null,
        "unit": ""
      },
      "notes": "",
      "prov": ["Abstract", "Results"]
    },
    {
      "chemical_id": "chem_4",
      "name": "Fluoroethylene carbonate (FEC)",
      "molecular_formula": "",
      "ontology": {
        "role": "additive",
        "category": "organic"
      },
      "amount": {
        "value": null,
        "unit": ""
      },
      "notes": "",
      "prov": ["Abstract", "Results"]
    },
    {
      "chemical_id": "chem_5",
      "name": "Propylene carbonate",
      "molecular_formula": "",
      "ontology": {
        "role": "co-solvent",
        "category": "organic"
      },
      "amount": {
        "value": null,
        "unit": ""
      },
      "notes": "",
      "prov": ["Results"]
    },
    {
      "chemical_id": "chem_6",
      "name": "Carbon monoxide",
      "molecular_formula": "CO",
      "ontology": {
        "role": "gaseous product",
        "category": "inorganic"
      },
      "amount": {
        "value": null,
        "unit": ""
      },
      "notes": "",
      "prov": ["Results"]
    },
    {
      "chemical_id": "chem_7",
      "name": "Carbon dioxide",
      "molecular_formula": "CO2",
      "ontology": {
        "role": "gaseous product",
        "category": "inorganic"
      },
      "amount": {
        "value": null,
        "unit": ""
      },
      "notes": "",
      "prov": ["Results"]
    },
    {
      "chemical_id": "chem_8",
      "name": "Sodium butylene carbonate",
      "molecular_formula": "Na2BDC",
      "ontology": {
        "role": "SEI product",
        "category": "inorganic"
      },
      "amount": {
        "value": null,
        "unit": ""
      },
      "notes": "",
      "prov": ["Results"]
    },
    {
      "chemical_id": "chem_9",
      "name": "Sodium ethylene dicarbonate",
      "molecular_formula": "Na2EDC",
      "ontology": {
        "role": "SEI product",
        "category": "inorganic"
      },
      "amount": {
        "value": null,
        "unit": ""
      },
      "notes": "",
      "prov": ["Results"]
    },
    {
      "chemical_id": "chem_10",
      "name": "Sodium carbonate",
      "molecular_formula": "Na2CO3",
      "ontology": {
        "role": "SEI product",
        "category": "inorganic"
      },
      "amount": {
        "value": null,
        "unit": ""
      },
      "notes": "",
      "prov": ["Results"]
    },
    {
      "chemical_id": "chem_11",
      "name": "Sodium fluoride",
      "molecular_formula": "NaF",
      "ontology": {
        "role": "SEI product",
        "category": "inorganic"
      },
      "amount": {
        "value": null,
        "unit": ""
      },
      "notes": "",
      "prov": ["Results"]
    },
    {
      "chemical_id": "chem_12",
      "name": "Hydrogen fluoride",
      "molecular_formula": "HF",
      "ontology": {
        "role": "possible by-product",
        "category": "inorganic"
      },
      "amount": {
        "value": null,
        "unit": ""
      },
      "notes": "",
      "prov": ["Results"]
    }
  ],
  "synthesis": {
    "steps": []
  },
  "workflow": {
    "timeline": [],
    "ambiguities": []
  },
  "characterization": [
    {
      "method": "DFT (B3PW91/6-311++G(d,p))",
      "parameters": {
        "software": "GAMESS",
        "continuum_model": "C-PCM (ε = 89.78, rsolv = 2.476 Å)",
        "temperature": 298.15,
        "pressure": 1
      },
      "results": [
        {
          "metric": "Reduction free energy of EC–Na+ (state A)",
          "value": -52.65,
          "unit": "kcal mol-1"
        },
        {
          "metric": "Reduction free energy of EC–Na+ (state B)",
          "value": -51.61,
          "unit": "kcal mol-1"
        },
        {
          "metric": "Barrier for C–O ring-opening in EC (state A)",
          "value": 4.50,
          "unit": "kcal mol-1"
        },
        {
          "metric": "Barrier for C–O ring-opening in EC (state B)",
          "value": 9.31,
          "unit": "kcal mol-1"
        },
        {
          "metric": "Barrier for C–C bond break in VC (state B)",
          "value": 1.13,
          "unit": "kcal mol-1"
        },
        {
          "metric": "Barrier for C–O bond break in VC (state B)",
          "value": 17.84,
          "unit": "kcal mol-1"
        },
        {
          "metric": "Barrier for C–C bond break in FEC (state B)",
          "value": 0.96,
          "unit": "kcal mol-1"
        },
        {
          "metric": "Barrier for C–O bond break in FEC (state A)",
          "value": 16.83,
          "unit": "kcal mol-1"
        }
      ],
      "interpretation": "Low barriers and high reduction potentials explain rapid solvent decomposition and thick SEI in sodium-ion batteries.",
      "prov": ["Computational Methods", "Figures 2-6"]
    }
  ],
  "analysis": {
    "methods": [
      {
        "method_name": "Free energy calculations",
        "results": [
          {
            "equation": "ΔG formation of EC3–Na+",
            "value": -18.70,
            "unit": "kcal mol-1"
          },
          {
            "equation": "ΔG formation of EC4–Na+",
            "value": 10.23,
            "unit": "kcal mol-1"
          },
          {
            "equation": "ΔG formation of EC2–PC–Na+",
            "value": -8.08,
            "unit": "kcal mol-1"
          }
        ]
      }
    ]
  },
  "final_outcomes": {
    "yield": {
      "value": null,
      "unit": "%"
    },
    "capacity": {
      "value": null,
      "unit": "mAh g-1"
    },
    "cycle_life": null
  },
  "extraction_metadata": {
    "timestamp": "2023-10-05T00:00:00Z",
    "source_file": "provided_text_chunk",
    "processing_time": null
  }
}

File: src/data/extractions/Lee_et_al__-_2021_-_Understanding_the_Chemical_Composition_with_Doping_reactions.json
{
  "schema": {
    "name": "Universal Chemistry Extraction Schema",
    "version": "2.1"
  },
  "units_policy": {
    "temperature": "K",
    "pressure": "bar",
    "time": "min",
    "mass": "g",
    "volume": "mL",
    "amount": "mmol",
    "concentration": "M",
    "capacity": "mAh g-1",
    "strict": true
  },
  "source": {
    "title": "Understanding the Chemical Composition with Doping Aliovalent Ions, Followed by the Electrochemical Behavior for Surface-Modified Ni-Rich NMC Cathode Materials",
    "doi": "10.1021/acs.inorgchem.1c02114",
    "authors": ["Eun Gyu Lee", "Hyemin Park", "Seulki Ji", "Si Jin Seong", "Mihye Wu", "Sun Sook Lee", "Yongseon Kim", "Sungho Choi"],
    "journal": "Inorganic Chemistry",
    "year": 2021
  },
  "metadata": {
    "discipline": "chemistry",
    "type": "materials synthesis and electrochemistry",
    "tags": ["Li-ion battery", "Ni-rich NCM", "surface modification", "sol–gel", "aliovalent doping"]
  },
  "targets": [
    {
      "target_id": "target_1",
      "compound_name": "Ni-rich NCM (pristine)",
      "molecular_formula": "Li(Ni,Co,Mn)O2",
      "intended_role": "product",
      "prov": ["Page 16295, Section 2.1"]
    },
    {
      "target_id": "target_2",
      "compound_name": "Al-treated Ni-rich NCM",
      "molecular_formula": "Li(Ni,Co,Mn)O2:Al",
      "intended_role": "product",
      "prov": ["Page 16295, Section 2.1"]
    },
    {
      "target_id": "target_3",
      "compound_name": "Zr-treated Ni-rich NCM",
      "molecular_formula": "Li(Ni,Co,Mn)O2:Zr",
      "intended_role": "product",
      "prov": ["Page 16295, Section 2.1"]
    }
  ],
  "chemicals": [
    {
      "chemical_id": "chem_1",
      "name": "Lithium hydroxide",
      "molecular_formula": "LiOH",
      "ontology": {
        "role": "reactant",
        "category": "inorganic"
      },
      "amount": {
        "value": null,
        "unit": "mmol"
      },
      "notes": "Used in 1.1:1 molar ratio with TM hydroxide precursor",
      "prov": ["Page 16295, Section 2.1"]
    },
    {
      "chemical_id": "chem_2",
      "name": "[Ni_xCo_yMn_{1-x-y}](OH)₂ precursor",
      "molecular_formula": "",
      "ontology": {
        "role": "reactant",
        "category": "inorganic"
      },
      "amount": {
        "value": null,
        "unit": "mmol"
      },
      "notes": "x > 0.8; mixed with LiOH in 1:1 molar basis",
      "prov": ["Page 16295, Section 2.1"]
    },
    {
      "chemical_id": "chem_3",
      "name": "Oxygen gas",
      "molecular_formula": "O2",
      "ontology": {
        "role": "atmosphere",
        "category": "gas"
      },
      "amount": {
        "value": null,
        "unit": ""
      },
      "notes": "Atmosphere during calcination at 850 °C",
      "prov": ["Page 16295, Section 2.1"]
    },
    {
      "chemical_id": "chem_4",
      "name": "Aluminum tri-sec butoxide",
      "molecular_formula": "C12H27AlO3",
      "ontology": {
        "role": "dopant precursor",
        "category": "organometallic"
      },
      "amount": {
        "value": 10,
        "unit": "mmol"
      },
      "notes": "",
      "prov": ["Page 16295, Section 2.1"]
    },
    {
      "chemical_id": "chem_5",
      "name": "Acetylacetone",
      "molecular_formula": "C5H8O2",
      "ontology": {
        "role": "chelating agent",
        "category": "organic"
      },
      "amount": {
        "value": 0.1,
        "unit": "g"
      },
      "notes": "",
      "prov": ["Page 16295, Section 2.1"]
    },
    {
      "chemical_id": "chem_6",
      "name": "Anhydrous ethanol",
      "molecular_formula": "C2H6O",
      "ontology": {
        "role": "solvent",
        "category": "solvent"
      },
      "amount": {
        "value": 5,
        "unit": "mL"
      },
      "notes": "For Al-treatment solution; 10 mL used for Zr-treatment",
      "prov": ["Page 16295, Section 2.1"]
    },
    {
      "chemical_id": "chem_7",
      "name": "Zirconium butoxide",
      "molecular_formula": "C16H36O4Zr",
      "ontology": {
        "role": "dopant precursor",
        "category": "organometallic"
      },
      "amount": {
        "value": 3,
        "unit": "mmol"
      },
      "notes": "",
      "prov": ["Page 16295, Section 2.1"]
    }
  ],
  "synthesis": {
    "steps": [
      {
        "step_id": "step_1",
        "description": "Mix LiOH and [Ni_xCo_yMn_{1-x-y}](OH)₂ precursors",
        "operations": [
          {
            "action": "mix",
            "parameters": {
              "inputs": ["chem_1", "chem_2"],
              "molar_ratio": "1.1:1"
            },
            "duration": {
              "value": 300,
              "unit": "min"
            },
            "temperature": {
              "value": 298,
              "unit": "K"
            },
            "notes": "Stirred for 5 h"
          }
        ],
        "conditions": {
          "atmosphere": "",
          "pressure": {
            "value": null,
            "unit": ""
          }
        },
        "prov": ["Page 16295, Section 2.1"]
      },
      {
        "step_id": "step_2",
        "description": "Calcine mixture to form pristine Ni-rich NCM",
        "operations": [
          {
            "action": "calcine",
            "parameters": {
              "inputs": [],
              "heating_rate": {
                "value": 3,
                "unit": "K min-1"
              }
            },
            "duration": {
              "value": 600,
              "unit": "min"
            },
            "temperature": {
              "value": 1123,
              "unit": "K"
            },
            "notes": "Under O2 atmosphere"
          }
        ],
        "conditions": {
          "atmosphere": "O2 (chem_3)",
          "pressure": {
            "value": null,
            "unit": ""
          }
        },
        "prov": ["Page 16295, Section 2.1"],
        "outputs": ["target_1"]
      },
      {
        "step_id": "step_3",
        "description": "Prepare Al-containing sol–gel solution",
        "operations": [
          {
            "action": "dissolve",
            "parameters": {
              "inputs": ["chem_4", "chem_5", "chem_6"]
            },
            "duration": {
              "value": 180,
              "unit": "min"
            },
            "temperature": {
              "value": 298,
              "unit": "K"
            },
            "notes": ""
          }
        ],
        "conditions": {
          "atmosphere": "",
          "pressure": {
            "value": null,
            "unit": ""
          }
        },
        "prov": ["Page 16295, Section 2.1"]
      },
      {
        "step_id": "step_4",
        "description": "Add pristine NCM powder to Al-containing solution and stir",
        "operations": [
          {
            "action": "add",
            "parameters": {
              "inputs": ["target_1"],
              "amount": {
                "value": 2,
                "unit": "g"
              }
            },
            "duration": {
              "value": 120,
              "unit": "min"
            },
            "temperature": {
              "value": 298,
              "unit": "K"
            },
            "notes": ""
          }
        ],
        "conditions": {
          "atmosphere": "",
          "pressure": {
            "value": null,
            "unit": ""
          }
        },
        "prov": ["Page 16295, Section 2.1"]
      },
      {
        "step_id": "step_5",
        "description": "Remove ethanol solvent at 80 °C",
        "operations": [
          {
            "action": "dry",
            "parameters": {
              "inputs": [],
              "method": "oven"
            },
            "duration": {
              "value": null,
              "unit": "min"
            },
            "temperature": {
              "value": 353,
              "unit": "K"
            },
            "notes": ""
          }
        ],
        "conditions": {
          "atmosphere": "air",
          "pressure": {
            "value": null,
            "unit": ""
          }
        },
        "prov": ["Page 16295, Section 2.1"]
      },
      {
        "step_id": "step_6",
        "description": "Calcine dried powder to obtain Al-treated NCM",
        "operations": [
          {
            "action": "calcine",
            "parameters": {},
            "duration": {
              "value": 60,
              "unit": "min"
            },
            "temperature": {
              "value": 873,
              "unit": "K"
            },
            "notes": "In air"
          }
        ],
        "conditions": {
          "atmosphere": "air",
          "pressure": {
            "value": null,
            "unit": ""
          }
        },
        "prov": ["Page 16295, Section 2.1"],
        "outputs": ["target_2"]
      },
      {
        "step_id": "step_7",
        "description": "Prepare Zr-containing sol–gel solution",
        "operations": [
          {
            "action": "dissolve",
            "parameters": {
              "inputs": ["chem_7", "chem_6"]
            },
            "duration": {
              "value": 10,
              "unit": "min"
            },
            "temperature": {
              "value": 298,
              "unit": "K"
            },
            "notes": ""
          }
        ],
        "conditions": {
          "atmosphere": "",
          "pressure": {
            "value": null,
            "unit": ""
          }
        },
        "prov": ["Page 16295, Section 2.1"]
      },
      {
        "step_id": "step_8",
        "description": "Add pristine NCM powder to Zr solution and stir at 80 °C",
        "operations": [
          {
            "action": "add",
            "parameters": {
              "inputs": ["target_1"],
              "amount": {
                "value": 1,
                "unit": "g"
              }
            },
            "duration": {
              "value": 120,
              "unit": "min"
            },
            "temperature": {
              "value": 353,
              "unit": "K"
            },
            "notes": ""
          }
        ],
        "conditions": {
          "atmosphere": "controlled ambient",
          "pressure": {
            "value": null,
            "unit": ""
          }
        },
        "prov": ["Page 16295, Section 2.1"]
      },
      {
        "step_id": "step_9",
        "description": "Remove ethanol solvent from Zr-treated mixture at 80 °C",
        "operations": [
          {
            "action": "dry",
            "parameters": {
              "inputs": [],
              "method": "oven"
            },
            "duration": {
              "value": null,
              "unit": "min"
            },
            "temperature": {
              "value": 353,
              "unit": "K"
            },
            "notes": ""
          }
        ],
        "conditions": {
          "atmosphere": "air",
          "pressure": {
            "value": null,
            "unit": ""
          }
        },
        "prov": ["Page 16295, Section 2.1"]
      },
      {
        "step_id": "step_10",
        "description": "Calcine to obtain Zr-treated NCM",
        "operations": [
          {
            "action": "calcine",
            "parameters": {},
            "duration": {
              "value": 60,
              "unit": "min"
            },
            "temperature": {
              "value": 873,
              "unit": "K"
            },
            "notes": "In air"
          }
        ],
        "conditions": {
          "atmosphere": "air",
          "pressure": {
            "value": null,
            "unit": ""
          }
        },
        "prov": ["Page 16295, Section 2.1"],
        "outputs": ["target_3"]
      }
    ]
  },
  "workflow": {
    "timeline": [
      {
        "step_ref": "step_1",
        "description": "Precursor mixing"
      },
      {
        "step_ref": "step_2",
        "description": "Primary calcination to form pristine NCM"
      },
      {
        "step_ref": "step_3",
        "description": "Preparation of Al sol–gel solution"
      },
      {
        "step_ref": "step_4",
        "description": "Incorporation of NCM into Al solution"
      },
      {
        "step_ref": "step_5",
        "description": "Drying of Al-coated mixture"
      },
      {
        "step_ref": "step_6",
        "description": "Calcination to yield Al-treated NCM"
      },
      {
        "step_ref": "step_7",
        "description": "Preparation of Zr sol–gel solution"
      },
      {
        "step_ref": "step_8",
        "description": "Incorporation of NCM into Zr solution"
      },
      {
        "step_ref": "step_9",
        "description": "Drying of Zr-coated mixture"
      },
      {
        "step_ref": "step_10",
        "description": "Calcination to yield Zr-treated NCM"
      }
    ],
    "ambiguities": [
      {
        "issue": "Duration of solvent removal steps not specified",
        "excerpt": "\"the ethanol solvent was moved to an oven at 80 °C\""
      },
      {
        "issue": "Room temperature not explicitly defined",
        "excerpt": "\"at room temperature\""
      },
      {
        "issue": "Conflicting statement about \"stable capacity retention of 8%\" which contradicts earlier 85–88%",
        "excerpt": "\"had stable capacity retention of 8% after 100 cycles\""
      }
    ]
  },
  "characterization": [
    {
      "method": "XRD",
      "parameters": {
        "radiation": "Cu Kα",
        "instrument": "Rigaku D/MAX-2500"
      },
      "results": [
        {
          "metric": "crystal structure",
          "value": "layered α-NaFeO₂ (R3̅m)",
          "unit": ""
        }
      ],
      "interpretation": "Indicates well-ordered layered structure suitable for electrochemical study",
      "prov": ["Figure 1a, Page 16296"]
    },
    {
      "method": "FE-SEM",
      "parameters": {},
      "results": [
        {
          "metric": "particle morphology",
          "value": "spherical secondary particles (~10 µm) with onion-skin outer layer for Al treatment",
          "unit": ""
        }
      ],
      "interpretation": "",
      "prov": ["Figure 1b, Page 16296"]
    },
    {
      "method": "ICP-AES",
      "parameters": {},
      "results": [
        {
          "metric": "Zr content",
          "value": 0.0008,
          "unit": "mol"
        },
        {
          "metric": "Al content",
          "value": 0.002,
          "unit": "mol"
        }
      ],
      "interpretation": "Zr incorporation is much lower than Al under identical sol–gel conditions",
      "prov": ["Figure 3b, Page 16297"]
    },
    {
      "method": "XPS",
      "parameters": {},
      "results": [
        {
          "metric": "Ni²⁺ fraction after cycling (pristine)",
          "value": 82,
          "unit": "%"
        },
        {
          "metric": "Ni²⁺ fraction after cycling (Al-treated)",
          "value": 47,
          "unit": "%"
        },
        {
          "metric": "Ni²⁺ fraction after cycling (Zr-treated)",
          "value": 57,
          "unit": "%"
        }
      ],
      "interpretation": "Surface modification suppresses NiO formation",
      "prov": ["Figure 5b, Page 16300"]
    },
    {
      "method": "Electrochemical charge/discharge",
      "parameters": {
        "potential_window": "3.0–4.3 V vs Li/Li⁺",
        "current_rates": "0.1 C, 0.2 C, 1 C"
      },
      "results": [
        {
          "metric": "initial discharge capacity (Zr-treated at 0.1–0.2 C)",
          "value": 216,
          "unit": "mAh g-1"
        },
        {
          "metric": "capacity retention after 100 cycles at 1 C (Zr-treated)",
          "value": 85,
          "unit": "%"
        },
        {
          "metric": "capacity retention after 100 cycles at 1 C (Al-treated)",
          "value": 88,
          "unit": "%"
        }
      ],
      "interpretation": "Zr treatment enhances capacity; both treatments improve cycle stability",
      "prov": ["Figure 4a, Page 16298"]
    },
    {
      "method": "EIS",
      "parameters": {
        "frequency_range": "1 Hz–1 MHz"
      },
      "results": [
        {
          "metric": "Trend in R_CT and R_SEI",
          "value": "increased for pristine; negligible change for treated samples",
          "unit": ""
        }
      ],
      "interpretation": "Surface modification lowers charge-transfer resistance",
      "prov": ["Figure 5a, Page 16299"]
    }
  ],
  "analysis": {
    "methods": [
      {
        "method_name": "DFT phase diagram simulation",
        "results": [
          {
            "equation": "",
            "value": "",
            "unit": ""
          }
        ],
        "prov": ["Figure 2, Pages 16296-16297"]
      }
    ]
  },
  "final_outcomes": {
    "yield": {
      "value": null,
      "unit": "%"
    },
    "capacity": {
      "value": 216,
      "unit": "mAh g-1"
    },
    "cycle_life": 100
  },
  "extraction_metadata": {
    "timestamp": "2023-10-04T00:00:00Z",
    "source_file": "extracted_text_chunk",
    "processing_time": null
  }
}

File: src/data/extractions/Liu_et_al__-_2019_-_Ti_2_PTe_2_monolayer_a_prom_reactions.json
{
  "schema": {
    "name": "Universal Chemistry Extraction Schema",
    "version": "2.1"
  },
  "units_policy": {
    "temperature": "K",
    "pressure": "bar",
    "time": "min",
    "mass": "g",
    "volume": "mL",
    "amount": "mmol",
    "concentration": "M",
    "capacity": "mAh g-1",
    "strict": true
  },
  "source": {
    "title": "Ti2PTe2 monolayer: a promising two-dimensional anode material for sodium-ion batteries",
    "doi": "10.1039/c9ra01686d",
    "authors": ["Jie Liu", "Man Qiao", "Xiaorong Zhu", "Yu Jing", "Yafei Li"],
    "journal": "RSC Advances",
    "year": 2019
  },
  "metadata": {
    "discipline": "chemistry",
    "type": "computational study",
    "tags": ["DFT", "sodium-ion batteries", "two-dimensional materials", "anode"]
  },
  "targets": [
    {
      "target_id": "target_1",
      "compound_name": "Ti2PTe2 monolayer",
      "molecular_formula": "Ti2PTe2",
      "intended_role": "anode material",
      "prov": ["Page 15536-15540"]
    }
  ],
  "chemicals": [
    {
      "chemical_id": "chem_1",
      "name": "Ti2PTe2 bulk",
      "molecular_formula": "Ti2PTe2",
      "ontology": {
        "role": "precursor",
        "category": "inorganic"
      },
      "amount": {
        "value": null,
        "unit": ""
      },
      "notes": "",
      "prov": ["Page 15537"]
    },
    {
      "chemical_id": "chem_2",
      "name": "Ti2PTe2 monolayer",
      "molecular_formula": "Ti2PTe2",
      "ontology": {
        "role": "product",
        "category": "inorganic 2D material"
      },
      "amount": {
        "value": null,
        "unit": ""
      },
      "notes": "",
      "prov": ["Page 15536-15540"]
    },
    {
      "chemical_id": "chem_3",
      "name": "Sodium",
      "molecular_formula": "Na",
      "ontology": {
        "role": "adsorbate",
        "category": "alkali metal"
      },
      "amount": {
        "value": null,
        "unit": ""
      },
      "notes": "",
      "prov": ["Page 15538-15539"]
    }
  ],
  "synthesis": {
    "steps": [
      {
        "step_id": "step_1",
        "description": "Theoretical exfoliation of Ti2PTe2 monolayer from bulk Ti2PTe2",
        "operations": [
          {
            "action": "exfoliate",
            "parameters": {
              "inputs": ["chem_1"],
              "outputs": ["chem_2"],
              "cleavage_energy": {
                "value": 0.38,
                "unit": "J m-2"
              }
            },
            "duration": {
              "value": null,
              "unit": ""
            },
            "temperature": {
              "value": null,
              "unit": ""
            },
            "notes": "Feasibility evaluated via DFT; cleavage energy converged when separation distance >6 Å"
          }
        ],
        "conditions": {
          "atmosphere": "",
          "pressure": {
            "value": null,
            "unit": ""
          }
        },
        "prov": ["Figure 2", "Page 15537"]
      }
    ]
  },
  "workflow": {
    "timeline": [
      {
        "step_ref": "step_1",
        "description": "Exfoliation energy assessment indicating monolayer isolation is feasible"
      }
    ],
    "ambiguities": []
  },
  "characterization": [
    {
      "method": "DFT (PBE-D3, HSE06)",
      "parameters": {
        "plane_wave_cutoff": "500 eV",
        "k_points_grid": "4×4×1",
        "vdW_correction": "DFT-D3"
      },
      "results": [
        {
          "metric": "Electronic character",
          "value": "Metallic with Ti-3d states at Fermi level",
          "unit": ""
        },
        {
          "metric": "Lattice parameters (monolayer)",
          "value": "a = 3.64 Å, b = 3.64 Å",
          "unit": "Å"
        },
        {
          "metric": "Cleavage energy",
          "value": 0.38,
          "unit": "J m-2"
        }
      ],
      "interpretation": "",
      "prov": ["Page 15537", "Figure 3"]
    },
    {
      "method": "Phonon dispersion (DFPT)",
      "parameters": {},
      "results": [
        {
          "metric": "Highest phonon frequency",
          "value": 390,
          "unit": "cm-1"
        },
        {
          "metric": "Imaginary modes",
          "value": "None",
          "unit": ""
        }
      ],
      "interpretation": "Indicates kinetic stability",
      "prov": ["Figure 1c"]
    },
    {
      "method": "AIMD simulation",
      "parameters": {
        "temperature": 500,
        "unit_temperature": "K",
        "ensemble": "NVT",
        "time": 10,
        "unit_time": "ps"
      },
      "results": [
        {
          "metric": "Structural distortion",
          "value": "None significant",
          "unit": ""
        }
      ],
      "interpretation": "Monolayer thermodynamically stable up to 500 K",
      "prov": ["Supplementary Fig. S1"]
    },
    {
      "method": "CI-NEB",
      "parameters": {},
      "results": [
        {
          "metric": "Na diffusion barrier (path 1)",
          "value": 0.22,
          "unit": "eV"
        },
        {
          "metric": "Na diffusion barrier (path 2)",
          "value": 0.67,
          "unit": "eV"
        }
      ],
      "interpretation": "Low barrier suggests fast Na diffusion",
      "prov": ["Figure 5"]
    },
    {
      "method": "Bader charge analysis",
      "parameters": {},
      "results": [
        {
          "metric": "Charge on Ti",
          "value": 1.17,
          "unit": "e"
        },
        {
          "metric": "Charge on P",
          "value": -1.36,
          "unit": "e"
        },
        {
          "metric": "Charge on Te",
          "value": -0.49,
          "unit": "e"
        },
        {
          "metric": "Charge on adsorbed Na (T1 site)",
          "value": 0.76,
          "unit": "e"
        }
      ],
      "interpretation": "",
      "prov": ["Page 15537-15538"]
    }
  ],
  "analysis": {
    "methods": [
      {
        "method_name": "Theoretical capacity calculation",
        "results": [
          {
            "equation": "Capacity = 4 * F / molecular_weight",
            "value": 280.72,
            "unit": "mAh g-1"
          }
        ],
        "prov": ["Page 15539-15540"]
      },
      {
        "method_name": "Average open circuit voltage calculation",
        "results": [
          {
            "value": 0.31,
            "unit": "V"
          }
        ],
        "prov": ["Page 15539"]
      },
      {
        "method_name": "Na adsorption energy calculation",
        "results": [
          {
            "site": "T1",
            "value": -1.17,
            "unit": "eV"
          },
          {
            "site": "H",
            "value": -1.14,
            "unit": "eV"
          },
          {
            "site": "T2",
            "value": -0.56,
            "unit": "eV"
          },
          {
            "layer": "First Na layer average",
            "value": -0.49,
            "unit": "eV"
          },
          {
            "layer": "Second Na layer average",
            "value": -0.13,
            "unit": "eV"
          }
        ],
        "prov": ["Page 15538-15539"]
      }
    ]
  },
  "final_outcomes": {
    "yield": {
      "value": null,
      "unit": "%"
    },
    "capacity": {
      "value": 280.72,
      "unit": "mAh g-1"
    },
    "cycle_life": null
  },
  "extraction_metadata": {
    "timestamp": "2023-11-19T20:20:00Z",
    "source_file": "",
    "processing_time": null
  }
}
