Repository: meomeolucifr/BattSynth

# BattSynth: LLM-Extracted Chemical Synthesis Dataset for Battery Materials

A large-scale dataset of chemical synthesis procedures extracted from 605 battery material research papers using GPT-o3, with multi-metric quality assurance and human-in-the-loop verification.

## Dataset Overview

| Metric | Count |
|--------|-------|
| Total papers | 605 |
| Target compounds | 1,537 |
| Unique chemicals | 1,663 |
| Synthesis steps | 1,872 |
| Synthesis operations | 2,880 |
| Characterization entries | 2,048 |
| Characterization results | 4,086 |

File: src/data/extractions/Malik_et_al__-_2010_-_Particle_Size_Dependence_of_the_Ionic_Diffusivity_reactions.json
{
  "schema": {
    "name": "Universal Chemistry Extraction Schema",
    "version": "2.1"
  },
  "units_policy": {
    "temperature": "K",
    "pressure": "bar",
    "time": "min",
    "mass": "g",
    "volume": "mL",
    "amount": "mmol",
    "concentration": "M",
    "capacity": "mAh g-1",
    "strict": true
  },
  "source": {
    "title": "Particle Size Dependence of the Ionic Diffusivity",
    "doi": "10.1021/nl1023595",
    "authors": [
      "Rahul Malik",
      "Damian Burch",
      "Martin Bazant",
      "Gerbrand Ceder"
    ],
    "journal": "Nano Letters",
    "year": 2010
  },
  "metadata": {
    "discipline": "chemistry",
    "type": "research-article",
    "tags": [
      "batteries",
      "diffusion",
      "nano",
      "ab initio",
      "LiFePO4"
    ]
  },
  "targets": [
    {
      "target_id": "target_1",
      "compound_name": "LiFePO4",
      "molecular_formula": "LiFePO4",
      "intended_role": "studied material",
      "prov": [
        "Main text Page 4123"
      ]
    }
  ],
  "chemicals": [
    {
      "chemical_id": "chem_1",
      "name": "LiFePO4",
      "molecular_formula": "LiFePO4",
      "ontology": {
        "role": "material",
        "category": "inorganic"
      },
      "amount": {
        "value": null,
        "unit": ""
      },
      "notes": "",
      "prov": [
        "Main text Page 4123"
      ]
    },
    {
      "chemical_id": "chem_2",
      "name": "Li+",
      "molecular_formula": "Li+",
      "ontology": {
        "role": "diffusing species",
        "category": "ion"
      },
      "amount": {
        "value": null,
        "unit": ""
      },
      "notes": "",
      "prov": [
        "Main text Page 4123"
      ]
    },
    {
      "chemical_id": "chem_3",
      "name": "LiFe antisite defect (Li_Fe')",
      "molecular_formula": "",
      "ontology": {
        "role": "defect",
        "category": "point defect"
      },
      "amount": {
        "value": null,
        "unit": ""
      },
      "notes": "Nearest-neighbor antisite pair Li_Fe'–Fe_Li·",
      "prov": [
        "Main text Page 4124"
      ]
    },
    {
      "chemical_id": "chem_4",
      "name": "FeLi antisite defect (Fe_Li·)",
      "molecular_formula": "",
      "ontology": {
        "role": "defect",
        "category": "point defect"
      },
      "amount": {
        "value": null,
        "unit": ""
      },
      "notes": "",
      "prov": [
        "Main text Page 4124"
      ]
    }
  ],
  "synthesis": {
    "steps": []
  },
  "workflow": {
    "timeline": [],
    "ambiguities": []
  },
  "characterization": [
    {
      "method": "DFT (GGA+U)",
      "parameters": {
        "software": "VASP",
        "approximation": "GGA+U"
      },
      "results": [
        {
          "metric": "antisite defect formation energy",
          "value": 0.515,
          "unit": "eV",
          "notes": "lower bound of reported range 0.515-0.550 eV"
        },
        {
          "metric": "antisite defect formation energy",
          "value": 0.550,
          "unit": "eV",
          "notes": "upper bound of reported range"
        }
      ],
      "interpretation": "Li_Fe'–Fe_Li· antisite has the lowest formation energy among considered defects.",
      "prov": [
        "Main text Page 4124"
      ]
    },
    {
      "method": "Nudged Elastic Band (DFT)",
      "parameters": {
        "supercell_size": "up to eight unit cells",
        "images": 4
      },
      "results": [
        {
          "metric": "activation barrier for Li+ crossover via vacant Fe2+ site",
          "value": 0.491,
          "unit": "eV",
          "notes": ""
        }
      ],
      "interpretation": "Crossover migration enables Li+ to bypass channel-blocking defects.",
      "prov": [
        "Main text Page 4124"
      ]
    },
    {
      "method": "Computational diffusion calculation",
      "parameters": {
        "direction": "[010]",
        "condition": "perfect crystal"
      },
      "results": [
        {
          "metric": "diffusion coefficient",
          "value": 1.0e-8,
          "unit": "cm2 s-1",
          "notes": "Approximate; stated as D ∼ 10^-8 cm2 s^-1"
        }
      ],
      "interpretation": "Very rapid Li+ diffusion in defect-free 1D channels.",
      "prov": [
        "Main text Page 4123"
      ]
    },
    {
      "method": "Experimental chemical diffusivity (literature)",
      "parameters": {
        "temperature": 423,
        "particle_size": "millimeter"
      },
      "results": [
        {
          "metric": "chemical diffusion coefficient",
          "value": 1.0e-9,
          "unit": "cm2 s-1",
          "notes": "Upper bound of reported 10^-9 – 10^-10 cm2 s^-1"
        },
        {
          "metric": "chemical diffusion coefficient",
          "value": 1.0e-10,
          "unit": "cm2 s-1",
          "notes": "Lower bound"
        }
      ],
      "interpretation": "Macroscopic crystals show significantly slower and less anisotropic diffusion.",
      "prov": [
        "Main text Page 4123"
      ]
    },
    {
      "method": "Computed vacancy self-diffusion",
      "parameters": {
        "temperature": 300,
        "defect_concentration": 0.005,
        "direction": "[010]"
      },
      "results": [
        {
          "metric": "vacancy self-diffusion coefficient",
          "value": 1.0e-10,
          "unit": "cm2 s-1",
          "notes": "At p_defect = 0.005"
        }
      ],
      "interpretation": "Defects reduce diffusivity by >2 orders of magnitude at room temperature.",
      "prov": [
        "Main text Page 4125"
      ]
    }
  ],
  "analysis": {
    "methods": [
      {
        "method_name": "Probabilistic model of unblocked capacity",
        "results": [
          {
            "equation": "C = 2 − (2 + N p_def) exp(−N p_def) − N p_def",
            "value": null,
            "unit": "",
            "notes": "Equation (1) relating fraction of unblocked sites to channel length N and defect concentration p_def"
          }
        ],
        "prov": [
          "Main text Page 4124"
        ]
      },
      {
        "method_name": "Characteristic diffusion time model",
        "results": [
          {
            "equation": "t = x_blocked^2 / D_blocked + x_unblocked^2 / D_unblocked",
            "value": null,
            "unit": "",
            "notes": "Equation (2) combining blocked and unblocked diffusion pathways"
          }
        ],
        "prov": [
          "Main text Page 4125"
        ]
      }
    ]
  },
  "final_outcomes": {
    "yield": {
      "value": null,
      "unit": "%"
    },
    "capacity": {
      "value": null,
      "unit": "mAh g-1"
    },
    "cycle_life": null
  },
  "extraction_metadata": {
    "timestamp": "2024-06-25T14:30:00Z",
    "source_file": "provided_text_chunk",
    "processing_time": null
  }
}

File: src/data/extractions/Marcolongo_and_Marzari_-_2017_-_Ionic_correlations_and_failure_of_Nernst-Einstein__reactions.json
{
  "schema": {
    "name": "Universal Chemistry Extraction Schema",
    "version": "2.1"
  },
  "units_policy": {
    "temperature": "K",
    "pressure": "bar",
    "time": "min",
    "mass": "g",
    "volume": "mL",
    "amount": "mmol",
    "concentration": "M",
    "capacity": "mAh g-1",
    "strict": true
  },
  "source": {
    "title": "Ionic correlations and failure of Nernst-Einstein relation in solid-state electrolytes",
    "doi": "10.1103/PhysRevMaterials.1.025402",
    "authors": [
      "Aris Marcolongo",
      "Nicola Marzari"
    ],
    "journal": "Physical Review Materials",
    "year": 2017
  },
  "metadata": {
    "discipline": "chemistry",
    "type": "computational study",
    "tags": [
      "solid-state electrolyte",
      "Li10GeP2S12",
      "ionic conductivity",
      "first-principles molecular dynamics"
    ]
  },
  "targets": [
    {
      "target_id": "target_1",
      "compound_name": "Li10GeP2S12",
      "molecular_formula": "Li10GeP2S12",
      "intended_role": "studied_material",
      "prov": [
        "Throughout text"
      ]
    }
  ],
  "chemicals": [
    {
      "chemical_id": "chem_1",
      "name": "Lithium",
      "molecular_formula": "Li",
      "ontology": {
        "role": "mobile_ion",
        "category": "element"
      },
      "amount": {
        "value": null,
        "unit": ""
      },
      "notes": "Diffusing species in LGPS",
      "prov": [
        "Main text"
      ]
    },
    {
      "chemical_id": "chem_2",
      "name": "Sulfur",
      "molecular_formula": "S",
      "ontology": {
        "role": "host_matrix_component",
        "category": "element"
      },
      "amount": {
        "value": null,
        "unit": ""
      },
      "notes": "",
      "prov": [
        "Main text"
      ]
    },
    {
      "chemical_id": "chem_3",
      "name": "Germanium",
      "molecular_formula": "Ge",
      "ontology": {
        "role": "host_matrix_component",
        "category": "element"
      },
      "amount": {
        "value": null,
        "unit": ""
      },
      "notes": "",
      "prov": [
        "Main text"
      ]
    },
    {
      "chemical_id": "chem_4",
      "name": "Phosphorus",
      "molecular_formula": "P",
      "ontology": {
        "role": "host_matrix_component",
        "category": "element"
      },
      "amount": {
        "value": null,
        "unit": ""
      },
      "notes": "",
      "prov": [
        "Main text"
      ]
    }
  ],
  "synthesis": {
    "steps": []
  },
  "workflow": {
    "timeline": [
      {
        "step_ref": "comp_1",
        "description": "Preparation of simulation cell using experimental crystallographic positions, equilibration via Nosé-Hoover thermostat, followed by microcanonical Car-Parrinello molecular dynamics up to 500 ps with 4.0 a.u. time step."
      }
    ],
    "ambiguities": []
  },
  "characterization": [
    {
      "method": "First-principles molecular dynamics (Car-Parrinello)",
      "parameters": {
        "electronic_mass": {
          "value": 300,
          "unit": "amu"
        },
        "kinetic_energy_cutoff": {
          "value": 60,
          "unit": "Ry"
        },
        "time_step": {
          "value": 4.0,
          "unit": "a.u."
        },
        "trajectory_length": {
          "value": 500,
          "unit": "ps"
        }
      },
      "results": [
        {
          "metric": "charge diffusion coefficient to tracer diffusion coefficient ratio (Haven ratio)",
          "value": 0.4,
          "unit": "",
          "notes": "Approximate isotropic corrected value; direction-dependent values range 0.3–0.4",
          "prov": [
            "Figure 4"
          ]
        },
        {
          "metric": "ionic conductivity (experimental reference)",
          "value": 12,
          "unit": "mS cm-1",
          "notes": "Experimental bulk ionic conductivity of LGPS at ambient temperature",
          "prov": [
            "Introduction"
          ]
        },
        {
          "metric": "activation energy (tracer diffusion)",
          "value": 0.18,
          "unit": "eV",
          "notes": "Activation energy derived from Arrhenius plot; uncertainty ±0.02 eV",
          "prov": [
            "Results"
          ]
        },
        {
          "metric": "activation energy (charge diffusion)",
          "value": 0.17,
          "unit": "eV",
          "notes": "Uncertainty ±0.01 eV",
          "prov": [
            "Results"
          ]
        }
      ],
      "interpretation": "Charge diffusion coefficient is ~2.5 times larger than tracer diffusion coefficient, indicating strong ionic correlations.",
      "prov": [
        "Figures 3 and 4"
      ]
    }
  ],
  "analysis": {
    "methods": [
      {
        "method_name": "Linear response theory",
        "results": [
          {
            "equation": "Dσ = Dtr + (1/6) Σ_{j≠0} ∫⟨vj(t)v0(0)⟩ dt",
            "value": null,
            "unit": "",
            "notes": "Derivation leads to inequality 0 ≤ Dσ ≤ Neff Dtr",
            "prov": [
              "Theory section"
            ]
          }
        ]
      }
    ]
  },
  "final_outcomes": {
    "yield": {
      "value": null,
      "unit": "%"
    },
    "capacity": {
      "value": null,
      "unit": "mAh g-1"
    },
    "cycle_life": null
  },
  "extraction_metadata": {
    "timestamp": "",
    "source_file": "",
    "processing_time": null
  }
}

File: src/data/extractions/Mo_et_al__-_2012_-_First_Principles_Study_of_the_Li_10_GeP_reactions.json
{
  "schema": {
    "name": "Universal Chemistry Extraction Schema",
    "version": "2.1"
  },
  "units_policy": {
    "temperature": "K",
    "pressure": "bar",
    "time": "min",
    "mass": "g",
    "volume": "mL",
    "amount": "mmol",
    "concentration": "M",
    "capacity": "mAh g-1",
    "strict": true
  },
  "source": {
    "title": "First Principles Study of the Li10GeP2S12 Lithium Super Ionic Conductor Material",
    "doi": "10.1021/cm203303y",
    "authors": ["Yifei Mo", "Shyue Ping Ong", "Gerbrand Ceder"],
    "journal": "Chemistry of Materials",
    "year": 2012
  },
  "metadata": {
    "discipline": "chemistry",
    "type": "computational study",
    "tags": ["solid electrolyte", "first principles", "ionic conductivity"]
  },
  "targets": [
    {
      "target_id": "target_1",
      "compound_name": "Li10GeP2S12",
      "molecular_formula": "Li10GeP2S12",
      "intended_role": "study_target",
      "prov": ["Main text, Title"]
    }
  ],
  "chemicals": [
    {
      "chemical_id": "chem_1",
      "name": "Li10GeP2S12",
      "molecular_formula": "Li10GeP2S12",
      "ontology": {
        "role": "study_target",
        "category": "inorganic"
      },
      "amount": {
        "value": null,
        "unit": ""
      },
      "notes": "Also referred to as LGPS",
      "prov": ["Main text"]
    },
    {
      "chemical_id": "chem_2",
      "name": "Li",
      "molecular_formula": "Li",
      "ontology": {
        "role": "electrode/reservoir",
        "category": "element"
      },
      "amount": {
        "value": null,
        "unit": ""
      },
      "notes": "",
      "prov": ["Figure 1 description"]
    },
    {
      "chemical_id": "chem_3",
      "name": "Li2S",
      "molecular_formula": "Li2S",
      "ontology": {
        "role": "decomposition_product",
        "category": "inorganic"
      },
      "amount": {
        "value": null,
        "unit": ""
      },
      "notes": "",
      "prov": ["Equation 1", "Discussion on decomposition"]
    },
    {
      "chemical_id": "chem_4",
      "name": "Li3P",
      "molecular_formula": "Li3P",
      "ontology": {
        "role": "decomposition_product",
        "category": "inorganic"
      },
      "amount": {
        "value": null,
        "unit": ""
      },
      "notes": "",
      "prov": ["Figure 1a description"]
    },
    {
      "chemical_id": "chem_5",
      "name": "Li15Ge4",
      "molecular_formula": "Li15Ge4",
      "ontology": {
        "role": "decomposition_product",
        "category": "inorganic"
      },
      "amount": {
        "value": null,
        "unit": ""
      },
      "notes": "",
      "prov": ["Figure 1a description"]
    },
    {
      "chemical_id": "chem_6",
      "name": "Li3PS4",
      "molecular_formula": "Li3PS4",
      "ontology": {
        "role": "reference_phase",
        "category": "inorganic"
      },
      "amount": {
        "value": null,
        "unit": ""
      },
      "notes": "Mentioned as ground state comparison",
      "prov": ["Equation 1 description"]
    },
    {
      "chemical_id": "chem_7",
      "name": "GeS2",
      "molecular_formula": "GeS2",
      "ontology": {
        "role": "decomposition_product",
        "category": "inorganic"
      },
      "amount": {
        "value": null,
        "unit": ""
      },
      "notes": "",
      "prov": ["Figure 1c description"]
    },
    {
      "chemical_id": "chem_8",
      "name": "P2S5",
      "molecular_formula": "P2S5",
      "ontology": {
        "role": "decomposition_product",
        "category": "inorganic"
      },
      "amount": {
        "value": null,
        "unit": ""
      },
      "notes": "",
      "prov": ["Figure 1c description", "Passivation hypothesis"]
    }
  ],
  "synthesis": {
    "steps": []
  },
  "workflow": {
    "timeline": [
      {
        "step_ref": "calc_1",
        "description": "DFT phase stability calculations using VASP with GGA-PBE to construct Li–Ge–P–S phase diagram (0 K)."
      },
      {
        "step_ref": "calc_2",
        "description": "Lithium grand potential phase diagrams generated over various chemical potentials."
      },
      {
        "step_ref": "calc_3",
        "description": "Density of states of LGPS calculated using HSE06 hybrid functional."
      },
      {
        "step_ref": "calc_4",
        "description": "Ab initio molecular dynamics simulations (600–1500 K, 40 ps total, 2 fs timestep) to obtain Li diffusion coefficients."
      }
    ],
    "ambiguities": [
      {
        "issue": "Range given for predicted conductivity",
        "excerpt": "The calculated diffusion extrapolates to a Li+ conductivity of 9 mS/cm (with a range of 2 to 40 mS/cm) at 300 K."
      }
    ]
  },
  "characterization": [
    {
      "method": "Ab initio molecular dynamics (VASP, Born–Oppenheimer)",
      "parameters": {
        "temperature_range_K": "600–1500",
        "simulation_time_min": 6.7e-13,
        "time_step_min": 3.3e-14
      },
      "results": [
        {
          "metric": "overall_activation_energy",
          "value": 0.21,
          "unit": "eV"
        },
        {
          "metric": "activation_energy_c_direction",
          "value": 0.17,
          "unit": "eV"
        },
        {
          "metric": "activation_energy_ab_plane",
          "value": 0.28,
          "unit": "eV"
        },
        {
          "metric": "predicted_conductivity_overall_300K",
          "value": 9,
          "unit": "mS/cm"
        },
        {
          "metric": "predicted_conductivity_c_direction_300K",
          "value": 40,
          "unit": "mS/cm"
        },
        {
          "metric": "predicted_conductivity_ab_plane_300K",
          "value": 0.9,
          "unit": "mS/cm"
        }
      ],
      "interpretation": "LGPS exhibits 3D Li diffusion with faster transport along the c-axis.",
      "prov": ["Figure 4", "Main text"]
    },
    {
      "method": "Density of States (HSE06)",
      "parameters": {},
      "results": [
        {
          "metric": "band_gap",
          "value": 3.6,
          "unit": "eV"
        }
      ],
      "interpretation": "Electrochemical window limited by band gap, smaller than reported >5 V.",
      "prov": ["Figure 2"]
    },
    {
      "method": "DFT phase stability calculation",
      "parameters": {},
      "results": [
        {
          "metric": "reaction_energy_eq1",
          "value": -0.025,
          "unit": "eV/atom"
        }
      ],
      "interpretation": "LGPS is metastable at 0 K with respect to decomposition.",
      "prov": ["Equation 1 description"]
    }
  ],
  "analysis": {
    "methods": [
      {
        "method_name": "Arrhenius analysis of diffusion coefficients",
        "results": [
          {
            "equation": "D = D0 * exp(-Ea / kT)",
            "Ea_overall_eV": 0.21
          },
          {
            "Ea_c_direction_eV": 0.17
          },
          {
            "Ea_ab_plane_eV": 0.28
          }
        ]
      }
    ]
  },
  "final_outcomes": {
    "yield": {
      "value": null,
      "unit": "%"
    },
    "capacity": {
      "value": null,
      "unit": "mAh g-1"
    },
    "cycle_life": null
  },
  "extraction_metadata": {
    "timestamp": "2024-06-26T22:20:00Z",
    "source_file": "",
    "processing_time": null
  }
}

File: src/data/extractions/Mu_et_al__-_2019_-_Dopant_Distribution_in_Co-Free_High-Energy_Layered_reactions.json
{
  "schema": {
    "name": "Universal Chemistry Extraction Schema",
    "version": "2.1"
  },
  "units_policy": {
    "temperature": "K",
    "pressure": "bar",
    "time": "min",
    "mass": "g",
    "volume": "mL",
    "amount": "mmol",
    "concentration": "M",
    "capacity": "mAh g-1",
    "strict": true
  },
  "source": {
    "title": "Dopant Distribution in Co-Free High-Energy Layered Cathode Materials",
    "doi": "10.1021/acs.chemmater.9b03603",
    "authors": [
      "Linqin Mu",
      "Rui Zhang",
      "Wang Hay Kan",
      "Yan Zhang",
      "Luxi Li",
      "Chunguang Kuai",
      "Benjamin Zydlewski",
      "Muhammad Mominur Rahman",
      "Cheng-Jun Sun",
      "Sami Sainio",
      "Maxim Avdeev",
      "Dennis Nordlund",
      "Huolin L. Xin",
      "Feng Lin"
    ],
    "journal": "Chemistry of Materials",
    "year": 2019
  },
  "metadata": {
    "discipline": "chemistry",
    "type": "materials synthesis and electrochemistry",
    "tags": ["LiNiO2", "dual-doping", "battery cathode", "Mg/Ti doping", "Co-free cathode"]
  },
  "targets": [
    {
      "target_id": "target_1",
      "compound_name": "LiNiO2",
      "molecular_formula": "LiNiO2",
      "intended_role": "product",
      "prov": ["Experimental Methods", "Results"]
    },
    {
      "target_id": "target_2",
      "compound_name": "Mg/Ti dual-doped LiNiO2",
      "molecular_formula": "",
      "intended_role": "product",
      "prov": ["Experimental Methods", "Results"]
    }
  ],
  "chemicals": [
    {
      "chemical_id": "chem_1",
      "name": "Nickel(II) sulfate hexahydrate",
      "molecular_formula": "NiSO4·6H2O",
      "ontology": {
        "role": "reactant",
        "category": "inorganic salt"
      },
      "amount": {
        "value": 0.1,
        "unit": "mol"
      },
      "notes": "Dissolved in 100 mL water for baseline LNO",
      "prov": ["Experimental Methods"]
    },
    {
      "chemical_id": "chem_2",
      "name": "Magnesium sulfate heptahydrate",
      "molecular_formula": "MgSO4·7H2O",
      "ontology": {
        "role": "dopant",
        "category": "inorganic salt"
      },
      "amount": {
        "value": 0.002,
        "unit": "M"
      },
      "notes": "In 100 mL solution for Mg/Ti-LNO",
      "prov": ["Experimental Methods"]
    },
    {
      "chemical_id": "chem_3",
      "name": "Titanium oxysulfate",
      "molecular_formula": "TiOSO4",
      "ontology": {
        "role": "dopant",
        "category": "inorganic salt"
      },
      "amount": {
        "value": 0.002,
        "unit": "M"
      },
      "notes": "In 100 mL solution for Mg/Ti-LNO",
      "prov": ["Experimental Methods"]
    },
    {
      "chemical_id": "chem_4",
      "name": "Sodium hydroxide",
      "molecular_formula": "NaOH",
      "ontology": {
        "role": "base",
        "category": "inorganic base"
      },
      "amount": {
        "value": null,
        "unit": ""
      },
      "notes": "NaOH/NH3·H2O solution, NaOH:NH3 molar ratio 1.2",
      "prov": ["Experimental Methods"]
    },
    {
      "chemical_id": "chem_5",
      "name": "Ammonium hydroxide",
      "molecular_formula": "NH3·H2O",
      "ontology": {
        "role": "complexing agent",
        "category": "solution"
      },
      "amount": {
        "value": null,
        "unit": ""
      },
      "notes": "NaOH/NH3·H2O mixed solution, ratio 1.2",
      "prov": ["Experimental Methods"]
    },
    {
      "chemical_id": "chem_6",
      "name": "Water",
      "molecular_formula": "H2O",
      "ontology": {
        "role": "solvent",
        "category": "solvent"
      },
      "amount": {
        "value": 100,
        "unit": "mL"
      },
      "notes": "Solvent for transition-metal solution",
      "prov": ["Experimental Methods"]
    },
    {
      "chemical_id": "chem_7",
      "name": "Lithium hydroxide",
      "molecular_formula": "LiOH",
      "ontology": {
        "role": "lithium source",
        "category": "inorganic base"
      },
      "amount": {
        "value": null,
        "unit": ""
      },
      "notes": "Mixed with dried precursor before calcination",
      "prov": ["Experimental Methods"]
    },
    {
      "chemical_id": "chem_8",
      "name": "N-methyl-2-pyrrolidone",
      "molecular_formula": "C5H9NO",
      "ontology": {
        "role": "solvent",
        "category": "organic solvent"
      },
      "amount": {
        "value": null,
        "unit": ""
      },
      "notes": "Solvent for electrode slurry",
      "prov": ["Experimental Methods"]
    },
    {
      "chemical_id": "chem_9",
      "name": "Acetylene carbon",
      "molecular_formula": "",
      "ontology": {
        "role": "conductive additive",
        "category": "carbon"
      },
      "amount": {
        "value": 5,
        "unit": "mass%"
      },
      "notes": "In cathode composite",
      "prov": ["Experimental Methods"]
    },
    {
      "chemical_id": "chem_10",
      "name": "Poly(vinylidene difluoride)",
      "molecular_formula": "(C2H2F2)n",
      "ontology": {
        "role": "binder",
        "category": "polymer"
      },
      "amount": {
        "value": 5,
        "unit": "mass%"
      },
      "notes": "In cathode composite",
      "prov": ["Experimental Methods"]
    },
    {
      "chemical_id": "chem_11",
      "name": "Lithium hexafluorophosphate",
      "molecular_formula": "LiPF6",
      "ontology": {
        "role": "electrolyte salt",
        "category": "salt"
      },
      "amount": {
        "value": 1,
        "unit": "M"
      },
      "notes": "In EC/EMC with 2 wt % VC",
      "prov": ["Experimental Methods"]
    },
    {
      "chemical_id": "chem_12",
      "name": "Ethylene carbonate",
      "molecular_formula": "C3H4O3",
      "ontology": {
        "role": "electrolyte solvent",
        "category": "organic solvent"
      },
      "amount": {
        "value": null,
        "unit": ""
      },
      "notes": "",
      "prov": ["Experimental Methods"]
    },
    {
      "chemical_id": "chem_13",
      "name": "Ethyl methyl carbonate",
      "molecular_formula": "C4H8O3",
      "ontology": {
        "role": "electrolyte solvent",
        "category": "organic solvent"
      },
      "amount": {
        "value": null,
        "unit": ""
      },
      "notes": "",
      "prov": ["Experimental Methods"]
    },
    {
      "chemical_id": "chem_14",
      "name": "Vinylene carbonate",
      "molecular_formula": "C3H2O3",
      "ontology": {
        "role": "electrolyte additive",
        "category": "organic additive"
      },
      "amount": {
        "value": 2,
        "unit": "mass%"
      },
      "notes": "In electrolyte",
      "prov": ["Experimental Methods"]
    }
  ],
  "synthesis": {
    "steps": [
      {
        "step_id": "step_1",
        "description": "Preparation of transition-metal solution for baseline LNO",
        "operations": [
          {
            "action": "dissolve",
            "parameters": {
              "inputs": ["chem_1", "chem_6"]
            },
            "temperature": {
              "value": null,
              "unit": "K"
            },
            "duration": {
              "value": null,
              "unit": "min"
            },
            "notes": "0.1 mol NiSO4·6H2O dissolved in 100 mL water"
          }
        ],
        "conditions": {
          "atmosphere": "N2",
          "pressure": {
            "value": null,
            "unit": ""
          }
        },
        "prov": ["Experimental Methods"]
      },
      {
        "step_id": "step_2",
        "description": "Preparation of NaOH/NH3 starting and base solutions",
        "operations": [
          {
            "action": "mix",
            "parameters": {
              "inputs": ["chem_4", "chem_5", "chem_6"]
            },
            "temperature": {
              "value": null,
              "unit": "K"
            },
            "duration": {
              "value": null,
              "unit": "min"
            },
            "notes": "NaOH/NH3 molar ratio 1.2; starting solution 40 mL, base solution 100 mL; pH adjusted to 11.0"
          }
        ],
        "conditions": {
          "atmosphere": "N2",
          "pressure": {
            "value": null,
            "unit": ""
          }
        },
        "prov": ["Experimental Methods"]
      },
      {
        "step_id": "step_3",
        "description": "Coprecipitation of precursor at 55 °C",
        "operations": [
          {
            "action": "pump",
            "parameters": {
              "inputs": ["step_1", "step_2"]
            },
            "temperature": {
              "value": 328,
              "unit": "K"
            },
            "duration": {
              "value": null,
              "unit": "min"
            },
            "notes": "Feed rate ∼2 mL min-1; pH maintained at 11.0 ± 0.2"
          }
        ],
        "conditions": {
          "atmosphere": "N2",
          "pressure": {
            "value": null,
            "unit": ""
          }
        },
        "prov": ["Experimental Methods"]
      },
      {
        "step_id": "step_4",
        "description": "Isolation and drying of baseline precursor",
        "operations": [
          {
            "action": "filter",
            "parameters": {
              "inputs": ["step_3"]
            },
            "temperature": {
              "value": null,
              "unit": "K"
            },
            "duration": {
              "value": null,
              "unit": "min"
            },
            "notes": "Washed with deionized water"
          },
          {
            "action": "dry",
            "parameters": {
              "inputs": ["step_3"]
            },
            "temperature": {
              "value": 378,
              "unit": "K"
            },
            "duration": {
              "value": null,
              "unit": "min"
            },
            "notes": "Vacuum oven overnight"
          }
        ],
        "conditions": {
          "atmosphere": "",
          "pressure": {
            "value": null,
            "unit": ""
          }
        },
        "prov": ["Experimental Methods"]
      },
      {
        "step_id": "step_5",
        "description": "Lithiation and calcination for LiNiO2",
        "operations": [
          {
            "action": "mix",
            "parameters": {
              "inputs": ["step_4", "chem_7"]
            },
            "temperature": {
              "value": null,
              "unit": "K"
            },
            "duration": {
              "value": null,
              "unit": "min"
            },
            "notes": "LiOH thoroughly mixed with precursor"
          },
          {
            "action": "calcine",
            "parameters": {
              "inputs": ["step_4"]
            },
            "temperature": {
              "value": 733,
              "unit": "K"
            },
            "duration": {
              "value": 120,
              "unit": "min"
            },
            "notes": "First stage under 2 L min-1 air flow"
          },
          {
            "action": "calcine",
            "parameters": {
              "inputs": ["step_4"]
            },
            "temperature": {
              "value": 948,
              "unit": "K"
            },
            "duration": {
              "value": 360,
              "unit": "min"
            },
            "notes": "Second stage under 2 L min-1 air flow to obtain LiNiO2"
          }
        ],
        "conditions": {
          "atmosphere": "air",
          "pressure": {
            "value": null,
            "unit": ""
          }
        },
        "prov": ["Experimental Methods"]
      },
      {
        "step_id": "step_6",
        "description": "Preparation of transition-metal solution for Mg/Ti-LNO",
        "operations": [
          {
            "action": "dissolve",
            "parameters": {
              "inputs": ["chem_1", "chem_2", "chem_3", "chem_6"]
            },
            "temperature": {
              "value": null,
              "unit": "K"
            },
            "duration": {
              "value": null,
              "unit": "min"
            },
            "notes": "0.096 M NiSO4·6H2O, 0.002 M MgSO4·7H2O, 0.002 M TiOSO4 in 100 mL water"
          }
        ],
        "conditions": {
          "atmosphere": "N2",
          "pressure": {
            "value": null,
            "unit": ""
          }
        },
        "prov": ["Experimental Methods"]
      },
      {
        "step_id": "step_7",
        "description": "Coprecipitation, isolation, and drying of Mg/Ti-precursor (conditions identical to steps 2–4)",
        "operations": [
          {
            "action": "refer",
            "parameters": {
              "inputs": ["step_2", "step_3", "step_4"]
            },
            "notes": "Same parameters as baseline but using dopant-containing solution"
          }
        ],
        "conditions": {},
        "prov": ["Experimental Methods"]
      },
      {
        "step_id": "step_8",
        "description": "Lithiation and calcination for Mg/Ti-LNO",
        "operations": [
          {
            "action": "mix",
            "parameters": {
              "inputs": ["step_7", "chem_7"]
            },
            "temperature": {
              "value": null,
              "unit": "K"
            },
            "duration": {
              "value": null,
              "unit": "min"
            },
            "notes": ""
          },
          {
            "action": "calcine",
            "parameters": {
              "inputs": ["step_7"]
            },
            "temperature": {
              "value": 733,
              "unit": "K"
            },
            "duration": {
              "value": 120,
              "unit": "min"
            },
            "notes": "First stage under 2 L min-1 air flow"
          },
          {
            "action": "calcine",
            "parameters": {
              "inputs": ["step_7"]
            },
            "temperature": {
              "value": 973,
              "unit": "K"
            },
            "duration": {
              "value": 360,
              "unit": "min"
            },
            "notes": "Second stage at 700 °C to obtain Mg/Ti-LNO"
          }
        ],
        "conditions": {
          "atmosphere": "air",
          "pressure": {
            "value": null,
            "unit": ""
          }
        },
        "prov": ["Experimental Methods"]
      }
    ]
  },
  "workflow": {
    "timeline": [
      {
        "step_ref": "step_1",
        "description": "NiSO4·6H2O dissolved to form transition-metal solution"
      },
      {
        "step_ref": "step_2",
        "description": "Alkaline starting and base solutions prepared"
      },
      {
        "step_ref": "step_3",
        "description": "Coprecipitation under N2 at 55 °C producing precursor"
      },
      {
        "step_ref": "step_4",
        "description": "Precursor filtered, washed, and vacuum-dried"
      },
      {
        "step_ref": "step_5",
        "description": "Lithiation with LiOH and two-step calcination yielding LiNiO2"
      },
      {
        "step_ref": "step_6",
        "description": "Dopant-containing transition-metal solution prepared"
      },
      {
        "step_ref": "step_7",
        "description": "Coprecipitation and drying of Mg/Ti-doped precursor"
      },
      {
        "step_ref": "step_8",
        "description": "Lithiation and calcination yielding Mg/Ti dual-doped LiNiO2"
      }
    ],
    "ambiguities": [
      {
        "issue": "Amount of LiOH not specified",
        "excerpt": "The dried precursor was then mixed with LiOH thoroughly"
      },
      {
        "issue": "Exact composition of Mg/Ti dual-doped LiNiO2 not explicitly given",
        "excerpt": "For the Mg/Ti-LiNiO2, the transition-metal solution (0.096 M NiSO4·6H2O, 0.002 M MgSO4·7H2O, and 0.002 M TiOSO4...)"
      }
    ]
  },
  "characterization": [
    {
      "method": "Synchrotron XRD",
      "parameters": {},
      "results": [
        {
          "metric": "phase",
          "value": "layered (R3̅m)",
          "unit": ""
        }
      ],
      "interpretation": "Pure layered phase verified for both materials",
      "prov": ["Figure S1", "Results"]
    },
    {
      "method": "BET surface area",
      "parameters": {},
      "results": [
        {
          "metric": "surface area LNO",
          "value": 1.1,
          "unit": "m2 g-1"
        },
        {
          "metric": "surface area Mg/Ti-LNO",
          "value": 0.3,
          "unit": "m2 g-1"
        }
      ],
      "interpretation": "Dual doping forms denser particles",
      "prov": ["Results"]
    },
    {
      "method": "Neutron diffraction with Rietveld refinement",
      "parameters": {},
      "results": [
        {
          "metric": "Ni on Li sites",
          "value": 4,
          "unit": "%"
        }
      ],
      "interpretation": "Mg2+ and Ti4+ occupy Ni sites",
      "prov": ["Figure 1b", "Results"]
    },
    {
      "method": "Soft X-ray absorption spectroscopy",
      "parameters": {},
      "results": [
        {
          "metric": "Ni oxidation state (pristine)",
          "value": "<3",
          "unit": ""
        }
      ],
      "interpretation": "Ni slightly reduced from +3; Ti present as Ti4+ with no TiO2 impurity",
      "prov": ["Figure 1a"]
    },
    {
      "method": "EELS mapping",
      "parameters": {},
      "results": [
        {
          "metric": "Ti enrichment depth",
          "value": 3,
          "unit": "nm"
        }
      ],
      "interpretation": "Ti enriched at particle surface; Mg homogeneous",
      "prov": ["Figure 1e-g"]
    },
    {
      "method": "X-ray fluorescence microscopy",
      "parameters": {},
      "results": [
        {
          "metric": "Ni concentration on Li anode (relative)",
          "value": "≈10× lower",
          "unit": ""
        }
      ],
      "interpretation": "Mg/Ti-LNO suppresses Ni dissolution",
      "prov": ["Figure 3a,b"]
    },
    {
      "method": "Differential scanning calorimetry",
      "parameters": {},
      "results": [
        {
          "metric": "exothermic peak Mg/Ti-LNO",
          "value": 219.9,
          "unit": "°C"
        },
        {
          "metric": "exothermic peak LNO",
          "value": 210,
          "unit": "°C"
        }
      ],
      "interpretation": "Dual doping improves thermal stability",
      "prov": ["Figure 3f"]
    }
  ],
  "analysis": {
    "methods": [
      {
        "method_name": "Electrochemical testing",
        "results": [
          {
            "metric": "discharge capacity at C/10 (Mg/Ti-LNO)",
            "value": 208,
            "unit": "mAh g-1"
          },
          {
            "metric": "capacity retention after 50 cycles at C/10",
            "value": 95,
            "unit": "%"
          },
          {
            "metric": "specific energy at C/10",
            "value": 780,
            "unit": "Wh kg-1"
          },
          {
            "metric": "capacity retention after 300 cycles at 1C",
            "value": 85,
            "unit": "%"
          }
        ]
      },
      {
        "method_name": "GITT",
        "results": [
          {
            "metric": "Li⁺ diffusion coefficient range",
            "value": "10^-10 to 10^-11",
            "unit": "cm2 s-1"
          }
        ]
      }
    ]
  },
  "final_outcomes": {
    "yield": {
      "value": null,
      "unit": "%"
    },
    "capacity": {
      "value": 208,
      "unit": "mAh g-1"
    },
    "cycle_life": 300
  },
  "extraction_metadata": {
    "timestamp": "2024-06-13T14:30:00Z",
    "source_file": "",
    "processing_time": null
  }
}
