Repository: meomeolucifr/BattSynth

# BattSynth: LLM-Extracted Chemical Synthesis Dataset for Battery Materials

A large-scale dataset of chemical synthesis procedures extracted from 605 battery material research papers using GPT-o3, with multi-metric quality assurance and human-in-the-loop verification.

## Dataset Overview

| Metric | Count |
|--------|-------|
| Total papers | 605 |
| Target compounds | 1,537 |
| Unique chemicals | 1,663 |
| Synthesis steps | 1,872 |
| Synthesis operations | 2,880 |
| Characterization entries | 2,048 |
| Characterization results | 4,086 |

File: src/data/extractions/Mu_oz-Torrero_et_al__-_2019_-_A_critical_perspective_on_rechargeable_Al-ion_batt_reactions.json
{
  "schema": {
    "name": "Universal Chemistry Extraction Schema",
    "version": "2.1"
  },
  "units_policy": {
    "temperature": "K",
    "pressure": "bar",
    "time": "min",
    "mass": "g",
    "volume": "mL",
    "amount": "mmol",
    "concentration": "M",
    "capacity": "mAh g-1",
    "strict": true
  },
  "source": {
    "title": "A critical perspective on rechargeable Al-ion battery technology",
    "doi": "10.1039/c9dt02132a",
    "authors": ["David Muñoz-Torrero", "Jesús Palma", "Rebeca Marcilla", "Edgar Ventosa"],
    "journal": "Dalton Transactions",
    "year": 2019
  },
  "metadata": {
    "discipline": "chemistry",
    "type": "frontier article / perspective",
    "tags": ["Al-ion battery", "electrochemistry", "energy storage"]
  },
  "targets": [],
  "chemicals": [
    {
      "chemical_id": "chem_1",
      "name": "Aluminum",
      "molecular_formula": "Al",
      "ontology": {
        "role": "negative electrode active material",
        "category": "metal"
      },
      "amount": {
        "value": null,
        "unit": "g"
      },
      "notes": "",
      "prov": ["Page 9906, 9907"]
    },
    {
      "chemical_id": "chem_2",
      "name": "Aluminum trichloride",
      "molecular_formula": "AlCl3",
      "ontology": {
        "role": "electrolyte component",
        "category": "inorganic salt"
      },
      "amount": {
        "value": null,
        "unit": "g"
      },
      "notes": "Part of AlCl3:EMImCl ionic liquid",
      "prov": ["Page 9906, 9907"]
    },
    {
      "chemical_id": "chem_3",
      "name": "1-ethyl-3-methylimidazolium chloride",
      "molecular_formula": "C8H15ClN2",
      "ontology": {
        "role": "ionic liquid component / solvent",
        "category": "organic salt"
      },
      "amount": {
        "value": null,
        "unit": "g"
      },
      "notes": "Part of AlCl3:EMImCl ionic liquid",
      "prov": ["Page 9906"]
    },
    {
      "chemical_id": "chem_4",
      "name": "Al2Cl7-",
      "molecular_formula": "Al2Cl7-",
      "ontology": {
        "role": "electroactive species (anode)",
        "category": "anion"
      },
      "amount": {
        "value": null,
        "unit": ""
      },
      "notes": "",
      "prov": ["Page 9906"]
    },
    {
      "chemical_id": "chem_5",
      "name": "AlCl4-",
      "molecular_formula": "AlCl4-",
      "ontology": {
        "role": "electroactive species (cathode)",
        "category": "anion"
      },
      "amount": {
        "value": null,
        "unit": ""
      },
      "notes": "",
      "prov": ["Page 9906"]
    },
    {
      "chemical_id": "chem_6",
      "name": "Graphite",
      "molecular_formula": "C",
      "ontology": {
        "role": "positive electrode active material",
        "category": "carbon"
      },
      "amount": {
        "value": null,
        "unit": "g"
      },
      "notes": "",
      "prov": ["Page 9906"]
    },
    {
      "chemical_id": "chem_7",
      "name": "Tungsten",
      "molecular_formula": "W",
      "ontology": {
        "role": "current collector (positive)",
        "category": "metal"
      },
      "amount": {
        "value": null,
        "unit": "g"
      },
      "notes": "",
      "prov": ["Page 9909"]
    },
    {
      "chemical_id": "chem_8",
      "name": "Molybdenum",
      "molecular_formula": "Mo",
      "ontology": {
        "role": "current collector (positive)",
        "category": "metal"
      },
      "amount": {
        "value": null,
        "unit": "g"
      },
      "notes": "",
      "prov": ["Page 9909"]
    },
    {
      "chemical_id": "chem_9",
      "name": "Tantalum",
      "molecular_formula": "Ta",
      "ontology": {
        "role": "current collector (positive)",
        "category": "metal"
      },
      "amount": {
        "value": null,
        "unit": "g"
      },
      "notes": "",
      "prov": ["Page 9909"]
    },
    {
      "chemical_id": "chem_10",
      "name": "Nickel",
      "molecular_formula": "Ni",
      "ontology": {
        "role": "current collector candidate (corrodes)",
        "category": "metal"
      },
      "amount": {
        "value": null,
        "unit": "g"
      },
      "notes": "",
      "prov": ["Page 9909"]
    },
    {
      "chemical_id": "chem_11",
      "name": "Copper",
      "molecular_formula": "Cu",
      "ontology": {
        "role": "current collector candidate (corrodes)",
        "category": "metal"
      },
      "amount": {
        "value": null,
        "unit": "g"
      },
      "notes": "",
      "prov": ["Page 9909"]
    },
    {
      "chemical_id": "chem_12",
      "name": "Steel",
      "molecular_formula": "",
      "ontology": {
        "role": "current collector candidate (corrodes)",
        "category": "alloy"
      },
      "amount": {
        "value": null,
        "unit": "g"
      },
      "notes": "",
      "prov": ["Page 9909"]
    }
  ],
  "synthesis": {
    "steps": []
  },
  "workflow": {
    "timeline": [],
    "ambiguities": [
      {
        "issue": "No experimental synthesis procedures provided in the text chunk.",
        "excerpt": "The article is a perspective and does not detail any laboratory synthesis steps."
      }
    ]
  },
  "characterization": [],
  "analysis": {
    "methods": [
      {
        "method_name": "Electrochemical performance data (adapted from ref. 12, Fig. 2)",
        "results": [
          {
            "metric": "anode specific capacity",
            "value": 6.6,
            "unit": "mAh g-1",
            "conditions": {
              "molar_ratio_r": 1.1
            },
            "prov": ["Figure 2a, Page 9907"]
          },
          {
            "metric": "anode specific capacity",
            "value": 62.87,
            "unit": "mAh g-1",
            "conditions": {
              "molar_ratio_r": 2
            },
            "prov": ["Figure 2a, Page 9907"]
          },
          {
            "metric": "battery total specific capacity (CT)",
            "value": 6.5,
            "unit": "mAh g-1",
            "conditions": {
              "molar_ratio_r": 1.1
            },
            "prov": ["Figure 2a, Page 9907"]
          },
          {
            "metric": "battery total specific capacity (CT)",
            "value": 34.9,
            "unit": "mAh g-1",
            "conditions": {
              "molar_ratio_r": 2
            },
            "prov": ["Figure 2a, Page 9907"]
          },
          {
            "metric": "battery energy density",
            "value": 13,
            "unit": "Wh kg-1",
            "conditions": {
              "molar_ratio_r": 1.1
            },
            "prov": ["Figure 2b, Page 9907"]
          },
          {
            "metric": "battery energy density",
            "value": 63,
            "unit": "Wh kg-1",
            "conditions": {
              "molar_ratio_r": 2
            },
            "prov": ["Figure 2b, Page 9907"]
          }
        ]
      },
      {
        "method_name": "Performance summary (text references)",
        "results": [
          {
            "metric": "specific power",
            "value": 4,
            "unit": "kW kg-1",
            "conditions": {},
            "prov": ["Page 9908"]
          },
          {
            "metric": "cycle life",
            "value": 20000,
            "unit": "cycles",
            "conditions": {},
            "prov": ["Page 9908"]
          },
          {
            "metric": "operating temperature minimum",
            "value": 253,
            "unit": "K",
            "conditions": {},
            "prov": ["Page 9908"],
            "notes": "Original value −20 °C"
          },
          {
            "metric": "operating temperature maximum",
            "value": 353,
            "unit": "K",
            "conditions": {},
            "prov": ["Page 9908"],
            "notes": "Original value 80 °C"
          },
          {
            "metric": "upfront battery cost",
            "value": 1400,
            "unit": "USD kWh-1",
            "conditions": {},
            "prov": ["Page 9909"]
          },
          {
            "metric": "battery cost (per kWh) after improvements mentioned",
            "value": 900,
            "unit": "USD kWh-1",
            "conditions": {},
            "prov": ["Page 9910"]
          },
          {
            "metric": "electrolyte cost",
            "value": 35,
            "unit": "USD L-1",
            "conditions": {},
            "prov": ["Page 9909"]
          }
        ]
      }
    ]
  },
  "final_outcomes": {
    "yield": {
      "value": null,
      "unit": "%"
    },
    "capacity": {
      "value": null,
      "unit": "mAh g-1"
    },
    "cycle_life": null
  },
  "extraction_metadata": {
    "timestamp": "",
    "source_file": "",
    "processing_time": null
  }
}

File: src/data/extractions/Murch_-_1982_-_The_haven_ratio_in_fast_ionic_conductors_reactions.json
{
  "schema": {
    "name": "Universal Chemistry Extraction Schema",
    "version": "2.1"
  },
  "units_policy": {
    "temperature": "K",
    "pressure": "bar",
    "time": "min",
    "mass": "g",
    "volume": "mL",
    "amount": "mmol",
    "concentration": "M",
    "capacity": "mAh g-1",
    "strict": true
  },
  "source": {
    "title": "THE HAVEN RATIO IN FAST IONIC CONDUCTORS",
    "doi": "",
    "authors": ["G.E. Murch"],
    "journal": "Solid State Ionics",
    "year": 1982
  },
  "metadata": {
    "discipline": "chemistry",
    "type": "review",
    "tags": ["solid state ionics", "transport properties", "Haven ratio"]
  },
  "targets": [],
  "chemicals": [],
  "synthesis": {
    "steps": []
  },
  "workflow": {
    "timeline": [],
    "ambiguities": []
  },
  "characterization": [
    {
      "method": "Haven Ratio measurement",
      "parameters": {},
      "results": [
        {
          "metric": "Haven Ratio (HR) range for Na β-alumina (single crystal)",
          "value": "0.18–0.45",
          "unit": "",
          "notes": "Temperature −80 °C to 600 °C",
          "prov": ["Table II"]
        },
        {
          "metric": "Haven Ratio for β-Ag2S (polycrystalline) at 300–440 °C",
          "value": "0.23–0.35",
          "unit": "",
          "notes": "",
          "prov": ["Table II"]
        }
      ],
      "interpretation": "",
      "prov": ["Table II"]
    }
  ],
  "analysis": {
    "methods": []
  },
  "final_outcomes": {
    "yield": {
      "value": null,
      "unit": "%"
    },
    "capacity": {
      "value": null,
      "unit": "mAh g-1"
    },
    "cycle_life": null
  },
  "extraction_metadata": {
    "timestamp": "",
    "source_file": "",
    "processing_time": null
  }
}

File: src/data/extractions/Murphy_-_2020_-_A_point_defect_model_for_YBa_2_Cu__reactions.json
{
  "schema": {
    "name": "Universal Chemistry Extraction Schema",
    "version": "2.1"
  },
  "units_policy": {
    "temperature": "K",
    "pressure": "bar",
    "time": "min",
    "mass": "g",
    "volume": "mL",
    "amount": "mmol",
    "concentration": "M",
    "capacity": "mAh g-1",
    "strict": true
  },
  "source": {
    "title": "A point defect model for YBa2Cu3O7 from density functional theory",
    "doi": "10.1088/2399-6528/abc9a7",
    "authors": ["Samuel T Murphy"],
    "journal": "Journal of Physics Communications",
    "year": 2020
  },
  "metadata": {
    "discipline": "chemistry",
    "type": "computational study",
    "tags": ["DFT", "defects", "YBa2Cu3O7", "superconductor"]
  },
  "targets": [
    {
      "target_id": "target_1",
      "compound_name": "YBa2Cu3O7",
      "molecular_formula": "YBa2Cu3O7",
      "intended_role": "product",
      "prov": ["Equation (5)", "Throughout text"]
    }
  ],
  "chemicals": [
    {
      "chemical_id": "chem_1",
      "name": "Cu2O",
      "molecular_formula": "Cu2O",
      "ontology": {
        "role": "reactant",
        "category": "inorganic"
      },
      "amount": {
        "value": null,
        "unit": ""
      },
      "notes": "Referenced in hypothetical formation reaction",
      "prov": ["Equation (5)"]
    },
    {
      "chemical_id": "chem_2",
      "name": "BaO",
      "molecular_formula": "BaO",
      "ontology": {
        "role": "reactant",
        "category": "inorganic"
      },
      "amount": {
        "value": null,
        "unit": ""
      },
      "notes": "Referenced in hypothetical formation reaction",
      "prov": ["Equation (5)"]
    },
    {
      "chemical_id": "chem_3",
      "name": "Y2O3",
      "molecular_formula": "Y2O3",
      "ontology": {
        "role": "reactant",
        "category": "inorganic"
      },
      "amount": {
        "value": null,
        "unit": ""
      },
      "notes": "Referenced in hypothetical formation reaction",
      "prov": ["Equation (5)"]
    },
    {
      "chemical_id": "chem_4",
      "name": "O2",
      "molecular_formula": "O2",
      "ontology": {
        "role": "reactant",
        "category": "gas"
      },
      "amount": {
        "value": null,
        "unit": ""
      },
      "notes": "Gaseous oxygen in hypothetical formation reaction",
      "prov": ["Equation (5)"]
    },
    {
      "chemical_id": "chem_5",
      "name": "YBa2Cu3O7",
      "molecular_formula": "YBa2Cu3O7",
      "ontology": {
        "role": "product",
        "category": "inorganic"
      },
      "amount": {
        "value": null,
        "unit": ""
      },
      "notes": "Target superconducting material",
      "prov": ["Throughout text"]
    }
  ],
  "synthesis": {
    "steps": [
      {
        "step_id": "step_1",
        "description": "Hypothetical solid-state reaction defining the formation of YBa2Cu3O7 from constituent binary oxides and oxygen, used for chemical-potential referencing in DFT calculations.",
        "operations": [
          {
            "action": "mix",
            "parameters": {
              "inputs": ["chem_1", "chem_2", "chem_3", "chem_4"]
            },
            "notes": "Stoichiometry: 3 Cu2O + 4 BaO + Y2O3 + O2 → 2 YBa2Cu3O7"
          }
        ],
        "conditions": {
          "temperature": {
            "value": null,
            "unit": "K"
          },
          "pressure": {
            "value": null,
            "unit": "bar"
          },
          "atmosphere": "O2"
        },
        "prov": ["Equation (5)"]
      }
    ]
  },
  "workflow": {
    "timeline": [
      {
        "step_ref": "step_1",
        "description": "Definition of reference solid-state reaction for computation of chemical potentials."
      }
    ],
    "ambiguities": []
  },
  "characterization": [
    {
      "method": "DFT (CASTEP)",
      "parameters": {
        "functional": "GGA-PBE",
        "plane_wave_cutoff": "600 eV",
        "k_point_grid": "8×8×4 (unit cell); Γ-point for 4×4×1 supercell"
      },
      "results": [
        {
          "metric": "lattice parameter a",
          "value": 3.840,
          "unit": "Å"
        },
        {
          "metric": "lattice parameter b",
          "value": 3.919,
          "unit": "Å"
        },
        {
          "metric": "lattice parameter c",
          "value": 11.830,
          "unit": "Å"
        },
        {
          "metric": "elastic constant c11",
          "value": 215.97,
          "unit": "GPa"
        }
      ],
      "interpretation": "Computed structural and mechanical properties agree with experimental values, validating the DFT model.",
      "prov": ["Table 2", "Methodology section"]
    }
  ],
  "analysis": {
    "methods": [
      {
        "method_name": "Defect formation energy calculations",
        "results": [
          {
            "equation": "O_O → O_i + V_O",
            "value": 0.98,
            "unit": "eV",
            "notes": "Oxygen Frenkel reaction energy"
          },
          {
            "equation": "Y_Y + Ba_Ba → Ba_Y + Y_Ba",
            "value": 1.52,
            "unit": "eV",
            "notes": "Cation antisite swap reaction energy"
          }
        ],
        "prov": ["Table 8"]
      }
    ]
  },
  "final_outcomes": {
    "yield": {
      "value": null,
      "unit": "%"
    },
    "capacity": {
      "value": null,
      "unit": "mAh g-1"
    },
    "cycle_life": null
  },
  "extraction_metadata": {
    "timestamp": "",
    "source_file": "",
    "processing_time": null
  }
}

File: src/data/extractions/Muy_et_al__-_2019_-_High-Throughput_Screening_of_Solid-State_Li-Ion_Co_reactions.json
{
  "schema": {
    "name": "Universal Chemistry Extraction Schema",
    "version": "2.1"
  },
  "units_policy": {
    "temperature": "K",
    "pressure": "bar",
    "time": "min",
    "mass": "g",
    "volume": "mL",
    "amount": "mmol",
    "concentration": "M",
    "capacity": "mAh g-1",
    "strict": true
  },
  "source": {
    "title": "High-Throughput Screening of Solid-State Li-Ion Conductors Using Lattice-Dynamics Descriptors",
    "doi": "10.1016/j.isci.2019.05.036",
    "authors": ["Sokseiha Muy", "Johannes Voss", "Roman Schlem", "Raimund Koerver", "Stefan J. Sedlmaier", "Filippo Maglia", "Peter Lamp", "Wolfgang G. Zeier", "Yang Shao-Horn"],
    "journal": "iScience",
    "year": 2019
  },
  "metadata": {
    "discipline": "chemistry",
    "type": "research article",
    "tags": ["solid-state electrolytes", "Li-ion conductors", "halide electrolytes"]
  },
  "targets": [
    {
      "target_id": "target_1",
      "compound_name": "Li3ErCl6",
      "molecular_formula": "Li3ErCl6",
      "intended_role": "product",
      "prov": ["Page 278–279, Figure 8", "Transparent methods"]
    }
  ],
  "chemicals": [
    {
      "chemical_id": "chem_1",
      "name": "Erbium chloride",
      "molecular_formula": "ErCl3",
      "ontology": {
        "role": "reactant",
        "category": "inorganic"
      },
      "amount": {
        "value": null,
        "unit": "g"
      },
      "notes": "Anhydrous, 99.9 % purity; 2 wt % excess relative to total weighted mass",
      "prov": ["Transparent methods"]
    },
    {
      "chemical_id": "chem_2",
      "name": "Lithium chloride",
      "molecular_formula": "LiCl",
      "ontology": {
        "role": "reactant",
        "category": "inorganic"
      },
      "amount": {
        "value": null,
        "unit": "g"
      },
      "notes": "Ultra-dry, 99.9 % purity; stoichiometric with ErCl3 (except 2 wt % excess ErCl3)",
      "prov": ["Transparent methods"]
    },
    {
      "chemical_id": "chem_3",
      "name": "Zirconia milling media",
      "molecular_formula": "ZrO2",
      "ontology": {
        "role": "process aid",
        "category": "ceramic"
      },
      "amount": {
        "value": null,
        "unit": "g"
      },
      "notes": "3 mm diameter balls; mass ratio media:powder = 30:1",
      "prov": ["Transparent methods"]
    }
  ],
  "synthesis": {
    "steps": [
      {
        "step_id": "step_1",
        "description": "Initial mixing and hand grinding of precursors",
        "operations": [
          {
            "action": "grind",
            "parameters": {
              "inputs": ["chem_1", "chem_2"],
              "equipment": "agate mortar"
            },
            "duration": {
              "value": null,
              "unit": "min"
            },
            "temperature": {
              "value": 298,
              "unit": "K"
            },
            "notes": "Stoichiometric molar ratio with 2 wt % excess ErCl3"
          }
        ],
        "conditions": {
          "atmosphere": "argon",
          "pressure": {
            "value": null,
            "unit": ""
          }
        },
        "prov": ["Transparent methods"]
      },
      {
        "step_id": "step_2",
        "description": "High-energy ball milling",
        "operations": [
          {
            "action": "ball_mill",
            "parameters": {
              "inputs": ["step_1_output", "chem_3"],
              "cycles": 297,
              "cycle_details": "5 min milling + 15 min rest per cycle",
              "manual_homogenization_every": 99
            },
            "duration": {
              "value": 1485,
              "unit": "min"
            },
            "temperature": {
              "value": null,
              "unit": "K"
            },
            "notes": "Powder periodically scraped from vial walls"
          }
        ],
        "conditions": {
          "atmosphere": "argon",
          "pressure": {
            "value": null,
            "unit": ""
          }
        },
        "prov": ["Transparent methods"]
      },
      {
        "step_id": "step_3",
        "description": "Crystallization anneal",
        "operations": [
          {
            "action": "anneal",
            "parameters": {
              "inputs": ["step_2_output"]
            },
            "duration": {
              "value": 60,
              "unit": "min"
            },
            "temperature": {
              "value": 823,
              "unit": "K"
            },
            "notes": ""
          }
        ],
        "conditions": {
          "atmosphere": "argon",
          "pressure": {
            "value": null,
            "unit": ""
          }
        },
        "prov": ["Transparent methods"]
      }
    ]
  },
  "workflow": {
    "timeline": [
      {
        "step_ref": "step_1",
        "description": "Manual mixing and grinding of LiCl and ErCl3 under Ar."
      },
      {
        "step_ref": "step_2",
        "description": "Ball-milling with ZrO2 media (297 cycles)."
      },
      {
        "step_ref": "step_3",
        "description": "Annealing milled powder at 550 °C for 1 h to obtain crystalline Li3ErCl6."
      }
    ],
    "ambiguities": [
      {
        "issue": "Exact masses of LiCl and ErCl3 not specified.",
        "excerpt": "Erbium chloride (ErCl3...) and lithium chloride (LiCl...) were mixed in the appropriate stoichiometric molar ratios, while adding approximately 2 wt% excess ErCl3..."
      }
    ]
  },
  "characterization": [
    {
      "method": "X-ray powder diffraction",
      "parameters": {
        "radiation": "Cu Kα (λ = 1.54051 Å)",
        "scan_range": "10–90° 2θ",
        "step_size": "0.026°",
        "exposure_time_per_step_ball_milled": "150 s",
        "exposure_time_per_step_crystalline": "425 s"
      },
      "results": [
        {
          "metric": "space_group",
          "value": "P3m1",
          "unit": "",
          "sample": "crystalline"
        },
        {
          "metric": "lattice_parameters",
          "value": "a = b = 11.1693(2) Å, c = 6.0363(1) Å",
          "unit": "Å",
          "sample": "crystalline"
        },
        {
          "metric": "impurity_content",
          "value": 5,
          "unit": "wt. %",
          "sample": "crystalline",
          "notes": "LiCl impurity"
        },
        {
          "metric": "morphology",
          "value": "broad, low-intensity reflections indicative of amorphous structure",
          "unit": "",
          "sample": "ball-milled"
        }
      ],
      "interpretation": "Ball milling produced largely amorphous Li3ErCl6; annealing yielded crystalline phase with trigonal symmetry.",
      "prov": ["Figure 8B", "Transparent methods"]
    },
    {
      "method": "AC impedance spectroscopy",
      "parameters": {
        "temperature_range": "233–333 K (reported values at 233 K and 298 K)",
        "frequency_range": "7 MHz – 100 mHz",
        "amplitude": "10 mV",
        "electrodes": "Au sputtered (200 nm each side)",
        "pellet_density": ">80 % theoretical (amorphous), >75 % (crystalline)"
      },
      "results": [
        {
          "metric": "ionic_conductivity",
          "value": 0.3,
          "unit": "mS cm-1",
          "sample": "ball-milled",
          "temperature": 298
        },
        {
          "metric": "activation_energy",
          "value": 0.41,
          "unit": "eV",
          "sample": "ball-milled"
        },
        {
          "metric": "ionic_conductivity",
          "value": 0.05,
          "unit": "mS cm-1",
          "sample": "crystalline",
          "temperature": 298
        },
        {
          "metric": "activation_energy",
          "value": 0.48,
          "unit": "eV",
          "sample": "crystalline"
        }
      ],
      "interpretation": "Ball-milling enhances Li-ion conductivity relative to crystalline sample, likely due to defect introduction.",
      "prov": ["Figure 8C-D", "Transparent methods"]
    }
  ],
  "analysis": {
    "methods": []
  },
  "final_outcomes": {
    "yield": {
      "value": null,
      "unit": "%"
    },
    "capacity": {
      "value": null,
      "unit": "mAh g-1"
    },
    "cycle_life": null
  },
  "extraction_metadata": {
    "timestamp": "2023-10-03T00:00:00Z",
    "source_file": "provided_text_chunk",
    "processing_time": null
  }
}

File: src/data/extractions/Ohta_et_al__-_2006_-_Enhancement_of_the_High-Rate_Capability_of_Solid-S_reactions.json
{
  "schema": {
    "name": "Universal Chemistry Extraction Schema",
    "version": "2.1"
  },
  "units_policy": {
    "temperature": "K",
    "pressure": "bar",
    "time": "min",
    "mass": "g",
    "volume": "mL",
    "amount": "mmol",
    "concentration": "M",
    "capacity": "mAh g-1",
    "strict": true
  },
  "source": {
    "title": "Enhancement of the High-Rate Capability of Solid-State Lithium Batteries by Nanoscale Interfacial Modification",
    "doi": "10.1002/adma.200502604",
    "authors": [
      "Narumi Ohta",
      "Kazunori Takada",
      "Lianqi Zhang",
      "Renzhi Ma",
      "Minoru Osada",
      "Takayoshi Sasaki"
    ],
    "journal": "Advanced Materials",
    "year": 2006
  },
  "metadata": {
    "discipline": "chemistry",
    "type": "materials_synthesis",
    "tags": [
      "solid-state battery",
      "surface_coating",
      "LiCoO2",
      "Li4Ti5O12"
    ]
  },
  "targets": [
    {
      "target_id": "target_1",
      "compound_name": "Li4Ti5O12-coated LiCoO2 powder (sample series)",
      "molecular_formula": "",
      "intended_role": "product",
      "prov": ["Experimental section", "Table 1"]
    }
  ],
  "chemicals": [
    {
      "chemical_id": "chem_1",
      "name": "Lithium metal",
      "molecular_formula": "Li",
      "ontology": {
        "role": "reactant",
        "category": "inorganic"
      },
      "amount": {
        "value": 4.1,
        "unit": "g"
      },
      "notes": "0.59 mol",
      "prov": ["Experimental section"]
    },
    {
      "chemical_id": "chem_2",
      "name": "Ethanol",
      "molecular_formula": "C2H6O",
      "ontology": {
        "role": "solvent",
        "category": "solvent"
      },
      "amount": {
        "value": 487.0,
        "unit": "g"
      },
      "notes": "dry",
      "prov": ["Experimental section"]
    },
    {
      "chemical_id": "chem_3",
      "name": "Titanium tetraisopropoxide",
      "molecular_formula": "C12H28O4Ti",
      "ontology": {
        "role": "reactant",
        "category": "organometallic"
      },
      "amount": {
        "value": 208.9,
        "unit": "g"
      },
      "notes": "0.74 mol",
      "prov": ["Experimental section"]
    },
    {
      "chemical_id": "chem_4",
      "name": "LiCoO2 powder",
      "molecular_formula": "LiCoO2",
      "ontology": {
        "role": "substrate",
        "category": "inorganic"
      },
      "amount": {
        "value": 1500,
        "unit": "g"
      },
      "notes": "commercial; average particle size 11.2 µm",
      "prov": ["Experimental section"]
    },
    {
      "chemical_id": "chem_5",
      "name": "Argon",
      "molecular_formula": "Ar",
      "ontology": {
        "role": "atmosphere",
        "category": "gas"
      },
      "amount": {
        "value": null,
        "unit": ""
      },
      "notes": "",
      "prov": ["Experimental section"]
    },
    {
      "chemical_id": "chem_6",
      "name": "Oxygen",
      "molecular_formula": "O2",
      "ontology": {
        "role": "atmosphere",
        "category": "gas"
      },
      "amount": {
        "value": null,
        "unit": ""
      },
      "notes": "used during heating",
      "prov": ["Experimental section"]
    },
    {
      "chemical_id": "chem_7",
      "name": "Li4Ti5O12",
      "molecular_formula": "Li4Ti5O12",
      "ontology": {
        "role": "coating_material",
        "category": "inorganic"
      },
      "amount": {
        "value": null,
        "unit": ""
      },
      "notes": "formed in situ on LiCoO2",
      "prov": ["Experimental section"]
    },
    {
      "chemical_id": "chem_8",
      "name": "Li3.25Ge0.25P0.75S4 (thio-LISICON)",
      "molecular_formula": "",
      "ontology": {
        "role": "electrolyte",
        "category": "inorganic"
      },
      "amount": {
        "value": null,
        "unit": ""
      },
      "notes": "",
      "prov": ["Electrochemical Measurements"]
    },
    {
      "chemical_id": "chem_9",
      "name": "70Li2S–30P2S5 glass ceramic",
      "molecular_formula": "",
      "ontology": {
        "role": "electrolyte",
        "category": "inorganic"
      },
      "amount": {
        "value": null,
        "unit": ""
      },
      "notes": "",
      "prov": ["Electrochemical Measurements"]
    },
    {
      "chemical_id": "chem_10",
      "name": "Indium foil",
      "molecular_formula": "In",
      "ontology": {
        "role": "substrate",
        "category": "metal"
      },
      "amount": {
        "value": 60,
        "unit": "g"
      },
      "notes": "used for In–Li alloy",
      "prov": ["Electrochemical Measurements"]
    },
    {
      "chemical_id": "chem_11",
      "name": "Lithium foil",
      "molecular_formula": "Li",
      "ontology": {
        "role": "reactant",
        "category": "metal"
      },
      "amount": {
        "value": null,
        "unit": "g"
      },
      "notes": "<1 mg used with indium foil",
      "prov": ["Electrochemical Measurements"]
    },
    {
      "chemical_id": "chem_12",
      "name": "Artificial graphite (SFG75)",
      "molecular_formula": "",
      "ontology": {
        "role": "anode_material",
        "category": "carbon"
      },
      "amount": {
        "value": null,
        "unit": ""
      },
      "notes": "",
      "prov": ["Electrochemical Measurements"]
    }
  ],
  "synthesis": {
    "steps": [
      {
        "step_id": "step_1",
        "description": "Preparation of lithium–titanium alkoxide solution in ethanol under argon.",
        "operations": [
          {
            "action": "dissolve",
            "parameters": {
              "inputs": ["chem_1", "chem_2"]
            },
            "temperature": {
              "value": null,
              "unit": "K"
            },
            "duration": {
              "value": null,
              "unit": "min"
            },
            "notes": "4.1 g Li metal in 487.0 g dry ethanol under Ar"
          },
          {
            "action": "mix",
            "parameters": {
              "inputs": ["chem_3"]
            },
            "temperature": {
              "value": null,
              "unit": "K"
            },
            "duration": {
              "value": null,
              "unit": "min"
            },
            "notes": "208.9 g Ti(OiPr)4 added to lithium–ethanol solution"
          }
        ],
        "conditions": {
          "atmosphere": "Ar",
          "pressure": {
            "value": null,
            "unit": ""
          }
        },
        "prov": ["Experimental section"]
      },
      {
        "step_id": "step_2",
        "description": "Spray-coating of LiCoO2 powder with the alkoxide solution using a rolling fluidized coating machine.",
        "operations": [
          {
            "action": "spray_coat",
            "parameters": {
              "inputs": ["chem_4", "step_1_output"]
            },
            "flow_rate": {
              "value": 2,
              "unit": "g min-1"
            },
            "temperature": {
              "value": null,
              "unit": "K"
            },
            "duration": {
              "value": null,
              "unit": "min"
            },
            "notes": "Machine: MP-01 Powrex; seven samples taken at varying doses"
          }
        ],
        "conditions": {
          "atmosphere": "",
          "pressure": {
            "value": null,
            "unit": ""
          }
        },
        "prov": ["Experimental section", "Table 1"]
      },
      {
        "step_id": "step_3",
        "description": "Heat treatment to convert coating to Li4Ti5O12.",
        "operations": [
          {
            "action": "heat",
            "parameters": {
              "inputs": ["step_2_output"]
            },
            "temperature": {
              "value": 673,
              "unit": "K"
            },
            "duration": {
              "value": 30,
              "unit": "min"
            },
            "notes": "400 °C under oxygen flow"
          }
        ],
        "conditions": {
          "atmosphere": "O2",
          "pressure": {
            "value": null,
            "unit": ""
          }
        },
        "prov": ["Experimental section"]
      }
    ]
  },
  "workflow": {
    "timeline": [
      {
        "step_ref": "step_1",
        "description": "Preparation of Li/Ti alkoxide solution"
      },
      {
        "step_ref": "step_2",
        "description": "Spray coating onto LiCoO2 to form precursor layer"
      },
      {
        "step_ref": "step_3",
        "description": "Thermal conversion to Li4Ti5O12-coated LiCoO2"
      }
    ],
    "ambiguities": []
  },
  "characterization": [
    {
      "method": "XRD",
      "parameters": {},
      "results": [
        {
          "metric": "crystal structure retention",
          "value": "LiCoO2 unchanged after coating",
          "unit": ""
        }
      ],
      "interpretation": "",
      "prov": ["Experimental section"]
    },
    {
      "method": "Raman spectroscopy",
      "parameters": {},
      "results": [
        {
          "metric": "coating phase identification",
          "value": "Li4Ti5O12 spinel confirmed",
          "unit": ""
        }
      ],
      "interpretation": "",
      "prov": ["Experimental section"]
    },
    {
      "method": "SEM/TEM/EDX",
      "parameters": {},
      "results": [
        {
          "metric": "coating distribution",
          "value": "evenly distributed Li4Ti5O12 over particle surface",
          "unit": ""
        }
      ],
      "interpretation": "",
      "prov": ["Experimental section"]
    },
    {
      "method": "ICP-AES",
      "parameters": {},
      "results": [
        {
          "metric": "Li4Ti5O12 fraction (sample 5)",
          "value": 0.47,
          "unit": "wt %"
        }
      ],
      "interpretation": "",
      "prov": ["Table 1"]
    },
    {
      "method": "EIS",
      "parameters": {},
      "results": [
        {
          "metric": "interfacial resistance (sample 5)",
          "value": 44,
          "unit": "Ohm"
        },
        {
          "metric": "interfacial resistance (uncoated)",
          "value": 910,
          "unit": "Ohm"
        }
      ],
      "interpretation": "coating greatly reduces interface resistance",
      "prov": ["Figure 1"]
    }
  ],
  "analysis": {
    "methods": [
      {
        "method_name": "Galvanostatic discharge",
        "results": [
          {
            "description": "Capacity retention at 5 mA cm-2 for sample 5",
            "value": 64,
            "unit": "%"
          },
          {
            "description": "Capacity retention at 5 mA cm-2 for uncoated",
            "value": 4,
            "unit": "%"
          },
          {
            "description": "Specific capacity at 10 mA cm-2 for coated LiCoO2",
            "value": 44,
            "unit": "mAh g-1"
          }
        ],
        "prov": ["Figure 2"]
      }
    ]
  },
  "final_outcomes": {
    "yield": {
      "value": null,
      "unit": "%"
    },
    "capacity": {
      "value": 44,
      "unit": "mAh g-1"
    },
    "cycle_life": null
  },
  "extraction_metadata": {
    "timestamp": "2024-06-21T18:15:00Z",
    "source_file": "provided_text_chunk",
    "processing_time": null
  }
}
