Repository: meomeolucifr/BattSynth

# BattSynth: LLM-Extracted Chemical Synthesis Dataset for Battery Materials

A large-scale dataset of chemical synthesis procedures extracted from 605 battery material research papers using GPT-o3, with multi-metric quality assurance and human-in-the-loop verification.

## Dataset Overview

| Metric | Count |
|--------|-------|
| Total papers | 605 |
| Target compounds | 1,537 |
| Unique chemicals | 1,663 |
| Synthesis steps | 1,872 |
| Synthesis operations | 2,880 |
| Characterization entries | 2,048 |
| Characterization results | 4,086 |

### Quality Distribution
- **Excellent** (>=90%): 437 papers (72.2%)
- **Good** (>=75%): 166 papers (27.4%)
- **Acceptable** (>=60%): 2 papers (0.3%)

### Battery Subfield Coverage
- Solid-state electrolytes: 216 (35.7%)
- Cathode materials: 124 (20.5%)
- Anode materials: 47 (7.8%)
- Liquid/polymer electrolytes: 43 (7.1%)
- Computational/ML: 38 (6.3%)
- And more...

## Repository Structure

```
src/
|-- data/
|   |-- extractions/           # 605 extraction JSONs (full dataset release)
|   |-- golden_dataset/        # 60 papers for evaluating extraction methods
|       |-- high_results/      # Top 30 (100% score) + Verified JSONs
|       |-- low_results/       # Bottom 30 (74-79%) + Verified JSONs
|-- schema/
|   |-- format.json            # Universal Chemistry Extraction Schema v2.1
|   |-- extraction_prompt.txt  # GPT-o3 extraction prompt
|   |-- improved_verification_prompt.txt  # LLM verification prompt v2.0
|-- evaluation/
|   |-- combined_evaluation_summary.csv   # All 605 paper scores
|   |-- golden_high_scores.csv            # Top 30 scores
|   |-- golden_low_scores.csv             # Bottom 30 scores
|   |-- audit_verification.py             # Verification audit script
|   |-- compute_stats.py                  # Dataset statistics script
|-- analysis/
|   |-- figures/                          # Publication figures
|   |-- master_index.csv                  # Master index of all papers
|   |-- verification_audit_summary.txt    # Verification quality report
|   |-- dataset_statistics_summary.txt    # Aggregate statistics
|-- templates/
|   |-- human_review_template.json        # Template for expert review
|-- notebooks/                            # Usage examples (TODO)
```

## Schema

All extractions follow the **Universal Chemistry Extraction Schema v2.1** (`schema/format.json`) with:
- Source metadata (title, DOI, authors, journal, year)
- Target compounds with molecular formulas
- Chemicals with roles (reactant, solvent, catalyst, etc.) and amounts
- Synthesis steps with operations, conditions, and parameters
- Characterization methods with quantitative results
- Final outcomes (yield, capacity, cycle life)
- Provenance tracking (page, table, figure references)

### Units Policy (strict)
| Quantity | Unit |
|----------|------|
| Temperature | K |
| Pressure | bar |
| Time | min |
| Mass | g |
| Volume | mL |
| Amount | mmol |
| Concentration | M |
| Capacity | mAh g-1 |

## Evaluation Metrics

Four metrics assess extraction quality:
1. **Provenance Validity**: Is each entity traceable to a source location?
2. **Units Policy Check**: Do all values use standardized units?
3. **Hallucination Detection**: Are extracted entities actually in the paper?
4. **Overall Score**: Weighted combination of field completeness + entity validity

## Golden Dataset

The checked-in golden-dataset subset contains the top 30 and bottom 30 papers by automated score, together with the available LLM-verification files:
- LLM-verified (`Verified_*.json`) with `_llm_flag` annotations

The complexity-stratified 30-paper human-review corpus is available at the repository root in `dataset/`. It contains the human reviews, original and corrected extraction JSONs, LLM-verification files, source PDFs, generated tables and figures, and aggregate analysis outputs. The entity-level precision, recall, F1, and LLM-versus-human agreement metrics can be regenerated with `python scripts/compute_golden_metrics.py`; automated evaluation scores can be regenerated with `python scripts/compute_evaluation_scores.py`. Set `BATTSYNTH_GOLDEN_DIR` only when the corpus is stored elsewhere.

The `auto_complete_reviews.py` utility creates heuristic draft labels and must not be treated as a substitute for domain-expert review. Any labels it produces require entity-by-entity expert approval before use as human ground truth.

## Citation

[Paper citation will be added upon publication]

File: src/data/extractions/Abraham_-_2020_-_How_Comparable_Are_Sodium-Ion_Batteries_to_Lithium_reactions.json
{
  "schema": {
    "name": "Universal Chemistry Extraction Schema",
    "version": "2.1"
  },
  "units_policy": {
    "temperature": "K",
    "pressure": "bar",
    "time": "min",
    "mass": "g",
    "volume": "mL",
    "amount": "mmol",
    "concentration": "M",
    "capacity": "mAh g-1",
    "strict": true
  },
  "source": {
    "title": "How Comparable Are Sodium-Ion Batteries to Lithium-Ion Counterparts?",
    "doi": "10.1021/acsenergylett.0c02181",
    "authors": ["K. M. Abraham"],
    "journal": "ACS Energy Letters",
    "year": 2020
  },
  "metadata": {
    "discipline": "chemistry",
    "type": "viewpoint",
    "tags": ["sodium-ion battery", "lithium-ion battery", "energy density", "electrode materials"]
  },
  "targets": [
    {
      "target_id": "target_1",
      "compound_name": "O3-NaNi0.68Mn0.22Co0.10O2",
      "molecular_formula": "NaNi0.68Mn0.22Co0.10O2",
      "intended_role": "cathode material",
      "prov": ["Page 3545 (main text)"]
    },
    {
      "target_id": "target_2",
      "compound_name": "Na3V2(PO4)2F3",
      "molecular_formula": "Na3V2(PO4)2F3",
      "intended_role": "cathode material",
      "prov": ["Page 3545 (main text)"]
    },
    {
      "target_id": "target_3",
      "compound_name": "Na1.92Fe2(CN)6 (Prussian white)",
      "molecular_formula": "Na1.92Fe2(CN)6",
      "intended_role": "cathode material",
      "prov": ["Page 3545 (main text)"]
    },
    {
      "target_id": "target_4",
      "compound_name": "WSU/PNNL Na-ion pouch cell (60 mAh)",
      "molecular_formula": "",
      "intended_role": "battery cell",
      "prov": ["Page 3545 (main text)"]
    },
    {
      "target_id": "target_5",
      "compound_name": "CEA Na-ion 18650 cell",
      "molecular_formula": "",
      "intended_role": "battery cell",
      "prov": ["Page 3545 (main text)"]
    },
    {
      "target_id": "target_6",
      "compound_name": "ALISTORE Na-ion 18650 cell",
      "molecular_formula": "",
      "intended_role": "battery cell",
      "prov": ["Page 3545 (main text)"]
    }
  ],
  "chemicals": [
    {
      "chemical_id": "chem_1",
      "name": "O3-NaNi0.68Mn0.22Co0.10O2",
      "molecular_formula": "NaNi0.68Mn0.22Co0.10O2",
      "ontology": {"role": "cathode", "category": "inorganic"},
      "amount": {"value": null, "unit": "g"},
      "notes": "",
      "prov": ["Page 3545"]
    },
    {
      "chemical_id": "chem_2",
      "name": "hard carbon",
      "molecular_formula": "",
      "ontology": {"role": "anode", "category": "carbon"},
      "amount": {"value": null, "unit": "g"},
      "notes": "capacity ~250 mAh/g",
      "prov": ["Page 3545"]
    },
    {
      "chemical_id": "chem_3",
      "name": "bis(2,2,2-trifluoroethyl) ether",
      "molecular_formula": "C4H4F6O",
      "ontology": {"role": "additive", "category": "organic"},
      "amount": {"value": null, "unit": "g"},
      "notes": "BTFE",
      "prov": ["Page 3545"]
    },
    {
      "chemical_id": "chem_4",
      "name": "fluoroethylene carbonate",
      "molecular_formula": "C3H3FO3",
      "ontology": {"role": "additive", "category": "organic"},
      "amount": {"value": null, "unit": "g"},
      "notes": "FEC",
      "prov": ["Page 3545"]
    },
    {
      "chemical_id": "chem_5",
      "name": "NaPF6",
      "molecular_formula": "NaPF6",
      "ontology": {"role": "electrolyte salt", "category": "inorganic"},
      "amount": {"value": null, "unit": "g"},
      "notes": "",
      "prov": ["Page 3545"]
    },
    {
      "chemical_id": "chem_6",
      "name": "NaN(SO2CF3)2",
      "molecular_formula": "NaN(SO2CF3)2",
      "ontology": {"role": "electrolyte salt", "category": "inorganic"},
      "amount": {"value": null, "unit": "g"},
      "notes": "",
      "prov": ["Page 3545"]
    },
    {
      "chemical_id": "chem_7",
      "name": "NaClO4",
      "molecular_formula": "NaClO4",
      "ontology": {"role": "electrolyte salt", "category": "inorganic"},
      "amount": {"value": null, "unit": "g"},
      "notes": "",
      "prov": ["Page 3545"]
    },
    {
      "chemical_id": "chem_8",
      "name": "ethylene carbonate",
      "molecular_formula": "C3H4O3",
      "ontology": {"role": "solvent", "category": "organic"},
      "amount": {"value": null, "unit": "mL"},
      "notes": "EC",
      "prov": ["Page 3545"]
    },
    {
      "chemical_id": "chem_9",
      "name": "propylene carbonate",
      "molecular_formula": "C4H6O3",
      "ontology": {"role": "solvent", "category": "organic"},
      "amount": {"value": null, "unit": "mL"},
      "notes": "PC",
      "prov": ["Page 3545"]
    },
    {
      "chemical_id": "chem_10",
      "name": "dimethyl carbonate",
      "molecular_formula": "C3H6O3",
      "ontology": {"role": "solvent", "category": "organic"},
      "amount": {"value": null, "unit": "mL"},
      "notes": "DMC",
      "prov": ["Page 3545"]
    },
    {
      "chemical_id": "chem_11",
      "name": "diethyl carbonate",
      "molecular_formula": "C5H10O3",
      "ontology": {"role": "solvent", "category": "organic"},
      "amount": {"value": null, "unit": "mL"},
      "notes": "DEC",
      "prov": ["Page 3545"]
    },
    {
      "chemical_id": "chem_12",
      "name": "ethylmethyl carbonate",
      "molecular_formula": "C4H8O3",
      "ontology": {"role": "solvent", "category": "organic"},
      "amount": {"value": null, "unit": "mL"},
      "notes": "EMC",
      "prov": ["Page 3545"]
    },
    {
      "chemical_id": "chem_13",
      "name": "Na3V2(PO4)2F3",
      "molecular_formula": "Na3V2(PO4)2F3",
      "ontology": {"role": "cathode", "category": "inorganic"},
      "amount": {"value": null, "unit": "g"},
      "notes": "",
      "prov": ["Page 3545"]
    },
    {
      "chemical_id": "chem_14",
      "name": "NaFePO4",
      "molecular_formula": "NaFePO4",
      "ontology": {"role": "cathode", "category": "inorganic"},
      "amount": {"value": null, "unit": "g"},
      "notes": "",
      "prov": ["Page 3545"]
    },
    {
      "chemical_id": "chem_15",
      "name": "KFe2(CN)6 (Prussian blue)",
      "molecular_formula": "KFe2(CN)6",
      "ontology": {"role": "cathode", "category": "inorganic"},
      "amount": {"value": null, "unit": "g"},
      "notes": "density 1.8 g/cm3",
      "prov": ["Page 3545"]
    },
    {
      "chemical_id": "chem_16",
      "name": "Na1.92Fe2(CN)6",
      "molecular_formula": "Na1.92Fe2(CN)6",
      "ontology": {"role": "cathode", "category": "inorganic"},
      "amount": {"value": null, "unit": "g"},
      "notes": "Prussian white",
      "prov": ["Page 3545"]
    }
  ],
  "synthesis": {
    "steps": [
      {
        "step_id": "step_1",
        "description": "Cell assembly with hard-carbon anode, O3-NaNi0.68Mn0.22Co0.10O2 cathode, and organic-carbonate electrolyte containing NaPF6 salt and BTFE additive.",
        "operations": [
          {
            "action": "assemble cell",
            "parameters": {
              "inputs": ["chem_2", "chem_1", "chem_5", "chem_3", "chem_8", "chem_9", "chem_10", "chem_11", "chem_12"]
            },
            "duration": {"value": null, "unit": "min"},
            "temperature": {"value": null, "unit": "K"},
            "notes": "",
            "prov": ["Page 3545"]
          }
        ],
        "conditions": {
          "atmosphere": "",
          "pressure": {"value": null, "unit": "bar"}
        },
        "prov": ["Page 3545"]
      },
      {
        "step_id": "step_2",
        "description": "Electrochemical activation: initial charge to form Na-intercalated hard carbon anode and Na-deintercalated cathode.",
        "operations": [
          {
            "action": "electrochemical charge",
            "parameters": {},
            "duration": {"value": null, "unit": "min"},
            "temperature": {"value": null, "unit": "K"},
            "notes": "",
            "prov": ["Page 3544"]
          }
        ],
        "conditions": {
          "atmosphere": "",
          "pressure": {"value": null, "unit": "bar"}
        },
        "prov": ["Page 3544"]
      }
    ]
  },
  "workflow": {
    "timeline": [
      {
        "step_ref": "step_1",
        "description": "Assembly of Na-ion cell components."
      },
      {
        "step_ref": "step_2",
        "description": "First electrochemical charge (activation)."
      }
    ],
    "ambiguities": [
      {
        "issue": "Estimated specific energy values",
        "excerpt": "156 Wh/kg is an extrapolated value from the specific energy of 290 Wh/kg determined for electrodes, using a conversion factor of 55%",
        "prov": ["Page 3545"]
      },
      {
        "issue": "No explicit synthesis conditions for cathode material",
        "excerpt": "utilizes a mixed metal oxide of the composition NaNi0.68Mn0.22Co0.10O2 with an O3-type layered crystal structure",
        "prov": ["Page 3545"]
      }
    ]
  },
  "characterization": [
    {
      "method": "Galvanostatic charge-discharge",
      "parameters": {"current_density": "0.25 mA cm-2", "rate": "C/10"},
      "results": [
        {"metric": "capacity (anode basis)", "value": 184, "unit": "mAh g-1"},
        {"metric": "capacity (cathode basis)", "value": 141, "unit": "mAh g-1"}
      ],
      "interpretation": "",
      "prov": ["Page 3545"]
    },
    {
      "method": "Energy density measurement",
      "parameters": {},
      "results": [
        {"metric": "specific energy (active materials)", "value": 290, "unit": "Wh kg-1"},
        {"metric": "projected practical specific energy", "value": 156, "unit": "Wh kg-1"}
      ],
      "interpretation": "",
      "prov": ["Page 3545"]
    },
    {
      "method": "Energy density estimation",
      "parameters": {},
      "results": [
        {"metric": "CEA 18650 specific energy", "value": 90, "unit": "Wh kg-1"},
        {"metric": "CEA 18650 volumetric energy density", "value": 250, "unit": "Wh L-1"},
        {"metric": "CEA 18650 capacity", "value": 1.38, "unit": "Ah"}
      ],
      "interpretation": "",
      "prov": ["Page 3545"]
    },
    {
      "method": "Cycle life test",
      "parameters": {"rate": "1C"},
      "results": [
        {"metric": "ALISTORE 18650 specific energy", "value": 75, "unit": "Wh kg-1"},
        {"metric": "cycle life", "value": 4000, "unit": "cycles"}
      ],
      "interpretation": "",
      "prov": ["Page 3545"]
    },
    {
      "method": "Half-cell testing (Na/NaCoO2)",
      "parameters": {},
      "results": [
        {"metric": "rechargeable capacity", "value": 150, "unit": "mAh g-1"},
        {"metric": "average voltage", "value": 3, "unit": "V"}
      ],
      "interpretation": "",
      "prov": ["Page 3544"]
    },
    {
      "method": "Half-cell testing (Na3V2(PO4)2F3)",
      "parameters": {},
      "results": [
        {"metric": "reversible capacity", "value": 135, "unit": "mAh g-1"},
        {"metric": "average voltage", "value": 3.8, "unit": "V"}
      ],
      "interpretation": "",
      "prov": ["Page 3545"]
    }
  ],
  "analysis": {
    "methods": [
      {
        "method_name": "Energy density estimation",
        "results": [
          {
            "equation": "Energy = specific energy × cell mass (assumed 46 g)",
            "value": 4.14,
            "unit": "Wh"
          }
        ],
        "prov": ["Page 3545"]
      }
    ]
  },
  "final_outcomes": {
    "yield": {
      "value": null,
      "unit": "%"
    },
    "capacity": {
      "value": 184,
      "unit": "mAh g-1"
    },
    "cycle_life": 4000
  },
  "extraction_metadata": {
    "timestamp": "2024-06-27T12:00:00Z",
    "source_file": "Provided text chunk",
    "processing_time": null
  }
}

File: src/data/extractions/Adams_and_Rao_-_2011_-_High_power_lithium_ion_battery_materials_by_comput_reactions.json
{
  "schema": {
    "name": "Universal Chemistry Extraction Schema",
    "version": "2.1"
  },
  "units_policy": {
    "temperature": "K",
    "pressure": "bar",
    "time": "min",
    "mass": "g",
    "volume": "mL",
    "amount": "mmol",
    "concentration": "M",
    "capacity": "mAh g-1",
    "strict": true
  },
  "source": {
    "title": "High power lithium ion battery materials by computational design",
    "doi": "",
    "authors": ["Stefan Adams", "R. Prasada Rao"],
    "journal": "Physica Status Solidi A",
    "year": 2011
  },
  "metadata": {
    "discipline": "chemistry",
    "type": "research-article",
    "tags": ["lithium-ion batteries", "bond valence method", "computational design"]
  },
  "targets": [
    {
      "target_id": "target_1",
      "compound_name": "LiFeSO4F",
      "molecular_formula": "LiFeSO4F",
      "intended_role": "LIB cathode material",
      "prov": ["Page 1749, Paragraph 2"]
    },
    {
      "target_id": "target_2",
      "compound_name": "LiVPO4F",
      "molecular_formula": "LiVPO4F",
      "intended_role": "LIB cathode material",
      "prov": ["Page 1749, Paragraph 2"]
    }
  ],
  "chemicals": [
    {
      "chemical_id": "chem_1",
      "name": "LiFeSO4F",
      "molecular_formula": "LiFeSO4F",
      "ontology": {
        "role": "product",
        "category": "inorganic"
      },
      "amount": {
        "value": null,
        "unit": "g"
      },
      "notes": "",
      "prov": ["Page 1749, Paragraph 2"]
    },
    {
      "chemical_id": "chem_2",
      "name": "EMI-TFSI",
      "molecular_formula": "",
      "ontology": {
        "role": "solvent",
        "category": "ionic liquid"
      },
      "amount": {
        "value": null,
        "unit": "mL"
      },
      "notes": "1-ethyl-3-methylimidazolium bis(trifluoromethanesulfonyl)imide",
      "prov": ["Page 1749, Paragraph 2"]
    },
    {
      "chemical_id": "chem_3",
      "name": "Li metal",
      "molecular_formula": "Li",
      "ontology": {
        "role": "anode",
        "category": "inorganic"
      },
      "amount": {
        "value": null,
        "unit": "g"
      },
      "notes": "Used as anode in cell testing",
      "prov": ["Page 1749, Paragraph 2"]
    }
  ],
  "synthesis": {
    "steps": [
      {
        "step_id": "step_1",
        "description": "Ionothermal synthesis of LiFeSO4F in EMI-TFSI",
        "operations": [
          {
            "action": "ionothermal_synthesis",
            "parameters": {
              "inputs": ["chem_2"]
            },
            "duration": {
              "value": null,
              "unit": "min"
            },
            "temperature": {
              "value": null,
              "unit": "K"
            },
            "notes": "LiFeSO4F formed; detailed conditions not provided"
          }
        ],
        "conditions": {
          "atmosphere": "",
          "pressure": {
            "value": null,
            "unit": "bar"
          }
        },
        "prov": ["Page 1749, Paragraph 2"]
      }
    ]
  },
  "workflow": {
    "timeline": [
      {
        "step_ref": "step_1",
        "description": "Ionothermal synthesis of LiFeSO4F using EMI-TFSI ionic liquid"
      }
    ],
    "ambiguities": [
      {
        "issue": "Missing synthesis parameters such as temperature, duration, and quantities",
        "excerpt": "LiFeSO4F ... became accessible only via ionothermal synthesis in EMI-TFSI."
      }
    ]
  },
  "characterization": [
    {
      "method": "AC conductivity measurement",
      "parameters": {
        "temperature": {
          "value": 300,
          "unit": "K"
        }
      },
      "results": [
        {
          "metric": "ionic conductivity",
          "value": 1e-10,
          "unit": "S cm-1"
        },
        {
          "metric": "activation energy",
          "value": 0.99,
          "unit": "eV"
        }
      ],
      "interpretation": "",
      "prov": ["Page 1749, Paragraph 2"]
    },
    {
      "method": "Electrochemical charge–discharge (C1 rate)",
      "parameters": {},
      "results": [
        {
          "metric": "specific capacity",
          "value": 85,
          "unit": "%",
          "notes": "Percentage of theoretical capacity (151 mAh g-1)"
        }
      ],
      "interpretation": "",
      "prov": ["Page 1749, Paragraph 2"]
    }
  ],
  "analysis": {
    "methods": []
  },
  "final_outcomes": {
    "yield": {
      "value": null,
      "unit": "%"
    },
    "capacity": {
      "value": 128,
      "unit": "mAh g-1"
    },
    "cycle_life": null
  },
  "extraction_metadata": {
    "timestamp": "2023-10-05T00:00:00Z",
    "source_file": "input_text_chunk",
    "processing_time": null
  }
}

File: src/data/extractions/Advanced_Energy_Materials_-_2022_-_Kim_-_Stepwise_Dopant_Selection_Process_for_High_Nickel_Layered_Oxide_Cathodes_reactions.json
{
  "schema": {
    "name": "Universal Chemistry Extraction Schema",
    "version": "2.1"
  },
  "units_policy": {
    "temperature": "K",
    "pressure": "bar",
    "time": "min",
    "mass": "g",
    "volume": "mL",
    "amount": "mmol",
    "concentration": "M",
    "capacity": "mAh g-1",
    "strict": true
  },
  "source": {
    "title": "Stepwise Dopant Selection Process for High-Nickel Layered Oxide Cathodes",
    "doi": "10.1002/aenm.202200136",
    "authors": ["Do-Hoon Kim", "Jun-Hyuk Song", "Chul-Ho Jung", "Donggun Eum", "Byunghoon Kim", "Seong-Hyeon Hong", "Kisuk Kang"],
    "journal": "Advanced Energy Materials",
    "year": 2022
  },
  "metadata": {
    "discipline": "chemistry",
    "type": "research-article",
    "tags": ["battery materials", "layered oxide cathode", "doping"]
  },
  "targets": [
    {
      "target_id": "target_1",
      "compound_name": "LiNi0.92Co0.04Mn0.04O2",
      "molecular_formula": "LiNi0.92Co0.04Mn0.04O2",
      "intended_role": "product",
      "prov": ["Experimental Section"]
    },
    {
      "target_id": "target_2",
      "compound_name": "Si-doped LiNi0.92Co0.04Mn0.04O2",
      "molecular_formula": "LiNi0.92Co0.04Mn0.04O2:Si",
      "intended_role": "product",
      "prov": ["Experimental Section"]
    }
  ],
  "chemicals": [
    {
      "chemical_id": "chem_1",
      "name": "NiSO4·6H2O",
      "molecular_formula": "NiSO4·6H2O",
      "ontology": {
        "role": "reactant",
        "category": "inorganic salt"
      },
      "amount": {
        "value": null,
        "unit": "g"
      },
      "notes": "",
      "prov": ["Experimental Section"]
    },
    {
      "chemical_id": "chem_2",
      "name": "CoSO4·7H2O",
      "molecular_formula": "CoSO4·7H2O",
      "ontology": {
        "role": "reactant",
        "category": "inorganic salt"
      },
      "amount": {
        "value": null,
        "unit": "g"
      },
      "notes": "",
      "prov": ["Experimental Section"]
    },
    {
      "chemical_id": "chem_3",
      "name": "MnSO4·H2O",
      "molecular_formula": "MnSO4·H2O",
      "ontology": {
        "role": "reactant",
        "category": "inorganic salt"
      },
      "amount": {
        "value": null,
        "unit": "g"
      },
      "notes": "",
      "prov": ["Experimental Section"]
    },
    {
      "chemical_id": "chem_4",
      "name": "NaOH",
      "molecular_formula": "NaOH",
      "ontology": {
        "role": "precipitating agent",
        "category": "base"
      },
      "amount": {
        "value": null,
        "unit": "g"
      },
      "notes": "NaOH/TM molar ratio = 2.0",
      "prov": ["Experimental Section"]
    },
    {
      "chemical_id": "chem_5",
      "name": "NH4OH",
      "molecular_formula": "NH4OH",
      "ontology": {
        "role": "chelating agent",
        "category": "base"
      },
      "amount": {
        "value": null,
        "unit": "mL"
      },
      "notes": "NH4OH/TM molar ratio = 1.2",
      "prov": ["Experimental Section"]
    },
    {
      "chemical_id": "chem_6",
      "name": "LiOH·H2O",
      "molecular_formula": "LiOH·H2O",
      "ontology": {
        "role": "lithium source",
        "category": "inorganic base"
      },
      "amount": {
        "value": null,
        "unit": "g"
      },
      "notes": "molar ratio precursor:LiOH·H2O = 1:1.03",
      "prov": ["Experimental Section"]
    },
    {
      "chemical_id": "chem_7",
      "name": "Tetraethyl orthosilicate",
      "molecular_formula": "C8H20O4Si",
      "ontology": {
        "role": "dopant precursor",
        "category": "organosilicon"
      },
      "amount": {
        "value": null,
        "unit": "mL"
      },
      "notes": "mixed with acetylacetone (1:4 mol ratio)",
      "prov": ["Experimental Section"]
    },
    {
      "chemical_id": "chem_8",
      "name": "Acetylacetone",
      "molecular_formula": "C5H8O2",
      "ontology": {
        "role": "chelating agent",
        "category": "organic solvent"
      },
      "amount": {
        "value": null,
        "unit": "mL"
      },
      "notes": "1:4 mole with TEOS",
      "prov": ["Experimental Section"]
    },
    {
      "chemical_id": "chem_9",
      "name": "Ethanol (dehydrated)",
      "molecular_formula": "C2H6O",
      "ontology": {
        "role": "solvent",
        "category": "organic solvent"
      },
      "amount": {
        "value": null,
        "unit": "mL"
      },
      "notes": "",
      "prov": ["Experimental Section"]
    },
    {
      "chemical_id": "chem_10",
      "name": "LiPF6",
      "molecular_formula": "LiPF6",
      "ontology": {
        "role": "electrolyte salt",
        "category": "inorganic salt"
      },
      "amount": {
        "value": 1.2,
        "unit": "M"
      },
      "notes": "in EC:EMC (3:7 v/v)",
      "prov": ["Experimental Section"]
    },
    {
      "chemical_id": "chem_11",
      "name": "Ethylene carbonate (EC)",
      "molecular_formula": "C3H4O3",
      "ontology": {
        "role": "electrolyte solvent",
        "category": "organic solvent"
      },
      "amount": {
        "value": null,
        "unit": "mL"
      },
      "notes": "part of 3:7 EC:EMC mixture",
      "prov": ["Experimental Section"]
    },
    {
      "chemical_id": "chem_12",
      "name": "Ethyl methyl carbonate (EMC)",
      "molecular_formula": "C4H8O3",
      "ontology": {
        "role": "electrolyte solvent",
        "category": "organic solvent"
      },
      "amount": {
        "value": null,
        "unit": "mL"
      },
      "notes": "part of 3:7 EC:EMC mixture",
      "prov": ["Experimental Section"]
    },
    {
      "chemical_id": "chem_13",
      "name": "Super-P",
      "molecular_formula": "",
      "ontology": {
        "role": "conductive additive",
        "category": "carbon"
      },
      "amount": {
        "value": null,
        "unit": "g"
      },
      "notes": "8 wt% in electrode",
      "prov": ["Experimental Section"]
    },
    {
      "chemical_id": "chem_14",
      "name": "Polyvinylidene fluoride",
      "molecular_formula": "(C2H2F2)n",
      "ontology": {
        "role": "binder",
        "category": "polymer"
      },
      "amount": {
        "value": null,
        "unit": "g"
      },
      "notes": "7 wt% in electrode",
      "prov": ["Experimental Section"]
    },
    {
      "chemical_id": "chem_15",
      "name": "N-methyl-2-pyrrolidone",
      "molecular_formula": "C5H9NO",
      "ontology": {
        "role": "solvent",
        "category": "organic solvent"
      },
      "amount": {
        "value": null,
        "unit": "mL"
      },
      "notes": "used for slurry preparation",
      "prov": ["Experimental Section"]
    }
  ],
  "synthesis": {
    "steps": [
      {
        "step_id": "step_1",
        "description": "Co-precipitation of Ni0.92Co0.04Mn0.04(OH)2 precursor",
        "operations": [
          {
            "action": "mix",
            "parameters": {
              "inputs": ["chem_1", "chem_2", "chem_3"],
              "atmosphere": "N2"
            },
            "notes": "aqueous sulfate solutions mixed to give Ni:Co:Mn = 92:4:4"
          },
          {
            "action": "add",
            "parameters": {
              "inputs": ["chem_4"],
              "ratio": "NaOH/TM = 2.0"
            },
            "notes": ""
          },
          {
            "action": "add",
            "parameters": {
              "inputs": ["chem_5"],
              "ratio": "NH4OH/TM = 1.2"
            },
            "notes": ""
          },
          {
            "action": "precipitate",
            "parameters": {},
            "notes": ""
          },
          {
            "action": "filter",
            "parameters": {},
            "notes": ""
          },
          {
            "action": "wash",
            "parameters": {},
            "notes": ""
          },
          {
            "action": "dry",
            "parameters": {
              "temperature": {
                "value": 383,
                "unit": "K"
              },
              "duration": {
                "value": 720,
                "unit": "min"
              }
            },
            "notes": "vacuum drying at 110 °C for 12 h"
          }
        ],
        "conditions": {
          "temperature": {
            "value": 298,
            "unit": "K"
          },
          "pressure": {
            "value": null,
            "unit": "bar"
          }
        },
        "prov": ["Experimental Section"]
      },
      {
        "step_id": "step_2",
        "description": "Lithiation and calcination to produce NCM9244",
        "operations": [
          {
            "action": "mix",
            "parameters": {
              "inputs": ["step_1_product", "chem_6"],
              "ratio": "1:1.03 mol"
            },
            "notes": "hand-mixed"
          },
          {
            "action": "anneal",
            "parameters": {
              "temperature": {
                "value": 1013,
                "unit": "K"
              },
              "duration": {
                "value": 720,
                "unit": "min"
              },
              "atmosphere": "O2 flow"
            },
            "notes": "740 °C for 12 h"
          }
        ],
        "conditions": {
          "temperature": {
            "value": 1013,
            "unit": "K"
          },
          "pressure": {
            "value": null,
            "unit": "bar"
          }
        },
        "prov": ["Experimental Section"]
      },
      {
        "step_id": "step_3",
        "description": "Silicon coating of hydroxide precursor for Si-NCM9244",
        "operations": [
          {
            "action": "mix",
            "parameters": {
              "inputs": ["chem_7", "chem_8", "chem_9"],
              "ratio": "TEOS:acetylacetone = 1:4 (mol)"
            },
            "duration": {
              "value": 30,
              "unit": "min"
            },
            "notes": "stirred"
          },
          {
            "action": "add",
            "parameters": {
              "inputs": ["step_1_product"],
              "ratio": "Si:NCM = 1:99 (mol)"
            },
            "duration": {
              "value": 30,
              "unit": "min"
            },
            "notes": "mixing"
          },
          {
            "action": "dry",
            "parameters": {
              "temperature": {
                "value": 373,
                "unit": "K"
              },
              "duration": {
                "value": 720,
                "unit": "min"
              }
            },
            "notes": "100 °C overnight"
          }
        ],
        "conditions": {
          "temperature": {
            "value": 373,
            "unit": "K"
          },
          "pressure": {
            "value": null,
            "unit": "bar"
          }
        },
        "prov": ["Experimental Section"]
      },
      {
        "step_id": "step_4",
        "description": "Lithiation and calcination of silicon-coated precursor to yield Si-NCM9244",
        "operations": [
          {
            "action": "mix",
            "parameters": {
              "inputs": ["step_3_product", "chem_6"],
              "ratio": "1:1.03 mol"
            },
            "notes": ""
          },
          {
            "action": "calcine",
            "parameters": {
              "temperature": {
                "value": 1013,
                "unit": "K"
              },
              "duration": {
                "value": 720,
                "unit": "min"
              },
              "atmosphere": "O2 flow"
            },
            "notes": "740 °C for 12 h"
          }
        ],
        "conditions": {
          "temperature": {
            "value": 1013,
            "unit": "K"
          },
          "pressure": {
            "value": null,
            "unit": "bar"
          }
        },
        "prov": ["Experimental Section"]
      }
    ]
  },
  "workflow": {
    "timeline": [
      {
        "step_ref": "step_1",
        "description": "Formation of Ni0.92Co0.04Mn0.04(OH)2 precursor via co-precipitation."
      },
      {
        "step_ref": "step_2",
        "description": "Lithiation and annealing to synthesize undoped NCM9244."
      },
      {
        "step_ref": "step_3",
        "description": "Silicon coating of precursor using TEOS/acetylacetone solution."
      },
      {
        "step_ref": "step_4",
        "description": "Lithiation and calcination to yield Si-doped NCM9244."
      }
    ],
    "ambiguities": [
      {
        "issue": "Quantities of individual reagents not specified.",
        "excerpt": "NiSO4⋅6H2O, CoSO4⋅7H2O, MnSO4⋅H2O ... were used but no masses or volumes provided."
      }
    ]
  },
  "characterization": [
    {
      "method": "Synchrotron HRPD (XRD)",
      "parameters": {},
      "results": [
        {
          "metric": "phase identification",
          "value": "R3̄m layered oxide with no impurities",
          "unit": ""
        }
      ],
      "interpretation": "",
      "prov": ["Figure S8"]
    },
    {
      "method": "In situ XRD",
      "parameters": {
        "voltage_range": "2.5–4.4 V vs Li/Li+",
        "current_rate": "0.2 C"
      },
      "results": [
        {
          "metric": "(003) reflection shift end-charge",
          "value": "18.42°→19.48° (undoped); 18.42°→19.32° (Si-doped)",
          "unit": "° 2θ"
        }
      ],
      "interpretation": "Si doping mitigates c-lattice contraction",
      "prov": ["Figure 4a"]
    },
    {
      "method": "SEM (cross-section)",
      "parameters": {},
      "results": [
        {
          "metric": "microcrack formation after 50 cycles",
          "value": "fewer cracks in Si-doped compared to undoped",
          "unit": ""
        }
      ],
      "interpretation": "",
      "prov": ["Figure 4b"]
    },
    {
      "method": "STEM (HAADF)",
      "parameters": {},
      "results": [
        {
          "metric": "surface reconstructed layer thickness",
          "value": "smaller in Si-doped vs undoped",
          "unit": ""
        }
      ],
      "interpretation": "Si doping suppresses cation migration",
      "prov": ["Figure 4c"]
    }
  ],
  "analysis": {
    "methods": []
  },
  "final_outcomes": {
    "yield": {
      "value": null,
      "unit": "%"
    },
    "capacity": {
      "value": 223.8,
      "unit": "mAh g-1"
    },
    "cycle_life": 100
  },
  "extraction_metadata": {
    "timestamp": "2024-03-18T12:00:00Z",
    "source_file": "input_text_chunk",
    "processing_time": null
  }
}

File: src/data/extractions/Advanced_Materials_-_2016_-_Liang_-_Interwoven_MXene_Nanosheet_Carbon_Nanotube_Composites_as_Li_S_Cathode_Hosts_reactions.json
{
  "schema": {
    "name": "Universal Chemistry Extraction Schema",
    "version": "2.1"
  },
  "units_policy": {
    "temperature": "K",
    "pressure": "bar",
    "time": "min",
    "mass": "g",
    "volume": "mL",
    "amount": "mmol",
    "concentration": "M",
    "capacity": "mAh g-1",
    "strict": true
  },
  "source": {
    "title": "Interwoven MXene Nanosheet/Carbon-Nanotube Composites as Li–S Cathode Hosts",
    "doi": "10.1002/adma.201603040",
    "authors": ["Xiao Liang", "Yverick Rangom", "Chun Yuen Kwok", "Quan Pang", "Linda F. Nazar"],
    "journal": "Advanced Materials",
    "year": 2017
  },
  "metadata": {
    "discipline": "chemistry",
    "type": "materials synthesis and electrochemistry study",
    "tags": ["MXene", "carbon nanotube", "lithium–sulfur battery", "cathode host"]
  },
  "targets": [
    {
      "target_id": "target_1",
      "compound_name": "Delaminated Ti2C MXene nanosheets",
      "molecular_formula": "Ti2C",
      "intended_role": "intermediate",
      "prov": ["Experimental Section"]
    },
    {
      "target_id": "target_2",
      "compound_name": "Delaminated Ti3C2 MXene nanosheets",
      "molecular_formula": "Ti3C2",
      "intended_role": "intermediate",
      "prov": ["Experimental Section"]
    },
    {
      "target_id": "target_3",
      "compound_name": "Delaminated Ti3CN MXene nanosheets",
      "molecular_formula": "Ti3CN",
      "intended_role": "intermediate",
      "prov": ["Experimental Section"]
    },
    {
      "target_id": "target_4",
      "compound_name": "CNT-Ti2C composite",
      "molecular_formula": "",
      "intended_role": "intermediate",
      "prov": ["Experimental Section"]
    },
    {
      "target_id": "target_5",
      "compound_name": "CNT-Ti3C2 composite",
      "molecular_formula": "",
      "intended_role": "intermediate",
      "prov": ["Experimental Section"]
    },
    {
      "target_id": "target_6",
      "compound_name": "CNT-Ti3CN composite",
      "molecular_formula": "",
      "intended_role": "intermediate",
      "prov": ["Experimental Section"]
    },
    {
      "target_id": "target_7",
      "compound_name": "S/CNT-Ti2C composite",
      "molecular_formula": "",
      "intended_role": "product",
      "prov": ["Experimental Section"]
    },
    {
      "target_id": "target_8",
      "compound_name": "S/CNT-Ti3C2 composite",
      "molecular_formula": "",
      "intended_role": "product",
      "prov": ["Experimental Section"]
    },
    {
      "target_id": "target_9",
      "compound_name": "S/CNT-Ti3CN composite",
      "molecular_formula": "",
      "intended_role": "product",
      "prov": ["Experimental Section"]
    }
  ],
  "chemicals": [
    {
      "chemical_id": "chem_1",
      "name": "Hydrofluoric acid",
      "molecular_formula": "HF",
      "ontology": {
        "role": "etchant",
        "category": "inorganic acid"
      },
      "amount": {
        "value": null,
        "unit": ""
      },
      "notes": "",
      "prov": ["Experimental Section"]
    },
    {
      "chemical_id": "chem_2",
      "name": "Dimethyl sulfoxide",
      "molecular_formula": "C2H6OS",
      "ontology": {
        "role": "solvent",
        "category": "organic solvent"
      },
      "amount": {
        "value": 5,
        "unit": "mL"
      },
      "notes": "used for 300 mg MXene",
      "prov": ["Experimental Section"]
    },
    {
      "chemical_id": "chem_3",
      "name": "Deionized water",
      "molecular_formula": "H2O",
      "ontology": {
        "role": "solvent",
        "category": "solvent"
      },
      "amount": {
        "value": 100,
        "unit": "mL"
      },
      "notes": "",
      "prov": ["Experimental Section"]
    },
    {
      "chemical_id": "chem_4",
      "name": "Carbon nanotubes",
      "molecular_formula": "C",
      "ontology": {
        "role": "additive",
        "category": "carbon material"
      },
      "amount": {
        "value": null,
        "unit": ""
      },
      "notes": "multi-walled, 8 nm diameter; 10–20 wt % relative to MXene",
      "prov": ["Experimental Section"]
    },
    {
      "chemical_id": "chem_5",
      "name": "Chlorosulfonic acid",
      "molecular_formula": "HSO3Cl",
      "ontology": {
        "role": "solvent",
        "category": "acid"
      },
      "amount": {
        "value": 10,
        "unit": "mL"
      },
      "notes": "",
      "prov": ["Experimental Section"]
    },
    {
      "chemical_id": "chem_6",
      "name": "Elemental sulfur",
      "molecular_formula": "S8",
      "ontology": {
        "role": "active material",
        "category": "element"
      },
      "amount": {
        "value": null,
        "unit": ""
      },
      "notes": "loaded by melt diffusion at various wt %",
      "prov": ["Experimental Section"]
    },
    {
      "chemical_id": "chem_7",
      "name": "Super P carbon",
      "molecular_formula": "",
      "ontology": {
        "role": "conductive additive",
        "category": "carbon material"
      },
      "amount": {
        "value": null,
        "unit": ""
      },
      "notes": "used in electrode slurry 1 part",
      "prov": ["Experimental Section"]
    },
    {
      "chemical_id": "chem_8",
      "name": "Poly(vinylidene fluoride)",
      "molecular_formula": "(C2H2F2)n",
      "ontology": {
        "role": "binder",
        "category": "polymer"
      },
      "amount": {
        "value": null,
        "unit": ""
      },
      "notes": "used in electrode slurry 1 part",
      "prov": ["Experimental Section"]
    },
    {
      "chemical_id": "chem_9",
      "name": "Dimethylformamide",
      "molecular_formula": "C3H7NO",
      "ontology": {
        "role": "solvent",
        "category": "organic solvent"
      },
      "amount": {
        "value": null,
        "unit": ""
      },
      "notes": "used to disperse electrode slurry",
      "prov": ["Experimental Section"]
    }
  ],
  "synthesis": {
    "steps": [
      {
        "step_id": "step_1",
        "description": "HF etching of MAX phases to obtain exfoliated MXene",
        "operations": [
          {
            "action": "etch",
            "parameters": {
              "inputs": ["chem_1"],
              "substrate": "MAX phases (Ti2AlC, Ti3AlC2, Ti3AlCN)"
            },
            "temperature": {
              "value": null,
              "unit": "K"
            },
            "duration": {
              "value": null,
              "unit": "min"
            },
            "notes": "details not specified in text"
          }
        ],
        "conditions": {
          "atmosphere": "",
          "pressure": {
            "value": null,
            "unit": ""
          }
        },
        "prov": ["Experimental Section"]
      },
      {
        "step_id": "step_2",
        "description": "Delamination of exfoliated MXene with DMSO",
        "operations": [
          {
            "action": "stir",
            "parameters": {
              "inputs": ["chem_2"],
              "solid": "exfoliated MXene",
              "solid_amount": {
                "value": 0.3,
                "unit": "g"
              }
            },
            "temperature": {
              "value": 298,
              "unit": "K"
            },
            "duration": {
              "value": 1080,
              "unit": "min"
            },
            "notes": ""
          }
        ],
        "conditions": {
          "atmosphere": "ambient",
          "pressure": {
            "value": null,
            "unit": ""
          }
        },
        "prov": ["Experimental Section"]
      },
      {
        "step_id": "step_3",
        "description": "Centrifugation and washing",
        "operations": [
          {
            "action": "centrifuge",
            "parameters": {
              "speed": "10000 rpm",
              "duration": {
                "value": 10,
                "unit": "min"
              }
            },
            "notes": "decant DMSO supernatant"
          },
          {
            "action": "add",
            "parameters": {
              "inputs": ["chem_3"],
              "volume": {
                "value": 100,
                "unit": "mL"
              }
            }
          },
          {
            "action": "sonicate",
            "parameters": {},
            "duration": {
              "value": 240,
              "unit": "min"
            }
          },
          {
            "action": "centrifuge",
            "parameters": {
              "speed": "2000 rpm",
              "duration": {
                "value": 6,
                "unit": "min"
              }
            }
          },
          {
            "action": "collect",
            "parameters": {
              "phase": "supernatant"
            }
          },
          {
            "action": "filter",
            "parameters": {},
            "notes": "obtains delaminated MXene nanosheets"
          }
        ],
        "conditions": {
          "atmosphere": "",
          "pressure": {
            "value": null,
            "unit": ""
          }
        },
        "prov": ["Experimental Section"]
      },
      {
        "step_id": "step_4",
        "description": "Formation of CNT-MXene composites in chlorosulfonic acid",
        "operations": [
          {
            "action": "mix",
            "parameters": {
              "inputs": ["chem_4", "delaminated MXene", "chem_5"],
              "volume": {
                "value": 10,
                "unit": "mL"
              }
            }
          },
          {
            "action": "stir",
            "parameters": {},
            "duration": {
              "value": 720,
              "unit": "min"
            },
            "temperature": {
              "value": 298,
              "unit": "K"
            }
          },
          {
            "action": "filter",
            "parameters": {
              "membrane": "anodic aluminum oxide"
            }
          },
          {
            "action": "dry",
            "parameters": {
              "temperature": {
                "value": 353,
                "unit": "K"
              }
            },
            "duration": {
              "value": null,
              "unit": "min"
            }
          }
        ],
        "conditions": {
          "atmosphere": "",
          "pressure": {
            "value": null,
            "unit": ""
          }
        },
        "prov": ["Experimental Section"]
      },
      {
        "step_id": "step_5",
        "description": "Melt-diffusion loading of sulfur into CNT-MXene",
        "operations": [
          {
            "action": "mix",
            "parameters": {
              "inputs": ["target_4/5/6", "chem_6"],
              "ratio_notes": "desired sulfur wt % (79–83 %)"
            }
          },
          {
            "action": "heat",
            "parameters": {
              "temperature": {
                "value": 428,
                "unit": "K"
              }
            },
            "duration": {
              "value": 720,
              "unit": "min"
            },
            "notes": "ambient atmosphere"
          }
        ],
        "conditions": {
          "atmosphere": "ambient",
          "pressure": {
            "value": null,
            "unit": ""
          }
        },
        "prov": ["Experimental Section"]
      }
    ]
  },
  "workflow": {
    "timeline": [
      {
        "step_ref": "step_1",
        "description": "HF etching of MAX phases to generate exfoliated MXene"
      },
      {
        "step_ref": "step_2",
        "description": "Intercalation/delamination with DMSO"
      },
      {
        "step_ref": "step_3",
        "description": "Washing, sonication, and filtration to isolate delaminated MXene nanosheets"
      },
      {
        "step_ref": "step_4",
        "description": "Assembly of CNT-MXene porous composite via chlorosulfonic acid processing"
      },
      {
        "step_ref": "step_5",
        "description": "Melt-diffusion of elemental sulfur into CNT-MXene to form S/CNT-MXene cathode material"
      }
    ],
    "ambiguities": [
      {
        "issue": "Etching conditions (HF concentration, temperature, time) not specified",
        "excerpt": "Exfoliation of the MAX phased were carried out by HF etching."
      },
      {
        "issue": "Exact CNT mass relative to each MXene not fully detailed beyond wt%",
        "excerpt": "10 wt% CNTs were added to Ti2C; 10 wt% CNTs were added to Ti3C2, and 20 wt% CNTs were added to Ti3CN."
      }
    ]
  },
  "characterization": [
    {
      "method": "XPS",
      "parameters": {},
      "results": [
        {
          "metric": "Ti–S bond peak",
          "value": 455.6,
          "unit": "eV"
        },
        {
          "metric": "Thiosulfate S 2p peak",
          "value": 167.2,
          "unit": "eV"
        },
        {
          "metric": "Polythionate S 2p peak",
          "value": 168.2,
          "unit": "eV"
        },
        {
          "metric": "Decrease in Ti–OH fraction",
          "value": 42,
          "unit": "%",
          "notes": "from 65 % to 23 %"
        }
      ],
      "interpretation": "Evidence for thiosulfate formation and Ti–S bonding",
      "prov": ["Figure 1", "Experimental Section"]
    },
    {
      "method": "BET surface area",
      "parameters": {},
      "results": [
        {
          "metric": "Surface area increase with CNT incorporation",
          "value": null,
          "unit": "m2 g-1",
          "notes": "Exact numeric values not provided in text"
        }
      ],
      "interpretation": "CNT prevents MXene restacking, increasing porosity",
      "prov": ["Figure 4a"]
    },
    {
      "method": "TGA",
      "parameters": {},
      "results": [
        {
          "metric": "Sulfur content in S/CNT-Ti2C",
          "value": 83,
          "unit": "wt%"
        },
        {
          "metric": "Sulfur content in S/CNT-Ti3C2",
          "value": 79,
          "unit": "wt%"
        },
        {
          "metric": "Sulfur content in S/CNT-Ti3CN",
          "value": 83,
          "unit": "wt%"
        }
      ],
      "interpretation": "High sulfur loading achieved without aggregation",
      "prov": ["Figure 4f"]
    }
  ],
  "analysis": {
    "methods": [
      {
        "method_name": "Electrochemical cycling",
        "results": [
          {
            "description": "Initial discharge capacity at C/20 for 83S/CNT-Ti2C",
            "value": 1240,
            "unit": "mAh g-1"
          },
          {
            "description": "Initial discharge capacity at C/20 for 79S/CNT-Ti3C2",
            "value": 1216,
            "unit": "mAh g-1"
          },
          {
            "description": "Initial discharge capacity at C/20 for 83S/CNT-Ti3CN",
            "value": 1263,
            "unit": "mAh g-1"
          },
          {
            "description": "Capacity after 1200 cycles at C/2",
            "value": 450,
            "unit": "mAh g-1"
          },
          {
            "description": "Capacity for 5.5 mg cm−2 electrode (initial)",
            "value": 910,
            "unit": "mAh g-1"
          },
          {
            "description": "Per-cycle decay rate over 1200 cycles",
            "value": 0.043,
            "unit": "%"
          }
        ]
      },
      {
        "method_name": "DFT calculations",
        "results": [
          {
            "equation": "Binding energy Li2S4 on pristine Ti3C2(OH)2",
            "value": 3.42,
            "unit": "eV"
          },
          {
            "equation": "Binding energy Li2S4 on Ti3C2 with OH vacancy",
            "value": 15.76,
            "unit": "eV"
          }
        ]
      }
    ]
  },
  "final_outcomes": {
    "yield": {
      "value": null,
      "unit": "%"
    },
    "capacity": {
      "value": 450,
      "unit": "mAh g-1"
    },
    "cycle_life": 1200
  },
  "extraction_metadata": {
    "timestamp": "2024-03-28T00:00:00Z",
    "source_file": "provided_text_chunk",
    "processing_time": null
  }
}
