Repository: meomeolucifr/BattSynth

# BattSynth: LLM-Extracted Chemical Synthesis Dataset for Battery Materials

A large-scale dataset of chemical synthesis procedures extracted from 605 battery material research papers using GPT-o3, with multi-metric quality assurance and human-in-the-loop verification.

## Dataset Overview

| Metric | Count |
|--------|-------|
| Total papers | 605 |
| Target compounds | 1,537 |
| Unique chemicals | 1,663 |
| Synthesis steps | 1,872 |
| Synthesis operations | 2,880 |
| Characterization entries | 2,048 |
| Characterization results | 4,086 |

File: src/data/extractions/Ahmad_et_al__-_2020_-_Design_rules_for_liquid_crystalline_electrolytes_f_reactions.json
{
  "schema": {
    "name": "Universal Chemistry Extraction Schema",
    "version": "2.1"
  },
  "units_policy": {
    "temperature": "K",
    "pressure": "bar",
    "time": "min",
    "mass": "g",
    "volume": "mL",
    "amount": "mmol",
    "concentration": "M",
    "capacity": "mAh g-1",
    "strict": true
  },
  "source": {
    "title": "Design rules for liquid crystalline electrolytes for enabling dendrite-free lithium metal batteries",
    "doi": "10.1073/pnas.2008841117",
    "authors": ["Zeeshan Ahmad", "Zijian Hong", "Venkatasubramanian Viswanathan"],
    "journal": "Proceedings of the National Academy of Sciences",
    "year": 2020
  },
  "metadata": {
    "discipline": "chemistry",
    "type": "research article",
    "tags": ["liquid crystalline electrolyte", "lithium metal batteries", "dendrite suppression"]
  },
  "targets": [],
  "chemicals": [
    {
      "chemical_id": "chem_1",
      "name": "4-Cyano-4'-pentylbiphenyl (5CB)",
      "molecular_formula": "",
      "ontology": {
        "role": "electrolyte component",
        "category": "organic"
      },
      "amount": {
        "value": null,
        "unit": ""
      },
      "notes": "PubChem CID 92319",
      "prov": ["Table 1"]
    },
    {
      "chemical_id": "chem_2",
      "name": "N-(4-Methoxybenzylidene)-4-butylaniline (MBBA)",
      "molecular_formula": "",
      "ontology": {
        "role": "electrolyte component",
        "category": "organic"
      },
      "amount": {
        "value": null,
        "unit": ""
      },
      "notes": "PubChem CID 33363",
      "prov": ["Table 1"]
    },
    {
      "chemical_id": "chem_3",
      "name": "4-(4-Pentoxyphenyl)benzonitrile (5COB)",
      "molecular_formula": "",
      "ontology": {
        "role": "electrolyte component",
        "category": "organic"
      },
      "amount": {
        "value": null,
        "unit": ""
      },
      "notes": "PubChem CID 104171",
      "prov": ["Table 1"]
    },
    {
      "chemical_id": "chem_4",
      "name": "(unnamed LC molecule)",
      "molecular_formula": "",
      "ontology": {
        "role": "electrolyte component",
        "category": "organic"
      },
      "amount": {
        "value": null,
        "unit": ""
      },
      "notes": "PubChem CID 170879",
      "prov": ["Table 1"]
    },
    {
      "chemical_id": "chem_5",
      "name": "(unnamed LC molecule)",
      "molecular_formula": "",
      "ontology": {
        "role": "electrolyte component",
        "category": "organic"
      },
      "amount": {
        "value": null,
        "unit": ""
      },
      "notes": "PubChem CID 2058335",
      "prov": ["Table 1"]
    },
    {
      "chemical_id": "chem_6",
      "name": "Lithium bis(trifluoromethylsulfonyl)imide (LiTFSI)",
      "molecular_formula": "",
      "ontology": {
        "role": "electrolyte salt",
        "category": "inorganic"
      },
      "amount": {
        "value": null,
        "unit": ""
      },
      "notes": "",
      "prov": ["Text"]
    },
    {
      "chemical_id": "chem_7",
      "name": "Lithium hexafluorophosphate (LiPF6)",
      "molecular_formula": "",
      "ontology": {
        "role": "electrolyte salt",
        "category": "inorganic"
      },
      "amount": {
        "value": null,
        "unit": ""
      },
      "notes": "",
      "prov": ["Text"]
    },
    {
      "chemical_id": "chem_8",
      "name": "Ethylene carbonate",
      "molecular_formula": "",
      "ontology": {
        "role": "solvent",
        "category": "organic"
      },
      "amount": {
        "value": null,
        "unit": ""
      },
      "notes": "",
      "prov": ["Text"]
    },
    {
      "chemical_id": "chem_9",
      "name": "Dimethyl carbonate",
      "molecular_formula": "",
      "ontology": {
        "role": "solvent",
        "category": "organic"
      },
      "amount": {
        "value": null,
        "unit": ""
      },
      "notes": "",
      "prov": ["Text"]
    },
    {
      "chemical_id": "chem_10",
      "name": "Lithium metal",
      "molecular_formula": "Li",
      "ontology": {
        "role": "anode material",
        "category": "element"
      },
      "amount": {
        "value": null,
        "unit": ""
      },
      "notes": "",
      "prov": ["Text"]
    }
  ],
  "synthesis": {
    "steps": []
  },
  "workflow": {
    "timeline": [
      {
        "step_ref": "comp_1",
        "description": "Density Functional Theory (DFT) calculations of LC molecule adsorption on Li and Si surfaces."
      },
      {
        "step_ref": "comp_2",
        "description": "Phase-field simulations evaluating dendrite suppression with varying elastic constant and anchoring strength parameters."
      }
    ],
    "ambiguities": []
  },
  "characterization": [
    {
      "characterization_id": "char_1",
      "method": "DFT adsorption energy calculation (Li surface)",
      "parameters": {
        "surface": "Li(100)",
        "temperature": null
      },
      "results": [
        {
          "chemical": "5CB",
          "metric": "adsorption energy",
          "value": -0.066,
          "unit": "J m-2"
        },
        {
          "chemical": "MBBA",
          "metric": "adsorption energy",
          "value": -0.079,
          "unit": "J m-2"
        },
        {
          "chemical": "5COB",
          "metric": "adsorption energy",
          "value": -0.007,
          "unit": "J m-2"
        },
        {
          "chemical": "CID 170879",
          "metric": "adsorption energy",
          "value": -0.040,
          "unit": "J m-2"
        },
        {
          "chemical": "CID 2058335",
          "metric": "adsorption energy",
          "value": -0.045,
          "unit": "J m-2"
        }
      ],
      "interpretation": "Higher (more negative) adsorption energies indicate stronger anchoring of LC molecules on Li metal.",
      "prov": ["Table 1"]
    },
    {
      "characterization_id": "char_2",
      "method": "DFT HOMO level calculation",
      "parameters": {},
      "results": [
        {
          "chemical": "5CB",
          "metric": "HOMO level",
          "value": -7.69,
          "unit": "eV"
        },
        {
          "chemical": "MBBA",
          "metric": "HOMO level",
          "value": -6.79,
          "unit": "eV"
        },
        {
          "chemical": "5COB",
          "metric": "HOMO level",
          "value": -7.36,
          "unit": "eV"
        },
        {
          "chemical": "CID 170879",
          "metric": "HOMO level",
          "value": -7.38,
          "unit": "eV"
        },
        {
          "chemical": "CID 2058335",
          "metric": "HOMO level",
          "value": -7.47,
          "unit": "eV"
        }
      ],
      "interpretation": "More negative HOMO levels correspond to better oxidative stability toward high-voltage cathodes.",
      "prov": ["Table 1"]
    },
    {
      "characterization_id": "char_3",
      "method": "Phase-field simulation",
      "parameters": {
        "elastic_constant_dimensionless": 39.3,
        "anchoring_strength_dimensionless": 20
      },
      "results": [
        {
          "metric": "onset of roughening with standard electrolyte",
          "value": 100,
          "unit": "s"
        },
        {
          "metric": "onset of roughening with LC electrolyte",
          "value": 300,
          "unit": "s"
        },
        {
          "metric": "uniform deposition thickness before roughening (LC)",
          "value": 90,
          "unit": "µm"
        },
        {
          "metric": "uniform deposition thickness before roughening (standard)",
          "value": 20,
          "unit": "µm"
        }
      ],
      "interpretation": "LC electrolyte delays dendrite initiation and allows thicker uniform lithium deposition compared with standard electrolyte.",
      "prov": ["Figure 2"]
    }
  ],
  "analysis": {
    "methods": [
      {
        "method_name": "Phase-field simulation metrics mapping",
        "results": [
          {
            "description": "RF and arc-length ratio decrease with increasing anchoring strength W and elastic constant K; anchoring strength is the dominant factor.",
            "prov": ["Figure 4"]
          }
        ]
      }
    ]
  },
  "final_outcomes": {
    "yield": {
      "value": null,
      "unit": "%"
    },
    "capacity": {
      "value": null,
      "unit": "mAh g-1"
    },
    "cycle_life": null
  },
  "extraction_metadata": {
    "timestamp": "2024-06-04T00:00:00Z",
    "source_file": "provided_text_chunk",
    "processing_time": null
  }
}

File: src/data/extractions/Ahmed_et_al__-_2016_-_Energy_impact_of_cathode_drying_and_solvent_recove_reactions.json
{
  "schema": {
    "name": "Universal Chemistry Extraction Schema",
    "version": "2.1"
  },
  "units_policy": {
    "temperature": "K",
    "pressure": "bar",
    "time": "min",
    "mass": "g",
    "volume": "mL",
    "amount": "mmol",
    "concentration": "M",
    "capacity": "mAh g-1",
    "strict": true
  },
  "source": {
    "title": "Energy impact of cathode drying and solvent recovery during lithium-ion battery manufacturing",
    "doi": "10.1016/j.jpowsour.2016.04.102",
    "authors": [
      "Shabbir Ahmed",
      "Paul A. Nelson",
      "Kevin G. Gallagher",
      "Dennis W. Dees"
    ],
    "journal": "Journal of Power Sources",
    "year": 2016
  },
  "metadata": {
    "discipline": "chemistry",
    "type": "research article",
    "tags": [
      "lithium-ion battery",
      "cathode drying",
      "NMP recovery",
      "process energy analysis"
    ]
  },
  "targets": [
    {
      "target_id": "target_1",
      "compound_name": "Dried cathode coating on aluminum foil",
      "molecular_formula": "",
      "intended_role": "product",
      "prov": ["Page 170"]
    },
    {
      "target_id": "target_2",
      "compound_name": "Recovered N-methyl-2-pyrrolidone",
      "molecular_formula": "C5H9NO",
      "intended_role": "recovered solvent",
      "prov": ["Page 171"]
    }
  ],
  "chemicals": [
    {
      "chemical_id": "chem_1",
      "name": "Lithium metal oxide (e.g., LiMn2O4 or LiaNixMnyCozO2)",
      "molecular_formula": "",
      "ontology": {
        "role": "active material",
        "category": "inorganic"
      },
      "amount": {
        "value": null,
        "unit": "g"
      },
      "notes": "94 wt % of dried cathode solids",
      "prov": ["Page 169"]
    },
    {
      "chemical_id": "chem_2",
      "name": "Carbon black (acetylene black, graphite)",
      "molecular_formula": "",
      "ontology": {
        "role": "conductive additive",
        "category": "inorganic"
      },
      "amount": {
        "value": null,
        "unit": "g"
      },
      "notes": "3 wt % of dried cathode solids",
      "prov": ["Page 169"]
    },
    {
      "chemical_id": "chem_3",
      "name": "Polyvinylidene difluoride",
      "molecular_formula": "",
      "ontology": {
        "role": "binder",
        "category": "polymer"
      },
      "amount": {
        "value": null,
        "unit": "g"
      },
      "notes": "3 wt % of dried cathode solids; dissolved in NMP",
      "prov": ["Page 169"]
    },
    {
      "chemical_id": "chem_4",
      "name": "N-methyl-2-pyrrolidone",
      "molecular_formula": "C5H9NO",
      "ontology": {
        "role": "solvent",
        "category": "organic"
      },
      "amount": {
        "value": null,
        "unit": "g"
      },
      "notes": "4.134 × 10⁶ kg year⁻¹ evaporated in plant; purchase price 3.20 $/kg",
      "prov": ["Table 1"]
    },
    {
      "chemical_id": "chem_5",
      "name": "Water",
      "molecular_formula": "H2O",
      "ontology": {
        "role": "coolant/condensate",
        "category": "solvent"
      },
      "amount": {
        "value": null,
        "unit": "g"
      },
      "notes": "",
      "prov": ["Page 170"]
    },
    {
      "chemical_id": "chem_6",
      "name": "Aluminum foil",
      "molecular_formula": "Al",
      "ontology": {
        "role": "current collector",
        "category": "metal"
      },
      "amount": {
        "value": null,
        "unit": "g"
      },
      "notes": "",
      "prov": ["Page 169"]
    }
  ],
  "synthesis": {
    "steps": [
      {
        "step_id": "step_1",
        "description": "Dry mixing of cathode solids",
        "operations": [
          {
            "action": "mix",
            "parameters": {
              "inputs": ["chem_1", "chem_2", "chem_3"],
              "mass_ratio": "94:3:3"
            },
            "temperature": {
              "value": null,
              "unit": "K"
            },
            "duration": {
              "value": null,
              "unit": "min"
            },
            "notes": ""
          }
        ],
        "conditions": {
          "atmosphere": "",
          "pressure": {
            "value": null,
            "unit": "bar"
          }
        },
        "prov": ["Page 169"]
      },
      {
        "step_id": "step_2",
        "description": "Preparation of binder solution",
        "operations": [
          {
            "action": "dissolve",
            "parameters": {
              "inputs": ["chem_3", "chem_4"]
            },
            "temperature": {
              "value": null,
              "unit": "K"
            },
            "duration": {
              "value": null,
              "unit": "min"
            },
            "notes": "PVDF dissolved in NMP"
          }
        ],
        "conditions": {
          "atmosphere": "",
          "pressure": {
            "value": null,
            "unit": "bar"
          }
        },
        "prov": ["Page 169"]
      },
      {
        "step_id": "step_3",
        "description": "Slurry formation",
        "operations": [
          {
            "action": "mix",
            "parameters": {
              "inputs": ["step_1", "step_2"]
            },
            "temperature": {
              "value": null,
              "unit": "K"
            },
            "duration": {
              "value": null,
              "unit": "min"
            },
            "notes": "Water soluble slurry"
          }
        ],
        "conditions": {
          "atmosphere": "",
          "pressure": {
            "value": null,
            "unit": "bar"
          }
        },
        "prov": ["Page 169"]
      },
      {
        "step_id": "step_4",
        "description": "Coating slurry onto aluminum foil",
        "operations": [
          {
            "action": "coat",
            "parameters": {
              "inputs": ["step_3", "chem_6"],
              "method": "slot die coating"
            },
            "temperature": {
              "value": null,
              "unit": "K"
            },
            "duration": {
              "value": null,
              "unit": "min"
            },
            "notes": "Both sides coated; dried thickness <80 µm"
          }
        ],
        "conditions": {
          "atmosphere": "",
          "pressure": {
            "value": null,
            "unit": "bar"
          }
        },
        "prov": ["Page 169"]
      },
      {
        "step_id": "step_5",
        "description": "Drying to evaporate NMP",
        "operations": [
          {
            "action": "dry",
            "parameters": {
              "inputs": ["step_4"],
              "air_flow": "37 m3 s⁻¹"
            },
            "temperature": {
              "value": 413,
              "unit": "K"
            },
            "duration": {
              "value": null,
              "unit": "min"
            },
            "notes": "Dryer exit air contains 1150 ppm NMP"
          }
        ],
        "conditions": {
          "atmosphere": "hot air",
          "pressure": {
            "value": null,
            "unit": "bar"
          }
        },
        "prov": ["Page 170"]
      },
      {
        "step_id": "step_6",
        "description": "Air-to-air heat exchange with dryer exhaust",
        "operations": [
          {
            "action": "heat_exchange",
            "parameters": {
              "heat_load": "2700 kW"
            },
            "temperature": {
              "value": null,
              "unit": "K"
            },
            "duration": {
              "value": null,
              "unit": "min"
            },
            "notes": "Recovers sensible heat before condensation"
          }
        ],
        "conditions": {
          "atmosphere": "",
          "pressure": {
            "value": null,
            "unit": "bar"
          }
        },
        "prov": ["Table 2"]
      },
      {
        "step_id": "step_7",
        "description": "Condensation of NMP and water",
        "operations": [
          {
            "action": "condense",
            "parameters": {
              "temperature_out": 279,
              "unit": "K"
            },
            "temperature": {
              "value": 279,
              "unit": "K"
            },
            "duration": {
              "value": null,
              "unit": "min"
            },
            "notes": "Condenser cooling load 3508 kW"
          }
        ],
        "conditions": {
          "atmosphere": "",
          "pressure": {
            "value": null,
            "unit": "bar"
          }
        },
        "prov": ["Table 2"]
      },
      {
        "step_id": "step_8",
        "description": "Distillation to separate NMP",
        "operations": [
          {
            "action": "distill",
            "parameters": {
              "temperature_max": 523,
              "unit": "K"
            },
            "temperature": {
              "value": 523,
              "unit": "K"
            },
            "duration": {
              "value": null,
              "unit": "min"
            },
            "notes": "Heat load 394 kW; 99 % NMP recovery"
          }
        ],
        "conditions": {
          "atmosphere": "",
          "pressure": {
            "value": null,
            "unit": "bar"
          }
        },
        "prov": ["Table 1", "Table 2"]
      },
      {
        "step_id": "step_9",
        "description": "Zeolite adsorption and regeneration",
        "operations": [
          {
            "action": "adsorb",
            "parameters": {
              "inputs": ["chem_4"],
              "zeolite_capacity": "0.001 g NMP g⁻¹"
            },
            "temperature": {
              "value": null,
              "unit": "K"
            },
            "duration": {
              "value": 120,
              "unit": "min"
            },
            "notes": "Cycle time 2 h; 85 % NMP recovery"
          },
          {
            "action": "regenerate",
            "parameters": {},
            "temperature": {
              "value": 323,
              "unit": "K"
            },
            "duration": {
              "value": null,
              "unit": "min"
            },
            "notes": "Make-up air heated >50 °C to desorb NMP"
          }
        ],
        "conditions": {
          "atmosphere": "air",
          "pressure": {
            "value": null,
            "unit": "bar"
          }
        },
        "prov": ["Page 170", "Table 1"]
      }
    ]
  },
  "workflow": {
    "timeline": [
      {
        "step_ref": "step_1",
        "description": "Dry-mix cathode solids"
      },
      {
        "step_ref": "step_2",
        "description": "Dissolve PVDF in NMP"
      },
      {
        "step_ref": "step_3",
        "description": "Form slurry"
      },
      {
        "step_ref": "step_4",
        "description": "Coat slurry on Al foil"
      },
      {
        "step_ref": "step_5",
        "description": "Dry coated foil to remove NMP"
      },
      {
        "step_ref": "step_6",
        "description": "Recover heat from dryer exhaust"
      },
      {
        "step_ref": "step_7",
        "description": "Condense NMP and water"
      },
      {
        "step_ref": "step_8",
        "description": "Distill condensate to recover NMP"
      },
      {
        "step_ref": "step_9",
        "description": "Adsorb residual NMP on zeolite and regenerate"
      }
    ],
    "ambiguities": [
      {
        "issue": "No explicit quantities for solids mixing",
        "excerpt": "polymeric binder such as polyvinylidene difluoride (PVDF) typically in an approximate mass ratio of 94:3:3 in the dried state"
      },
      {
        "issue": "Thickness unit ambiguous",
        "excerpt": "The dried coating thicknesses are typically less than 80 mm"
      }
    ]
  },
  "characterization": [],
  "analysis": {
    "methods": [
      {
        "method_name": "Process energy calculation",
        "results": [
          {
            "metric": "Energy demand per kg NMP",
            "value": 10.2,
            "unit": "kWh"
          },
          {
            "metric": "Energy demand per 10 kWh battery pack",
            "value": 421,
            "unit": "kWh"
          }
        ],
        "prov": ["Page 171"]
      }
    ]
  },
  "final_outcomes": {
    "yield": {
      "value": null,
      "unit": "%"
    },
    "capacity": {
      "value": null,
      "unit": "mAh g-1"
    },
    "cycle_life": null
  },
  "extraction_metadata": {
    "timestamp": "2024-06-08T16:15:00Z",
    "source_file": "provided_text_chunk",
    "processing_time": null
  }
}

File: src/data/extractions/Ali_Nowroozi_et_al__-_2022_-_Towards_Recycling_of_LLZO_Solid_Electrolyte_Exempl_reactions.json
{
  "schema": {
    "name": "Universal Chemistry Extraction Schema",
    "version": "2.1"
  },
  "units_policy": {
    "temperature": "K",
    "pressure": "bar",
    "time": "min",
    "mass": "g",
    "volume": "mL",
    "amount": "mmol",
    "concentration": "M",
    "capacity": "mAh g-1",
    "strict": true
  },
  "source": {
    "title": "Towards Recycling of LLZO Solid Electrolyte Exemplarily Performed on LFP/LLZO/LTO Cells",
    "doi": "10.1002/open.202100274",
    "authors": [
      "Mohammad Ali Nowroozi",
      "Aamir Iqbal Waidha",
      "Martine Jacob",
      "Peter A. van Aken",
      "Felicitas Predel",
      "Wolfgang Ensinger",
      "Oliver Clemens"
    ],
    "journal": "ChemistryOpen",
    "year": 2022
  },
  "metadata": {
    "discipline": "chemistry",
    "type": "research article",
    "tags": ["recycling", "solid-state electrolyte", "hydrometallurgy"]
  },
  "targets": [
    {
      "target_id": "target_1",
      "compound_name": "cubic LLZO",
      "molecular_formula": "Li7La3Zr2O12",
      "intended_role": "product",
      "prov": ["Page 9, Figure 7b"]
    },
    {
      "target_id": "target_2",
      "compound_name": "La2O3 (recovered)",
      "molecular_formula": "La2O3",
      "intended_role": "product",
      "prov": ["Page 5, Figure 3c"]
    },
    {
      "target_id": "target_3",
      "compound_name": "ZrO2 (recovered)",
      "molecular_formula": "ZrO2",
      "intended_role": "product",
      "prov": ["Page 5, Figure 3b"]
    }
  ],
  "chemicals": [
    {
      "chemical_id": "chem_1",
      "name": "Li2CO3",
      "molecular_formula": "Li2CO3",
      "ontology": {
        "role": "reactant",
        "category": "inorganic"
      },
      "amount": {
        "value": null,
        "unit": "g"
      },
      "notes": "used with 20 % excess for initial LLZO synthesis; 30–50 % excess in recycled LLZO",
      "prov": ["Experimental Section"]
    },
    {
      "chemical_id": "chem_2",
      "name": "La2O3",
      "molecular_formula": "La2O3",
      "ontology": {
        "role": "reactant/product",
        "category": "inorganic"
      },
      "amount": {
        "value": null,
        "unit": "g"
      },
      "notes": "",
      "prov": ["Page 5"]
    },
    {
      "chemical_id": "chem_3",
      "name": "ZrO2",
      "molecular_formula": "ZrO2",
      "ontology": {
        "role": "reactant/product",
        "category": "inorganic"
      },
      "amount": {
        "value": null,
        "unit": "g"
      },
      "notes": "",
      "prov": ["Page 5"]
    },
    {
      "chemical_id": "chem_4",
      "name": "Al2O3",
      "molecular_formula": "Al2O3",
      "ontology": {
        "role": "dopant",
        "category": "inorganic"
      },
      "amount": {
        "value": null,
        "unit": "g"
      },
      "notes": "Al used to stabilise cubic LLZO",
      "prov": ["Experimental Section"]
    },
    {
      "chemical_id": "chem_5",
      "name": "Isopropanol",
      "molecular_formula": "C3H8O",
      "ontology": {
        "role": "solvent",
        "category": "solvent"
      },
      "amount": {
        "value": null,
        "unit": "mL"
      },
      "notes": "used as dispersant during ball milling",
      "prov": ["Experimental Section"]
    },
    {
      "chemical_id": "chem_6",
      "name": "Hydrochloric acid (HCl)",
      "molecular_formula": "HCl",
      "ontology": {
        "role": "leaching agent",
        "category": "acid"
      },
      "amount": {
        "value": 200,
        "unit": "mL"
      },
      "notes": "pH adjusted to 1.0; 200 mL per 1 g mixture",
      "prov": ["Page 4"]
    },
    {
      "chemical_id": "chem_7",
      "name": "Sodium hydroxide (NaOH)",
      "molecular_formula": "NaOH",
      "ontology": {
        "role": "precipitation agent",
        "category": "base"
      },
      "amount": {
        "value": null,
        "unit": "mL"
      },
      "notes": "1 M to 8 M solutions used to adjust pH 4–11",
      "prov": ["Page 5"]
    },
    {
      "chemical_id": "chem_8",
      "name": "Hydrogen peroxide",
      "molecular_formula": "H2O2",
      "ontology": {
        "role": "oxidant",
        "category": "oxidant"
      },
      "amount": {
        "value": 2,
        "unit": "mL"
      },
      "notes": "small quantity added during precipitation",
      "prov": ["Page 4"]
    },
    {
      "chemical_id": "chem_9",
      "name": "Water",
      "molecular_formula": "H2O",
      "ontology": {
        "role": "solvent",
        "category": "solvent"
      },
      "amount": {
        "value": null,
        "unit": "mL"
      },
      "notes": "de-ionised",
      "prov": ["Experimental Section"]
    },
    {
      "chemical_id": "chem_10",
      "name": "Acetone",
      "molecular_formula": "C3H6O",
      "ontology": {
        "role": "washing solvent",
        "category": "solvent"
      },
      "amount": {
        "value": null,
        "unit": "mL"
      },
      "notes": "used to wash precipitates before calcination",
      "prov": ["Experimental Section"]
    }
  ],
  "synthesis": {
    "steps": [
      {
        "step_id": "step_1",
        "description": "Synthesis of cubic LLZO (Li6.25Al0.25La3Zr2O12)",
        "operations": [
          {
            "action": "mix",
            "parameters": {
              "inputs": ["chem_1", "chem_2", "chem_3", "chem_4", "chem_5"]
            },
            "notes": "stoichiometric powders mixed in isopropanol"
          },
          {
            "action": "ball_mill",
            "parameters": {
              "duration": {
                "value": 1080,
                "unit": "min"
              },
              "speed": "250 rpm"
            },
            "notes": ""
          },
          {
            "action": "calcine",
            "parameters": {
              "temperature": {
                "value": 1173,
                "unit": "K"
              },
              "duration": {
                "value": 720,
                "unit": "min"
              },
              "atmosphere": "air"
            },
            "notes": ""
          },
          {
            "action": "ball_mill",
            "parameters": {
              "duration": {
                "value": 180,
                "unit": "min"
              },
              "speed": "500 rpm",
              "atmosphere": "Ar"
            },
            "notes": "intermediate milling"
          },
          {
            "action": "sinter",
            "parameters": {
              "temperature": {
                "value": 1373,
                "unit": "K"
              },
              "duration": {
                "value": 600,
                "unit": "min"
              },
              "atmosphere": "air"
            },
            "notes": ""
          }
        ],
        "conditions": {
          "pressure": {
            "value": null,
            "unit": "bar"
          }
        },
        "prov": ["Experimental Section", "Page 11"]
      },
      {
        "step_id": "step_2",
        "description": "Acid leaching of LFP/LLZO/LTO mixture (pH 1.0)",
        "operations": [
          {
            "action": "leach",
            "parameters": {
              "inputs": ["chem_6"],
              "solid_mass": {
                "value": 1,
                "unit": "g"
              },
              "solution_volume": {
                "value": 200,
                "unit": "mL"
              },
              "temperature": {
                "value": 353,
                "unit": "K"
              },
              "duration": {
                "value": 360,
                "unit": "min"
              },
              "pH": 1.0
            },
            "notes": "magnetic stirring"
          },
          {
            "action": "filter",
            "parameters": {},
            "notes": "qualitative filter paper 5–13 µm"
          }
        ],
        "conditions": {},
        "prov": ["Page 4"]
      },
      {
        "step_id": "step_3",
        "description": "Precipitation of Zr-containing fraction (pH 4–5)",
        "operations": [
          {
            "action": "adjust_pH",
            "parameters": {
              "reagent": "chem_7",
              "pH_target": "4–5"
            },
            "notes": "1–8 M NaOH with ~2 mL H2O2 added"
          },
          {
            "action": "filter",
            "parameters": {},
            "notes": ""
          }
        ],
        "conditions": {},
        "prov": ["Page 5"]
      },
      {
        "step_id": "step_4",
        "description": "Precipitation of La-containing fraction (pH 6–11)",
        "operations": [
          {
            "action": "adjust_pH",
            "parameters": {
              "reagent": "chem_7",
              "pH_target": "6–11"
            },
            "notes": "continued addition of NaOH"
          },
          {
            "action": "filter",
            "parameters": {},
            "notes": ""
          }
        ],
        "conditions": {},
        "prov": ["Page 5"]
      },
      {
        "step_id": "step_5",
        "description": "Calcination of precipitates to obtain La2O3 and ZrO2",
        "operations": [
          {
            "action": "wash",
            "parameters": {
              "solvent": "chem_9"
            },
            "notes": "followed by acetone rinse"
          },
          {
            "action": "calcine",
            "parameters": {
              "temperature": {
                "value": 1273,
                "unit": "K"
              },
              "duration": {
                "value": 720,
                "unit": "min"
              },
              "atmosphere": "air"
            },
            "notes": ""
          }
        ],
        "conditions": {},
        "prov": ["Page 5", "Figure 3"]
      },
      {
        "step_id": "step_6",
        "description": "Re-synthesis of recycled cubic LLZO",
        "operations": [
          {
            "action": "mix",
            "parameters": {
              "inputs": ["chem_1", "chem_2", "chem_3"]
            },
            "notes": "Li2CO3 with 30–50 % excess mixed with recovered La2O3 and ZrO2"
          },
          {
            "action": "sinter",
            "parameters": {
              "temperature": {
                "value": null,
                "unit": "K"
              },
              "duration": {
                "value": null,
                "unit": "min"
              }
            },
            "notes": "Conditions not specified in text"
          }
        ],
        "conditions": {},
        "prov": ["Page 9, Equation (1)", "Figure 9"]
      }
    ]
  },
  "workflow": {
    "timeline": [
      {
        "step_ref": "step_1",
        "description": "Initial synthesis of cubic LLZO solid electrolyte"
      },
      {
        "step_ref": "step_2",
        "description": "Leaching complex mixture in pH 1 HCl at 80 °C"
      },
      {
        "step_ref": "step_3",
        "description": "Selective precipitation of Zr-rich fraction at pH 4–5"
      },
      {
        "step_ref": "step_4",
        "description": "Selective precipitation of La-rich fraction at pH 6–11"
      },
      {
        "step_ref": "step_5",
        "description": "Calcination to yield La2O3 and ZrO2 powders"
      },
      {
        "step_ref": "step_6",
        "description": "Re-formation of cubic LLZO from recovered oxides"
      }
    ],
    "ambiguities": [
      {
        "issue": "Missing sintering parameters for recycled LLZO",
        "excerpt": "cubic LLZO could be formed using the recovered La2O3 and ZrO2 in all three cases ... however, specific temperature and time were not provided."
      },
      {
        "issue": "Exact molarity of HCl solutions corresponding to stated pH values not provided.",
        "excerpt": "HCl (37 %) was mixed with de-ionized water to obtain the desired pH."
      }
    ]
  },
  "characterization": [
    {
      "method": "XRD",
      "parameters": {
        "temperature": "room temperature"
      },
      "results": [
        {
          "metric": "phase purity of La2O3",
          "value": 100,
          "unit": "wt%"
        },
        {
          "metric": "phase purity of recycled LLZO (with 50 % excess Li2CO3)",
          "value": 90,
          "unit": "wt%"
        }
      ],
      "interpretation": "High purity cubic LLZO obtained after optimisation.",
      "prov": ["Figure 3c", "Figure 9b"]
    },
    {
      "method": "EDX",
      "parameters": {},
      "results": [
        {
          "metric": "La content in recovered La2O3 sample",
          "value": 99.084,
          "unit": "wt%"
        }
      ],
      "interpretation": "Trace impurities only.",
      "prov": ["Table 5"]
    }
  ],
  "analysis": {
    "methods": [
      {
        "method_name": "Rietveld refinement",
        "results": [
          {
            "equation": "weight fraction determination",
            "value": 70,
            "unit": "wt%",
            "notes": "cubic LLZO fraction when Li2CO3 excess = 10 %"
          },
          {
            "equation": "weight fraction determination",
            "value": 90,
            "unit": "wt%",
            "notes": "cubic LLZO fraction when Li2CO3 excess = 50 %"
          }
        ]
      }
    ]
  },
  "final_outcomes": {
    "yield": {
      "value": null,
      "unit": "%"
    },
    "capacity": {
      "value": null,
      "unit": "mAh g-1"
    },
    "cycle_life": null
  },
  "extraction_metadata": {
    "timestamp": "2024-06-21T18:30:00Z",
    "source_file": "provided_text_chunk",
    "processing_time": null
  }
}
