Repository: meomeolucifr/BattSynth

# BattSynth: LLM-Extracted Chemical Synthesis Dataset for Battery Materials

A large-scale dataset of chemical synthesis procedures extracted from 605 battery material research papers using GPT-o3, with multi-metric quality assurance and human-in-the-loop verification.

## Dataset Overview

| Metric | Count |
|--------|-------|
| Total papers | 605 |
| Target compounds | 1,537 |
| Unique chemicals | 1,663 |
| Synthesis steps | 1,872 |
| Synthesis operations | 2,880 |
| Characterization entries | 2,048 |
| Characterization results | 4,086 |

File: src/data/extractions/Ceder_et_al__-_1998_-_Identification_of_cathode_materials_for_lithium_ba_reactions.json
{
  "schema": {
    "name": "Universal Chemistry Extraction Schema",
    "version": "2.1"
  },
  "units_policy": {
    "temperature": "K",
    "pressure": "bar",
    "time": "min",
    "mass": "g",
    "volume": "mL",
    "amount": "mmol",
    "concentration": "M",
    "capacity": "mAh g-1",
    "strict": true
  },
  "source": {
    "title": "Identification of cathode materials for lithium batteries guided by first-principles calculations",
    "doi": "",
    "authors": [
      "G. Ceder",
      "Y.-M. Chiang",
      "D. R. Sadoway",
      "M. K. Aydinol",
      "Y.-I. Jang",
      "B. Huang"
    ],
    "journal": "Nature",
    "year": 1998
  },
  "metadata": {
    "discipline": "chemistry",
    "type": "research article",
    "tags": [
      "lithium battery",
      "cathode material",
      "Li(Co,Al)O2",
      "first-principles calculation",
      "electrochemistry"
    ]
  },
  "targets": [
    {
      "target_id": "target_1",
      "compound_name": "LiAlyCo1−yO2 (a-NaFeO2 structure, y = 0.25, 0.50)",
      "molecular_formula": "",
      "intended_role": "cathode active material",
      "prov": [
        "Main text Page 694-695"
      ]
    }
  ],
  "chemicals": [
    {
      "chemical_id": "chem_1",
      "name": "Cobalt(II) nitrate",
      "molecular_formula": "Co(NO3)2",
      "ontology": {
        "role": "reactant",
        "category": "inorganic"
      },
      "amount": {
        "value": null,
        "unit": ""
      },
      "notes": "Aqueous solution used for precipitation",
      "prov": [
        "Page 695"
      ]
    },
    {
      "chemical_id": "chem_2",
      "name": "Aluminium nitrate",
      "molecular_formula": "Al(NO3)3",
      "ontology": {
        "role": "reactant",
        "category": "inorganic"
      },
      "amount": {
        "value": null,
        "unit": ""
      },
      "notes": "Aqueous solution used for precipitation",
      "prov": [
        "Page 695"
      ]
    },
    {
      "chemical_id": "chem_3",
      "name": "Lithium hydroxide",
      "molecular_formula": "LiOH",
      "ontology": {
        "role": "base/precipitant",
        "category": "inorganic"
      },
      "amount": {
        "value": null,
        "unit": ""
      },
      "notes": "Used in precipitation (pH 10.5) and as lithium source (Li/(Co+Al)=1)",
      "prov": [
        "Page 695"
      ]
    },
    {
      "chemical_id": "chem_4",
      "name": "Water",
      "molecular_formula": "H2O",
      "ontology": {
        "role": "solvent",
        "category": "solvent"
      },
      "amount": {
        "value": null,
        "unit": ""
      },
      "notes": "",
      "prov": [
        "Page 695"
      ]
    },
    {
      "chemical_id": "chem_5",
      "name": "Nitrogen (liquid)",
      "molecular_formula": "N2",
      "ontology": {
        "role": "cryogenic medium",
        "category": "inorganic"
      },
      "amount": {
        "value": null,
        "unit": ""
      },
      "notes": "Used for atomization/freezing droplets",
      "prov": [
        "Page 695"
      ]
    },
    {
      "chemical_id": "chem_6",
      "name": "Carbon black",
      "molecular_formula": "",
      "ontology": {
        "role": "conductive additive",
        "category": "carbon material"
      },
      "amount": {
        "value": null,
        "unit": ""
      },
      "notes": "Mixed with oxide powder for cathode preparation",
      "prov": [
        "Page 695"
      ]
    },
    {
      "chemical_id": "chem_7",
      "name": "Poly(vinylidene fluoride)",
      "molecular_formula": "(C2H2F2)n",
      "ontology": {
        "role": "binder",
        "category": "polymer"
      },
      "amount": {
        "value": null,
        "unit": ""
      },
      "notes": "Binder for electrode pellets",
      "prov": [
        "Page 695"
      ]
    },
    {
      "chemical_id": "chem_8",
      "name": "Lithium metal",
      "molecular_formula": "Li",
      "ontology": {
        "role": "anode",
        "category": "inorganic"
      },
      "amount": {
        "value": null,
        "unit": ""
      },
      "notes": "0.75 mm thick ribbon",
      "prov": [
        "Page 695"
      ]
    },
    {
      "chemical_id": "chem_9",
      "name": "Lithium hexafluorophosphate",
      "molecular_formula": "LiPF6",
      "ontology": {
        "role": "electrolyte salt",
        "category": "inorganic"
      },
      "amount": {
        "value": 1,
        "unit": "M"
      },
      "notes": "In carbonate solvent mixture",
      "prov": [
        "Page 695"
      ]
    },
    {
      "chemical_id": "chem_10",
      "name": "Ethylene carbonate",
      "molecular_formula": "C3H4O3",
      "ontology": {
        "role": "electrolyte solvent",
        "category": "organic"
      },
      "amount": {
        "value": null,
        "unit": ""
      },
      "notes": "1:1 by volume with diethyl carbonate",
      "prov": [
        "Page 695"
      ]
    },
    {
      "chemical_id": "chem_11",
      "name": "Diethyl carbonate",
      "molecular_formula": "C5H10O3",
      "ontology": {
        "role": "electrolyte solvent",
        "category": "organic"
      },
      "amount": {
        "value": null,
        "unit": ""
      },
      "notes": "1:1 by volume with ethylene carbonate",
      "prov": [
        "Page 695"
      ]
    }
  ],
  "synthesis": {
    "steps": [
      {
        "step_id": "step_1",
        "description": "Precipitation of mixed cobalt–aluminium hydroxides",
        "operations": [
          {
            "action": "precipitate",
            "parameters": {
              "inputs": [
                "chem_1",
                "chem_2",
                "chem_3",
                "chem_4"
              ]
            },
            "temperature": {
              "value": 298,
              "unit": "K"
            },
            "time": {
              "value": null,
              "unit": "min"
            },
            "notes": "Co(NO3)2 and Al(NO3)3 aqueous solutions added dropwise to LiOH solution kept at pH 10.5 under continuous stirring"
          }
        ],
        "conditions": {
          "atmosphere": "",
          "pressure": {
            "value": null,
            "unit": ""
          }
        },
        "prov": [
          "Page 695"
        ]
      },
      {
        "step_id": "step_2",
        "description": "Removal of nitrate ions from precipitate",
        "operations": [
          {
            "action": "rinse",
            "parameters": {
              "inputs": [
                "chem_4"
              ]
            },
            "notes": "Rinsing procedure per reference 12"
          }
        ],
        "conditions": {
          "atmosphere": "",
          "pressure": {
            "value": null,
            "unit": ""
          }
        },
        "prov": [
          "Page 695"
        ]
      },
      {
        "step_id": "step_3",
        "description": "Lithiation via freeze-drying",
        "operations": [
          {
            "action": "disperse",
            "parameters": {
              "inputs": [
                "chem_3",
                "chem_4"
              ]
            },
            "notes": "Mixed hydroxide dispersed in aqueous LiOH with Li/(Co+Al)=1 mol ratio"
          },
          {
            "action": "atomize",
            "parameters": {
              "inputs": [
                "chem_5"
              ]
            },
            "notes": "Suspension atomized into liquid nitrogen"
          },
          {
            "action": "freeze-dry",
            "parameters": {},
            "notes": "Frozen droplets were freeze-dried"
          }
        ],
        "conditions": {
          "atmosphere": "",
          "pressure": {
            "value": null,
            "unit": ""
          }
        },
        "prov": [
          "Page 695"
        ]
      },
      {
        "step_id": "step_4",
        "description": "Firing of precursor to obtain LiAlyCo1−yO2 solid solution",
        "operations": [
          {
            "action": "calcine",
            "parameters": {},
            "temperature": {
              "value": 673,
              "unit": "K"
            },
            "notes": "T > 400 °C in air produced single-phase a-NaFeO2 structure for y = 0.25 and 0.5"
          }
        ],
        "conditions": {
          "atmosphere": "air",
          "pressure": {
            "value": null,
            "unit": ""
          }
        },
        "prov": [
          "Page 695"
        ]
      },
      {
        "step_id": "step_5",
        "description": "High-temperature calcination for electrochemical samples",
        "operations": [
          {
            "action": "calcine",
            "parameters": {},
            "temperature": {
              "value": 1123,
              "unit": "K"
            },
            "notes": "Samples for voltage measurements were calcined at 850 °C"
          }
        ],
        "conditions": {
          "atmosphere": "air",
          "pressure": {
            "value": null,
            "unit": ""
          }
        },
        "prov": [
          "Page 695 (Figure 2 caption)"
        ]
      },
      {
        "step_id": "step_6",
        "description": "Cathode fabrication",
        "operations": [
          {
            "action": "mix",
            "parameters": {
              "inputs": [
                "target_1",
                "chem_6"
              ]
            },
            "notes": "Oxide powder mixed with carbon black"
          },
          {
            "action": "add_binder",
            "parameters": {
              "inputs": [
                "chem_7"
              ]
            },
            "notes": "Mixture potted in poly(vinylidene fluoride)"
          },
          {
            "action": "press",
            "parameters": {},
            "pressure": {
              "value": 360,
              "unit": "bar"
            },
            "notes": "Pellets 1 cm², 10–35 mg"
          }
        ],
        "conditions": {
          "atmosphere": "",
          "pressure": {
            "value": 360,
            "unit": "bar"
          }
        },
        "prov": [
          "Page 695"
        ]
      },
      {
        "step_id": "step_7",
        "description": "Drying of cathode pellets",
        "operations": [
          {
            "action": "dry",
            "parameters": {},
            "temperature": {
              "value": 413,
              "unit": "K"
            },
            "time": {
              "value": 1440,
              "unit": "min"
            },
            "notes": "140 °C under primary vacuum"
          }
        ],
        "conditions": {
          "atmosphere": "primary vacuum",
          "pressure": {
            "value": null,
            "unit": ""
          }
        },
        "prov": [
          "Page 695"
        ]
      }
    ]
  },
  "workflow": {
    "timeline": [
      {
        "step_ref": "step_1",
        "description": "Precipitation of mixed Co–Al hydroxides at pH 10.5"
      },
      {
        "step_ref": "step_2",
        "description": "Rinsing to remove nitrate"
      },
      {
        "step_ref": "step_3",
        "description": "Lithiation via freeze-drying"
      },
      {
        "step_ref": "step_4",
        "description": "Calcination >400 °C to form solid solution"
      },
      {
        "step_ref": "step_5",
        "description": "Further calcination at 850 °C"
      },
      {
        "step_ref": "step_6",
        "description": "Electrode pellet fabrication"
      },
      {
        "step_ref": "step_7",
        "description": "Drying of pellets before cell assembly"
      }
    ],
    "ambiguities": [
      {
        "issue": "Undefined exact firing temperature above 400 °C",
        "excerpt": "a single-phase solid solution ... is obtained on firing this precursor to T.400 °C in air"
      },
      {
        "issue": "Unclear variable ‘12x = 0.4’ in voltage description",
        "excerpt": "We note that at a value of 12x = 0.4 the equilibrium voltage ... was as high as 4.40 V."
      }
    ]
  },
  "characterization": [
    {
      "method": "Transmission electron microscopy (TEM)",
      "parameters": {},
      "results": [
        {
          "metric": "precursor morphology",
          "value": "crystalline Co,Al hydroxide uniformly mixed with amorphous Li hydroxide at sub-micrometre scale",
          "unit": ""
        }
      ],
      "interpretation": "",
      "prov": [
        "Page 695"
      ]
    },
    {
      "method": "X-ray powder diffraction (XRD)",
      "parameters": {},
      "results": [
        {
          "metric": "phase identification",
          "value": "single-phase a-NaFeO2 solid solution for y = 0.25 and 0.5 after firing >400 °C",
          "unit": ""
        }
      ],
      "interpretation": "",
      "prov": [
        "Page 695"
      ]
    },
    {
      "method": "Open-circuit voltage measurement",
      "parameters": {
        "temperature": {
          "value": 298,
          "unit": "K"
        },
        "equilibration_time": {
          "value": 900,
          "unit": "min"
        }
      },
      "results": [
        {
          "metric": "equilibrium voltage (y = 0.50, x ≈ 0.6?)",
          "value": 4.40,
          "unit": "V"
        }
      ],
      "interpretation": "Voltage increases systematically with Al content",
      "prov": [
        "Figure 2"
      ]
    },
    {
      "method": "Galvanostatic charge/discharge cycling",
      "parameters": {
        "current_density": {
          "value": 0.4,
          "unit": "mA cm-2"
        },
        "voltage_window": "2.0–4.4 V"
      },
      "results": [
        {
          "metric": "initial charge capacity",
          "value": 120,
          "unit": "mAh g-1"
        },
        {
          "metric": "initial discharge capacity",
          "value": 90,
          "unit": "mAh g-1"
        },
        {
          "metric": "6th cycle discharge capacity",
          "value": 80,
          "unit": "mAh g-1"
        }
      ],
      "interpretation": "Some capacity fade observed over initial cycles",
      "prov": [
        "Figure 3"
      ]
    }
  ],
  "analysis": {
    "methods": [
      {
        "method_name": "First-principles ultrasoft-pseudopotential calculation",
        "results": [
          {
            "equation": "",
            "value": 5.4,
            "unit": "V",
            "notes": "Predicted average Li intercalation potential for LiAlO2"
          },
          {
            "equation": "",
            "value": 4.2,
            "unit": "V",
            "notes": "Predicted average potential for Li(Al0.33Co0.67)O2"
          },
          {
            "equation": "",
            "value": 4.7,
            "unit": "V",
            "notes": "Predicted average potential for Li(Al0.67Co0.33)O2"
          }
        ],
        "prov": [
          "Pages 694-695"
        ]
      },
      {
        "method_name": "Ab initio voltage validation",
        "results": [
          {
            "equation": "Li + Mn2O4 → LiMn2O4",
            "value": 4.0,
            "unit": "V",
            "notes": "Calculated average potential; measured ≈4.1 V"
          },
          {
            "equation": "Li + CoO2 → LiCoO2",
            "value": 3.75,
            "unit": "V",
            "notes": "Calculated average potential; measured ≈4.0 V"
          }
        ],
        "prov": [
          "Page 694"
        ]
      }
    ]
  },
  "final_outcomes": {
    "yield": {
      "value": null,
      "unit": "%"
    },
    "capacity": {
      "value": 90,
      "unit": "mAh g-1"
    },
    "cycle_life": 6
  },
  "extraction_metadata": {
    "timestamp": "2023-10-04T00:00:00Z",
    "source_file": "",
    "processing_time": null
  }
}

File: src/data/extractions/Chang_et_al__-_2014_-_Multilayered_Si_NanoparticleReduced_Graphene_Oxid_reactions.json
{
  "schema": {
    "name": "Universal Chemistry Extraction Schema",
    "version": "2.1"
  },
  "units_policy": {
    "temperature": "K",
    "pressure": "bar",
    "time": "min",
    "mass": "g",
    "volume": "mL",
    "amount": "mmol",
    "concentration": "M",
    "capacity": "mAh g-1",
    "strict": true
  },
  "source": {
    "title": "Multilayered Si Nanoparticle/Reduced Graphene Oxide Hybrid as a High-Performance Lithium-Ion Battery Anode",
    "doi": "10.1002/adma.201302757",
    "authors": ["Jingbo Chang", "Xingkang Huang", "Guihua Zhou", "Shumao Cui", "Peter B. Hallac", "Junwei Jiang", "Patrick T. Hurley", "Junhong Chen"],
    "journal": "Advanced Materials",
    "year": 2014
  },
  "metadata": {
    "discipline": "chemistry",
    "type": "research article",
    "tags": ["lithium-ion battery", "anode", "silicon nanoparticles", "reduced graphene oxide", "dip-coating"]
  },
  "targets": [
    {
      "target_id": "target_1",
      "compound_name": "Multilayered Si/RGO electrode on Ni foam",
      "molecular_formula": "",
      "intended_role": "product",
      "prov": ["Figure 1", "Text Page 758-760"]
    },
    {
      "target_id": "target_2",
      "compound_name": "Si NP electrode (without RGO) on Ni foam",
      "molecular_formula": "",
      "intended_role": "comparative product",
      "prov": ["Figure 3b", "Text Page 760"]
    }
  ],
  "chemicals": [
    {
      "chemical_id": "chem_1",
      "name": "Graphene oxide",
      "molecular_formula": "",
      "ontology": {
        "role": "precursor",
        "category": "carbon material"
      },
      "amount": null,
      "notes": "Used as 1 mg mL-1 suspension in ethanol",
      "prov": ["Text Page 758-759"]
    },
    {
      "chemical_id": "chem_2",
      "name": "Ethanol",
      "molecular_formula": "C2H6O",
      "ontology": {
        "role": "solvent",
        "category": "organic solvent"
      },
      "amount": null,
      "notes": "Solvent for GO and Si NP suspensions (1 mg mL-1)",
      "prov": ["Text Page 758-759"]
    },
    {
      "chemical_id": "chem_3",
      "name": "Silicon nanoparticles",
      "molecular_formula": "Si",
      "ontology": {
        "role": "active material",
        "category": "inorganic"
      },
      "amount": null,
      "notes": "Average diameter ~100 nm; used as 1 mg mL-1 dispersion in ethanol",
      "prov": ["Text Page 758-760"]
    },
    {
      "chemical_id": "chem_4",
      "name": "Nitrogen gas",
      "molecular_formula": "N2",
      "ontology": {
        "role": "drying gas",
        "category": "gas"
      },
      "amount": null,
      "notes": "Flow rate 0.1 L min-1 during drying after each dip",
      "prov": ["Text Page 758-759"]
    },
    {
      "chemical_id": "chem_5",
      "name": "Nickel foam",
      "molecular_formula": "Ni",
      "ontology": {
        "role": "substrate",
        "category": "metal current collector"
      },
      "amount": null,
      "notes": "Porous, pore size ~300 μm; thickness 0.28 mm; diameter 12.7 mm",
      "prov": ["Experimental Section Page 763"]
    },
    {
      "chemical_id": "chem_6",
      "name": "Argon gas",
      "molecular_formula": "Ar",
      "ontology": {
        "role": "protective gas",
        "category": "gas"
      },
      "amount": null,
      "notes": "Flow rate 0.6 L min-1 during heat treatment",
      "prov": ["Text Page 759"]
    },
    {
      "chemical_id": "chem_7",
      "name": "Hydrogen gas",
      "molecular_formula": "H2",
      "ontology": {
        "role": "reducing gas",
        "category": "gas"
      },
      "amount": null,
      "notes": "Flow rate 0.2 L min-1 during heat treatment",
      "prov": ["Text Page 759"]
    }
  ],
  "synthesis": {
    "steps": [
      {
        "step_id": "step_1",
        "description": "Deposition of GO layer onto Ni foam via dip-coating",
        "operations": [
          {
            "action": "immerse",
            "parameters": {
              "inputs": ["chem_5", "chem_1", "chem_2"]
            },
            "temperature": {
              "value": null,
              "unit": "K"
            },
            "time": {
              "value": null,
              "unit": "min"
            },
            "notes": "Ni foam immersed in GO suspension (1 mg mL-1 in ethanol)"
          },
          {
            "action": "dry",
            "parameters": {
              "inputs": ["chem_4"]
            },
            "temperature": {
              "value": null,
              "unit": "K"
            },
            "time": {
              "value": null,
              "unit": "min"
            },
            "notes": "Immediate drying with N2 flow 0.1 L min-1"
          }
        ],
        "conditions": {
          "atmosphere": "ambient with N2 drying",
          "pressure": {
            "value": null,
            "unit": "bar"
          }
        },
        "prov": ["Figure 1b", "Text Page 758-759"]
      },
      {
        "step_id": "step_2",
        "description": "Deposition of Si NP layer onto GO-coated Ni foam",
        "operations": [
          {
            "action": "immerse",
            "parameters": {
              "inputs": ["chem_3", "chem_2"]
            },
            "temperature": {
              "value": null,
              "unit": "K"
            },
            "time": {
              "value": null,
              "unit": "min"
            },
            "notes": "GO-coated Ni foam soaked in Si NP dispersion (1 mg mL-1 in ethanol)"
          },
          {
            "action": "dry",
            "parameters": {},
            "temperature": {
              "value": null,
              "unit": "K"
            },
            "time": {
              "value": null,
              "unit": "min"
            },
            "notes": "Dried after extraction (method not specified)"
          }
        ],
        "conditions": {
          "atmosphere": "ambient",
          "pressure": {
            "value": null,
            "unit": "bar"
          }
        },
        "prov": ["Figure 1c", "Text Page 758-759"]
      },
      {
        "step_id": "step_3",
        "description": "Layer-by-layer repetition to form alternating GO and Si NP films",
        "operations": [
          {
            "action": "repeat",
            "parameters": {
              "cycle_count": null
            },
            "notes": "Alternating Steps 1 and 2 until desired multilayer (e.g., 10 Si layers, 13 GO layers)"
          }
        ],
        "conditions": {
          "atmosphere": "",
          "pressure": {
            "value": null,
            "unit": ""
          }
        },
        "prov": ["Figure 1d", "Text Page 759-760"]
      },
      {
        "step_id": "step_4",
        "description": "Thermal reduction/annealing to convert GO to RGO",
        "operations": [
          {
            "action": "heat_treat",
            "parameters": {
              "inputs": ["chem_6", "chem_7"]
            },
            "temperature": {
              "value": 873,
              "unit": "K"
            },
            "time": {
              "value": 120,
              "unit": "min"
            },
            "notes": "Tube furnace under Ar (0.6 L min-1) and H2 (0.2 L min-1)"
          }
        ],
        "conditions": {
          "atmosphere": "Ar/H2 (3:1) flowing",
          "pressure": {
            "value": null,
            "unit": "bar"
          }
        },
        "prov": ["Figure 1e", "Text Page 759"]
      }
    ]
  },
  "workflow": {
    "timeline": [
      {
        "step_ref": "step_1",
        "description": "GO deposition on Ni foam"
      },
      {
        "step_ref": "step_2",
        "description": "Si NP deposition on GO layer"
      },
      {
        "step_ref": "step_3",
        "description": "Alternating deposition to build multilayers"
      },
      {
        "step_ref": "step_4",
        "description": "Thermal reduction to obtain final Si/RGO electrode"
      }
    ],
    "ambiguities": []
  },
  "characterization": [
    {
      "method": "SEM",
      "parameters": {
        "instrument": "Hitachi S-4800",
        "acceleration_voltage_kV": 10
      },
      "results": [
        {
          "metric": "Ni foam pore size",
          "value": 300,
          "unit": "µm"
        },
        {
          "metric": "RGO film thickness",
          "value": 8,
          "unit": "nm"
        }
      ],
      "interpretation": "Interconnected 3D porous structure and layered Si/RGO morphology confirmed",
      "prov": ["Figure 2a-e", "Experimental Section Page 763"]
    },
    {
      "method": "Raman spectroscopy",
      "parameters": {
        "laser_wavelength_nm": 632.8,
        "laser_power_mW": 8.8
      },
      "results": [
        {
          "metric": "D-band peak",
          "value": 1327,
          "unit": "cm-1"
        },
        {
          "metric": "G-band peak",
          "value": 1597,
          "unit": "cm-1"
        },
        {
          "metric": "Si peak",
          "value": 518,
          "unit": "cm-1"
        }
      ],
      "interpretation": "Presence of RGO with defects and crystalline Si confirmed",
      "prov": ["Figure 2f"]
    },
    {
      "method": "Electrochemical impedance spectroscopy",
      "parameters": {},
      "results": [
        {
          "metric": "Ohmic resistance",
          "value": 0.25,
          "unit": "Ohm"
        },
        {
          "metric": "Charge transfer resistance",
          "value": 1.3,
          "unit": "Ohm"
        }
      ],
      "interpretation": "Low resistance indicates good electronic conductivity",
      "prov": ["Figure 4b"]
    },
    {
      "method": "Galvanostatic charge/discharge",
      "parameters": {
        "voltage_window_V": "0.01–2.0",
        "current_density_mA_g": 120
      },
      "results": [
        {
          "metric": "Reversible capacity",
          "value": 2300,
          "unit": "mAh g-1"
        }
      ],
      "interpretation": "High capacity compared to graphite benchmark",
      "prov": ["Figure 3a"]
    }
  ],
  "analysis": {
    "methods": [
      {
        "method_name": "Rate capability test",
        "results": [
          {
            "rate_C": 0.05,
            "capacity": 2198,
            "unit": "mAh g-1"
          },
          {
            "rate_C": 10,
            "capacity": 700,
            "unit": "mAh g-1"
          }
        ],
        "prov": ["Figure 3c-d"]
      },
      {
        "method_name": "Cycle life test",
        "results": [
          {
            "cycles": 152,
            "capacity_retention_percent": 87,
            "final_capacity": 630,
            "unit": "mAh g-1"
          },
          {
            "cycles": 300,
            "capacity": 765,
            "unit": "mAh g-1"
          }
        ],
        "prov": ["Figure 3d-e"]
      }
    ]
  },
  "final_outcomes": {
    "yield": {
      "value": null,
      "unit": "%"
    },
    "capacity": {
      "value": 2300,
      "unit": "mAh g-1"
    },
    "cycle_life": 152
  },
  "extraction_metadata": {
    "timestamp": "",
    "source_file": "",
    "processing_time": null
  }
}

File: src/data/extractions/Chen_et_al__-_2018_-_Insights_into_Grain_Boundary_in_Lithium-Rich_Anti-_reactions.json
{
  "schema": {
    "name": "Universal Chemistry Extraction Schema",
    "version": "2.1"
  },
  "units_policy": {
    "temperature": "K",
    "pressure": "bar",
    "time": "min",
    "mass": "g",
    "volume": "mL",
    "amount": "mmol",
    "concentration": "M",
    "capacity": "mAh g-1",
    "strict": true
  },
  "source": {
    "title": "Insights into Grain Boundary in Lithium-Rich Anti-Perovskite as Solid Electrolytes",
    "doi": "10.1149/2.0831816jes",
    "authors": ["Bingbing Chen", "Chaoqun Xu", "Jianqiu Zhou"],
    "journal": "Journal of The Electrochemical Society",
    "year": 2018
  },
  "metadata": {
    "discipline": "chemistry",
    "type": "computational study",
    "tags": ["solid electrolyte", "grain boundary", "Li3OCl", "DFT", "ionic conductivity"]
  },
  "targets": [
    {
      "target_id": "target_1",
      "compound_name": "Li3OCl",
      "molecular_formula": "Li3OCl",
      "intended_role": "solid electrolyte",
      "prov": ["Title", "Abstract"]
    }
  ],
  "chemicals": [
    {
      "chemical_id": "chem_1",
      "name": "Li3OCl",
      "molecular_formula": "Li3OCl",
      "ontology": {
        "role": "target",
        "category": "inorganic"
      },
      "amount": {
        "value": null,
        "unit": ""
      },
      "notes": "",
      "prov": ["Title", "Abstract"]
    }
  ],
  "synthesis": {
    "steps": []
  },
  "workflow": {
    "timeline": [],
    "ambiguities": []
  },
  "characterization": [
    {
      "method": "Density Functional Theory (DFT)",
      "parameters": {
        "functional": "PBE",
        "plane_wave_cutoff": {"value": 520, "unit": "eV"},
        "k_point_spacing": {"value": 0.03, "unit": "Å-1"}
      },
      "results": [
        {"metric": "GB energy", "value": 0.29, "unit": "J m-2", "notes": "/Sigma13(111)", "prov": ["Table I"]},
        {"metric": "GB energy", "value": 0.48, "unit": "J m-2", "notes": "/Sigma13(112)", "prov": ["Table I"]},
        {"metric": "GB energy", "value": 1.24, "unit": "J m-2", "notes": "/Sigma15(210)", "prov": ["Table I"]},
        {"metric": "GB energy", "value": 1.31, "unit": "J m-2", "notes": "/Sigma15(310)", "prov": ["Table I"]},
        {"metric": "Band gap", "value": 4.78, "unit": "eV", "notes": "Pristine Li3OCl", "prov": ["Figure 3"]},
        {"metric": "Band gap", "value": 4.4, "unit": "eV", "notes": "GB /Sigma13 structures", "prov": ["Figure 3"]},
        {"metric": "Band gap", "value": 3.7, "unit": "eV", "notes": "GB /Sigma15 structures", "prov": ["Figure 3"]}
      ],
      "interpretation": "",
      "prov": ["Computational Methods", "Table I", "Figure 3"]
    },
    {
      "method": "CI-NEB",
      "parameters": {},
      "results": [
        {"metric": "Li-ion migration barrier", "value": 0.58, "unit": "eV", "notes": "/Sigma13(111) V pathway (across GB)", "prov": ["Figure 6a"]},
        {"metric": "Li-ion migration barrier", "value": 0.50, "unit": "eV", "notes": "/Sigma13(111) P pathway (along GB)", "prov": ["Figure 6c"]},
        {"metric": "Li-ion migration barrier", "value": 0.59, "unit": "eV", "notes": "/Sigma13(112) V pathway (across GB)", "prov": ["Figure 6b"]},
        {"metric": "Li-ion migration barrier", "value": 0.54, "unit": "eV", "notes": "/Sigma13(112) P pathway (along GB)", "prov": ["Figure 6d"]}
      ],
      "interpretation": "",
      "prov": ["Figure 6"]
    },
    {
      "method": "ab initio Molecular Dynamics (AIMD)",
      "parameters": {},
      "results": [
        {"metric": "Observation", "value": "", "unit": "", "notes": "Self-diffusion coefficients for GB structures lower than pristine; exact values not provided", "prov": ["Figure 7a"]},
        {"metric": "Activation energy trend", "value": "", "unit": "", "notes": "/Sigma15 GB < /Sigma13 GB < pristine (quantitative values not provided)", "prov": ["Figure 7b"]}
      ],
      "interpretation": "",
      "prov": ["Figure 7"]
    }
  ],
  "analysis": {
    "methods": [
      {
        "method_name": "Elastic property calculation",
        "results": [
          {"metric": "Pugh's ratio (B/G)", "value": 1.53, "unit": "", "notes": "Li3OCl with GB (approximate)", "prov": ["Figure 4"]}
        ]
      }
    ]
  },
  "final_outcomes": {
    "yield": {
      "value": null,
      "unit": "%"
    },
    "capacity": {
      "value": null,
      "unit": "mAh g-1"
    },
    "cycle_life": null
  },
  "extraction_metadata": {
    "timestamp": "2023-11-23T00:00:00Z",
    "source_file": "Provided text chunk",
    "processing_time": null
  }
}

File: src/data/extractions/Chen_et_al__-_2021_-_Role_of_Lithiophilic_Metal_Sites_in_Lithium_Metal__reactions.json
{
  "schema": {
    "name": "Universal Chemistry Extraction Schema",
    "version": "2.1"
  },
  "units_policy": {
    "temperature": "K",
    "pressure": "bar",
    "time": "min",
    "mass": "g",
    "volume": "mL",
    "amount": "mmol",
    "concentration": "M",
    "capacity": "mAh g-1",
    "strict": true
  },
  "source": {
    "title": "Role of Lithiophilic Metal Sites in Lithium Metal Anodes",
    "doi": "10.1021/acs.energyfuels.1c01602",
    "authors": [
      "Xiao-Ru Chen",
      "Xiang Chen",
      "Chong Yan",
      "Xue-Qiang Zhang",
      "Qiang Zhang",
      "Jia-Qi Huang"
    ],
    "journal": "Energy & Fuels",
    "year": 2021
  },
  "metadata": {
    "discipline": "chemistry",
    "type": "research_article",
    "tags": ["lithium metal anode", "lithiophilicity", "alloy nucleation", "electrochemistry"]
  },
  "targets": [
    {
      "target_id": "target_1",
      "compound_name": "Li8Ag5",
      "molecular_formula": "Li8Ag5",
      "intended_role": "product",
      "prov": ["Page 12748, Figure 3a"]
    },
    {
      "target_id": "target_2",
      "compound_name": "LiZn",
      "molecular_formula": "LiZn",
      "intended_role": "product",
      "prov": ["Page 12748, Figure 3a"]
    },
    {
      "target_id": "target_3",
      "compound_name": "LiAl",
      "molecular_formula": "LiAl",
      "intended_role": "product",
      "prov": ["Page 12748, Figure 3a"]
    }
  ],
  "chemicals": [
    {
      "chemical_id": "chem_1",
      "name": "Lithium metal foil",
      "molecular_formula": "Li",
      "ontology": {
        "role": "counter_electrode",
        "category": "inorganic"
      },
      "amount": {
        "value": null,
        "unit": "g"
      },
      "notes": "thickness 500 μm, diameter 16.0 mm",
      "prov": ["Experimental Section, Raw Materials"]
    },
    {
      "chemical_id": "chem_2",
      "name": "1,2-dimethoxyethane",
      "molecular_formula": "C4H10O2",
      "ontology": {
        "role": "solvent",
        "category": "organic"
      },
      "amount": {
        "value": null,
        "unit": "mL"
      },
      "notes": "battery grade",
      "prov": ["Experimental Section, Raw Materials"]
    },
    {
      "chemical_id": "chem_3",
      "name": "1,3-dioxolane",
      "molecular_formula": "C3H6O2",
      "ontology": {
        "role": "solvent",
        "category": "organic"
      },
      "amount": {
        "value": null,
        "unit": "mL"
      },
      "notes": "battery grade",
      "prov": ["Experimental Section, Raw Materials"]
    },
    {
      "chemical_id": "chem_4",
      "name": "Lithium bis(trifluoromethanesulfonyl)imide",
      "molecular_formula": "LiC2F6NO4S2",
      "ontology": {
        "role": "electrolyte_salt",
        "category": "inorganic"
      },
      "amount": {
        "value": null,
        "unit": "g"
      },
      "notes": "1.0 M in DOL/DME, >99.9%",
      "prov": ["Experimental Section, Raw Materials"]
    },
    {
      "chemical_id": "chem_5",
      "name": "Silver foil",
      "molecular_formula": "Ag",
      "ontology": {
        "role": "working_electrode",
        "category": "inorganic"
      },
      "amount": {
        "value": null,
        "unit": "g"
      },
      "notes": "diameter 13.0 mm",
      "prov": ["Experimental Section, Raw Materials"]
    },
    {
      "chemical_id": "chem_6",
      "name": "Zinc foil",
      "molecular_formula": "Zn",
      "ontology": {
        "role": "working_electrode",
        "category": "inorganic"
      },
      "amount": {
        "value": null,
        "unit": "g"
      },
      "notes": "diameter 13.0 mm",
      "prov": ["Experimental Section, Raw Materials"]
    },
    {
      "chemical_id": "chem_7",
      "name": "Aluminum foil",
      "molecular_formula": "Al",
      "ontology": {
        "role": "working_electrode",
        "category": "inorganic"
      },
      "amount": {
        "value": null,
        "unit": "g"
      },
      "notes": "diameter 13.0 mm",
      "prov": ["Experimental Section, Raw Materials"]
    },
    {
      "chemical_id": "chem_8",
      "name": "Copper foil",
      "molecular_formula": "Cu",
      "ontology": {
        "role": "working_electrode",
        "category": "inorganic"
      },
      "amount": {
        "value": null,
        "unit": "g"
      },
      "notes": "diameter 13.0 mm",
      "prov": ["Experimental Section, Raw Materials"]
    },
    {
      "chemical_id": "chem_9",
      "name": "Argon",
      "molecular_formula": "Ar",
      "ontology": {
        "role": "protective_atmosphere",
        "category": "inorganic_gas"
      },
      "amount": {
        "value": null,
        "unit": ""
      },
      "notes": "used to protect samples during transfer",
      "prov": ["Experimental Section, Material Characterization"]
    }
  ],
  "synthesis": {
    "steps": [
      {
        "step_id": "step_1",
        "description": "Preparation of electrolyte",
        "operations": [
          {
            "action": "dissolve",
            "parameters": {
              "inputs": ["chem_4", "chem_2", "chem_3"],
              "concentration": {"value": 1.0, "unit": "M"}
            },
            "temperature": {"value": null, "unit": "K"},
            "duration": {"value": null, "unit": "min"},
            "notes": "LiTFSI dissolved in DOL/DME (1:1 v/v) inside glovebox"
          }
        ],
        "conditions": {
          "atmosphere": "inert (glovebox, O2 & H2O < 1.0 ppm)",
          "pressure": {"value": null, "unit": "bar"}
        },
        "prov": ["Experimental Section, Raw Materials"]
      },
      {
        "step_id": "step_2",
        "description": "Assembly of half cells",
        "operations": [
          {
            "action": "assemble",
            "parameters": {
              "inputs": ["chem_1", "chem_5", "chem_6", "chem_7", "chem_8", "Celgard PP separator", "electrolyte from step_1"],
              "electrolyte_volume": {"value": 0.05, "unit": "mL"}
            },
            "temperature": {"value": null, "unit": "K"},
            "duration": {"value": null, "unit": "min"},
            "notes": "2032 coin cells; working electrode varies (Ag, Zn, Al, Cu)"
          }
        ],
        "conditions": {
          "atmosphere": "inert (glovebox)",
          "pressure": {"value": null, "unit": "bar"}
        },
        "prov": ["Experimental Section, Electrochemical Measurement"]
      },
      {
        "step_id": "step_3",
        "description": "Galvanostatic Li plating to form alloy nuclei",
        "operations": [
          {
            "action": "electroplating",
            "parameters": {
              "current_density": {"value": 1.0, "unit": "mA cm-2"},
              "capacity": {"value": 2.0, "unit": "mAh cm-2"},
              "duration": {"value": 120, "unit": "min"}
            },
            "temperature": {"value": null, "unit": "K"},
            "notes": "forms Li8Ag5, LiZn, or LiAl depending on substrate"
          }
        ],
        "conditions": {
          "atmosphere": "",
          "pressure": {"value": null, "unit": "bar"}
        },
        "prov": ["Page 12748, Figure 3a", "Experimental Section, Electrochemical Measurement"]
      },
      {
        "step_id": "step_4",
        "description": "Galvanostatic Li stripping (dealloying)",
        "operations": [
          {
            "action": "electro-stripping",
            "parameters": {
              "cutoff_voltage": {"value": 0.5, "unit": "V"},
              "current_density": {"value": 1.0, "unit": "mA cm-2"}
            },
            "temperature": {"value": null, "unit": "K"},
            "duration": {"value": null, "unit": "min"},
            "notes": "reverse process after plating"
          }
        ],
        "conditions": {
          "atmosphere": "",
          "pressure": {"value": null, "unit": "bar"}
        },
        "prov": ["Page 12748, Figure 2b"]
      },
      {
        "step_id": "step_5",
        "description": "Washing of plated electrodes",
        "operations": [
          {
            "action": "wash",
            "parameters": {
              "inputs": ["chem_2"],
              "purpose": "remove Li salt and impurities"
            },
            "temperature": {"value": null, "unit": "K"},
            "duration": {"value": null, "unit": "min"},
            "notes": ""
          }
        ],
        "conditions": {
          "atmosphere": "argon (chem_9)",
          "pressure": {"value": null, "unit": "bar"}
        },
        "prov": ["Experimental Section, Material Characterization"]
      }
    ]
  },
  "workflow": {
    "timeline": [
      {
        "step_ref": "step_1",
        "description": "Electrolyte prepared inside glovebox"
      },
      {
        "step_ref": "step_2",
        "description": "Coin cells assembled with various metal foils"
      },
      {
        "step_ref": "step_3",
        "description": "Li electroplated forming lithiophilic alloy nuclei"
      },
      {
        "step_ref": "step_4",
        "description": "Li stripped to evaluate reversibility"
      },
      {
        "step_ref": "step_5",
        "description": "Electrodes washed and protected for characterization"
      }
    ],
    "ambiguities": [
      {
        "issue": "Undefined amount of solvents used in electrolyte preparation",
        "excerpt": "The electrolyte used in this work was 1.0 M LiTFSI in DOL/DME (1:1, v/v)."
      },
      {
        "issue": "Temperature during electroplating not specified",
        "excerpt": "Cells were monitored in galvanostatic mode using a Landt CT2001 multichannel battery tester."
      }
    ]
  },
  "characterization": [
    {
      "method": "XRD",
      "parameters": {
        "radiation": "Cu Kα",
        "wavelength_nm": 0.154056
      },
      "results": [
        {
          "metric": "phases after plating",
          "value": ["Li8Ag5", "LiZn", "LiAl"],
          "unit": ""
        },
        {
          "metric": "phases after stripping",
          "value": ["Ag", "Li", "Li8Ag5 (residual)", "LiZn (residual)", "LiAl (residual)"],
          "unit": ""
        }
      ],
      "interpretation": "Formation of Li-metal alloys during plating is partially reversible",
      "prov": ["Page 12748, Figure 3a"]
    },
    {
      "method": "Cyclic Voltammetry",
      "parameters": {
        "scan_rate": {"value": 0.1, "unit": "mV s-1"}
      },
      "results": [
        {
          "metric": "alloying reduction peak (Ag)",
          "value": 0.02,
          "unit": "V"
        },
        {
          "metric": "alloying reduction peak (Zn)",
          "value": 0.11,
          "unit": "V"
        },
        {
          "metric": "alloying reduction peak (Al)",
          "value": 0.22,
          "unit": "V"
        },
        {
          "metric": "plating peak (all)",
          "value": -0.1,
          "unit": "V"
        },
        {
          "metric": "dealloying peak (Ag)",
          "value": 0.34,
          "unit": "V"
        },
        {
          "metric": "dealloying peak (Zn)",
          "value": 0.27,
          "unit": "V"
        },
        {
          "metric": "dealloying peak (Al)",
          "value": 0.53,
          "unit": "V"
        }
      ],
      "interpretation": "Confirms alloying/dealloying processes",
      "prov": ["Page 12747, Figure 2a"]
    },
    {
      "method": "Galvanostatic Plating/Stripping",
      "parameters": {
        "current_density": {"value": 1.0, "unit": "mA cm-2"},
        "capacity": {"value": 2.0, "unit": "mAh cm-2"}
      },
      "results": [
        {
          "metric": "nucleation_overpotential (Ag)",
          "value": 30.4,
          "unit": "mV"
        },
        {
          "metric": "nucleation_overpotential (Zn)",
          "value": 34.1,
          "unit": "mV"
        },
        {
          "metric": "nucleation_overpotential (Al alloy)",
          "value": 4.1,
          "unit": "mV"
        },
        {
          "metric": "nucleation_overpotential (Cu)",
          "value": 82.1,
          "unit": "mV"
        },
        {
          "metric": "coulombic_efficiency (Ag)",
          "value": 46.5,
          "unit": "%"
        },
        {
          "metric": "coulombic_efficiency (Zn)",
          "value": 42.6,
          "unit": "%"
        },
        {
          "metric": "coulombic_efficiency (Al)",
          "value": 92.3,
          "unit": "%"
        }
      ],
      "interpretation": "Higher lithiophilicity yields lower overpotential and varied CE",
      "prov": ["Pages 12746-12747, Figure 1b", "Page 12747, Figure 2b"]
    },
    {
      "method": "In situ Optical Microscopy",
      "parameters": {
        "current_density": {"value": 5.3, "unit": "mA cm-2"}
      },
      "results": [
        {
          "metric": "Li growth on Cu after 0.5 min",
          "value": "non-uniform dendritic nucleation",
          "unit": ""
        },
        {
          "metric": "Li growth on Ag after 5 min",
          "value": "uniform, dendrite-free, golden surface",
          "unit": ""
        }
      ],
      "interpretation": "Lithiophilic Ag promotes uniform plating",
      "prov": ["Page 12749, Figure 4"]
    }
  ],
  "analysis": {
    "methods": [
      {
        "method_name": "DFT calculations (VASP)",
        "results": [
          {
            "equation": "E_b = E_total - E_slab - E_Li",
            "value": null,
            "unit": ""
          },
          {
            "metric": "binding_energy_range_Li8Ag5(110)",
            "value": [-1.83, -1.14],
            "unit": "eV"
          },
          {
            "metric": "binding_energy_range_LiZn(110)",
            "value": [-1.80, -1.47],
            "unit": "eV"
          },
          {
            "metric": "binding_energy_range_LiAl(100)",
            "value": [-1.97, -1.68],
            "unit": "eV"
          },
          {
            "metric": "formation_energy_Li8Ag5",
            "value": -0.219,
            "unit": "eV"
          },
          {
            "metric": "formation_energy_LiZn",
            "value": -0.219,
            "unit": "eV"
          },
          {
            "metric": "formation_energy_LiAl",
            "value": -0.178,
            "unit": "eV"
          }
        ],
        "prov": ["Pages 12747-12748, Figure 3b"]
      }
    ]
  },
  "final_outcomes": {
    "yield": {
      "value": null,
      "unit": "%"
    },
    "capacity": {
      "value": null,
      "unit": "mAh g-1"
    },
    "cycle_life": null
  },
  "extraction_metadata": {
    "timestamp": "2024-06-20T12:00:00Z",
    "source_file": "provided_text_chunk",
    "processing_time": null
  }
}
