Repository: meomeolucifr/BattSynth

# BattSynth: LLM-Extracted Chemical Synthesis Dataset for Battery Materials

A large-scale dataset of chemical synthesis procedures extracted from 605 battery material research papers using GPT-o3, with multi-metric quality assurance and human-in-the-loop verification.

## Dataset Overview

| Metric | Count |
|--------|-------|
| Total papers | 605 |
| Target compounds | 1,537 |
| Unique chemicals | 1,663 |
| Synthesis steps | 1,872 |
| Synthesis operations | 2,880 |
| Characterization entries | 2,048 |
| Characterization results | 4,086 |

File: src/data/extractions/Cheng_et_al__-_2016_-_A_Review_of_Solid_Electrolyte_Interphases_on_Lithi_reactions.json
{
  "schema": {
    "name": "Universal Chemistry Extraction Schema",
    "version": "2.1"
  },
  "units_policy": {
    "temperature": "K",
    "pressure": "bar",
    "time": "min",
    "mass": "g",
    "volume": "mL",
    "amount": "mmol",
    "concentration": "M",
    "capacity": "mAh g-1",
    "strict": true
  },
  "source": {
    "title": "A Review of Solid Electrolyte Interphases on Lithium Metal Anode",
    "doi": "10.1002/advs.201500213",
    "authors": ["Xin-Bing Cheng", "Rui Zhang", "Chen-Zi Zhao", "Fei Wei", "Ji-Guang Zhang", "Qiang Zhang"],
    "journal": "Advanced Science",
    "year": 2016
  },
  "metadata": {
    "discipline": "chemistry",
    "type": "review",
    "tags": ["SEI", "Lithium metal", "battery"]
  },
  "targets": [],
  "chemicals": [
    {
      "chemical_id": "chem_1",
      "name": "LiBF4",
      "molecular_formula": "",
      "ontology": {
        "role": "salt",
        "category": "inorganic"
      },
      "amount": {
        "value": 1.0,
        "unit": "M"
      },
      "notes": "Concentration reported for several solvent systems",
      "prov": ["Table 1"]
    },
    {
      "chemical_id": "chem_2",
      "name": "propylene carbonate",
      "molecular_formula": "",
      "ontology": {
        "role": "solvent",
        "category": "organic"
      },
      "amount": {
        "value": null,
        "unit": ""
      },
      "notes": "",
      "prov": ["Table 1"]
    },
    {
      "chemical_id": "chem_3",
      "name": "LiPF6",
      "molecular_formula": "",
      "ontology": {
        "role": "salt",
        "category": "inorganic"
      },
      "amount": {
        "value": 1.0,
        "unit": "M"
      },
      "notes": "Used with EC/DMC (1:1 vol) and additives",
      "prov": ["Table 1"]
    },
    {
      "chemical_id": "chem_4",
      "name": "vinylene carbonate",
      "molecular_formula": "",
      "ontology": {
        "role": "additive",
        "category": "organic"
      },
      "amount": {
        "value": 2,
        "unit": "vol%"
      },
      "notes": "",
      "prov": ["Table 1"]
    },
    {
      "chemical_id": "chem_5",
      "name": "LiNO3",
      "molecular_formula": "",
      "ontology": {
        "role": "additive",
        "category": "inorganic"
      },
      "amount": {
        "value": 0.1,
        "unit": "M"
      },
      "notes": "",
      "prov": ["Table 1"]
    },
    {
      "chemical_id": "chem_6",
      "name": "LiTFSI",
      "molecular_formula": "",
      "ontology": {
        "role": "salt",
        "category": "inorganic"
      },
      "amount": {
        "value": 0.8,
        "unit": "M"
      },
      "notes": "In DIOX/DME with Li2S6",
      "prov": ["Table 1"]
    },
    {
      "chemical_id": "chem_7",
      "name": "Li2S6",
      "molecular_formula": "",
      "ontology": {
        "role": "additive",
        "category": "inorganic"
      },
      "amount": {
        "value": 0.2,
        "unit": "M"
      },
      "notes": "",
      "prov": ["Table 1"]
    },
    {
      "chemical_id": "chem_8",
      "name": "HF",
      "molecular_formula": "",
      "ontology": {
        "role": "additive",
        "category": "inorganic"
      },
      "amount": {
        "value": 5.0,
        "unit": "M"
      },
      "notes": "Added to LiClO4/PC system",
      "prov": ["Table 1"]
    }
  ],
  "synthesis": {
    "steps": []
  },
  "workflow": {
    "timeline": [],
    "ambiguities": [
      {
        "issue": "No clear experimental synthesis procedure given in the review text; therefore synthesis.steps left empty",
        "excerpt": "The present text is a review summarizing previously published work rather than describing a specific experimental procedure."
      }
    ]
  },
  "characterization": [
    {
      "method": "FTIR",
      "parameters": {},
      "results": [
        {
          "metric": "SEI functional groups identified (e.g., ROLi, Li2CO3)",
          "value": "",
          "unit": ""
        }
      ],
      "interpretation": "",
      "prov": ["Section 3.1"]
    },
    {
      "method": "XPS",
      "parameters": {},
      "results": [
        {
          "metric": "SEI inorganic species (Li2O, LiF, etc.) detected",
          "value": "",
          "unit": ""
        }
      ],
      "interpretation": "",
      "prov": ["Section 3.1"]
    },
    {
      "method": "SEM",
      "parameters": {},
      "results": [
        {
          "metric": "SEI morphology visualized",
          "value": "",
          "unit": ""
        }
      ],
      "interpretation": "",
      "prov": ["Figure 4"]
    },
    {
      "method": "TEM",
      "parameters": {},
      "results": [
        {
          "metric": "Li3N film lattice spacing",
          "value": 3.87,
          "unit": "Å"
        }
      ],
      "interpretation": "",
      "prov": ["Section 3.2"]
    },
    {
      "method": "EIS",
      "parameters": {},
      "results": [
        {
          "metric": "Interfacial resistance trend with temperature",
          "value": "",
          "unit": ""
        }
      ],
      "interpretation": "",
      "prov": ["Section 3.3"]
    }
  ],
  "analysis": {
    "methods": [
      {
        "method_name": "SEI thickness estimation",
        "results": [
          {
            "equation": "",
            "value": 20,
            "unit": "nm"
          }
        ],
        "prov": ["Introduction"]
      }
    ]
  },
  "final_outcomes": {
    "yield": {
      "value": null,
      "unit": "%"
    },
    "capacity": {
      "value": null,
      "unit": "mAh g-1"
    },
    "cycle_life": null
  },
  "extraction_metadata": {
    "timestamp": "2024-06-05T14:10:00Z",
    "source_file": "provided_text_chunk.txt",
    "processing_time": null
  }
}

File: src/data/extractions/Cheng_et_al__-_2019_-_Understanding_the_Lithium_Storage_Mechanism_of_Ti__reactions.json
{
  "schema": {
    "name": "Universal Chemistry Extraction Schema",
    "version": "2.1"
  },
  "units_policy": {
    "temperature": "K",
    "pressure": "bar",
    "time": "min",
    "mass": "g",
    "volume": "mL",
    "amount": "mmol",
    "concentration": "M",
    "capacity": "mAh g-1",
    "strict": true
  },
  "source": {
    "title": "Understanding the Lithium Storage Mechanism of Ti3C2Tx MXene",
    "doi": "10.1021/acs.jpcc.8b10790",
    "authors": ["Renfei Cheng", "Tao Hu", "Hui Zhang", "Chunmei Wang", "Minmin Hu", "Jinxing Yang", "Cong Cui", "Tianjia Guang", "Changji Li", "Chao Shi", "Pengxiang Hou", "Xiaohui Wang"],
    "journal": "Journal of Physical Chemistry C",
    "year": 2019
  },
  "metadata": {
    "discipline": "chemistry",
    "type": "materials_synthesis_and_evaluation",
    "tags": ["MXene", "lithium-ion batteries", "Ti3C2Tx", "calcination", "electrochemistry"]
  },
  "targets": [
    {
      "target_id": "target_1",
      "compound_name": "Ti3C2Tx MXene (pristine)",
      "molecular_formula": "Ti3C2Tx",
      "intended_role": "product",
      "prov": ["Section 2.2", "Page 1100"]
    },
    {
      "target_id": "target_2",
      "compound_name": "NH3–Ti3C2Tx",
      "molecular_formula": "Ti3C2Tx (NH3 treated)",
      "intended_role": "product",
      "prov": ["Section 2.3", "Page 1100"]
    },
    {
      "target_id": "target_3",
      "compound_name": "Ar(H2)–Ti3C2Tx",
      "molecular_formula": "Ti3C2Tx (Ar/H2 treated)",
      "intended_role": "product",
      "prov": ["Section 2.3", "Page 1100"]
    },
    {
      "target_id": "target_4",
      "compound_name": "Ar(H2O)–Ti3C2Tx",
      "molecular_formula": "Ti3C2Tx (humid Ar treated)",
      "intended_role": "product",
      "prov": ["Section 2.3", "Page 1100"]
    }
  ],
  "chemicals": [
    {
      "chemical_id": "chem_1",
      "name": "Titanium powder",
      "molecular_formula": "Ti",
      "ontology": {"role": "reactant", "category": "inorganic"},
      "amount": {"value": null, "unit": "g"},
      "notes": "99%, −300 mesh",
      "prov": ["Section 2.1"]
    },
    {
      "chemical_id": "chem_2",
      "name": "Aluminum powder",
      "molecular_formula": "Al",
      "ontology": {"role": "reactant", "category": "inorganic"},
      "amount": {"value": null, "unit": "g"},
      "notes": "99%, D50 = 10 μm",
      "prov": ["Section 2.1"]
    },
    {
      "chemical_id": "chem_3",
      "name": "Graphite powder",
      "molecular_formula": "C",
      "ontology": {"role": "reactant", "category": "inorganic"},
      "amount": {"value": null, "unit": "g"},
      "notes": "99%, D90 = 6.5 μm",
      "prov": ["Section 2.1"]
    },
    {
      "chemical_id": "chem_4",
      "name": "Hydrofluoric acid",
      "molecular_formula": "HF",
      "ontology": {"role": "etchant", "category": "acid"},
      "amount": {"value": 10, "unit": "mL"},
      "notes": "6 M aqueous solution prepared from 40% HF",
      "prov": ["Section 2.2"]
    },
    {
      "chemical_id": "chem_5",
      "name": "Deionized water",
      "molecular_formula": "H2O",
      "ontology": {"role": "solvent", "category": "solvent"},
      "amount": {"value": null, "unit": "mL"},
      "notes": "",
      "prov": ["Section 2.2"]
    },
    {
      "chemical_id": "chem_6",
      "name": "Argon",
      "molecular_formula": "Ar",
      "ontology": {"role": "atmosphere", "category": "gas"},
      "amount": {"value": null, "unit": "mL"},
      "notes": "99.999% purity; also humidified or mixed with H2",
      "prov": ["Section 2.3"]
    },
    {
      "chemical_id": "chem_7",
      "name": "Hydrogen",
      "molecular_formula": "H2",
      "ontology": {"role": "atmosphere_component", "category": "gas"},
      "amount": {"value": null, "unit": "mL"},
      "notes": "5% H2 in Ar mixture",
      "prov": ["Section 2.3"]
    },
    {
      "chemical_id": "chem_8",
      "name": "Ammonia",
      "molecular_formula": "NH3",
      "ontology": {"role": "atmosphere", "category": "gas"},
      "amount": {"value": null, "unit": "mL"},
      "notes": "99.999% purity",
      "prov": ["Section 2.3"]
    },
    {
      "chemical_id": "chem_9",
      "name": "Ti3AlC2",
      "molecular_formula": "Ti3AlC2",
      "ontology": {"role": "precursor", "category": "MAX phase"},
      "amount": {"value": 1.0, "unit": "g"},
      "notes": "monolith form",
      "prov": ["Section 2.2"]
    },
    {
      "chemical_id": "chem_10",
      "name": "N-Methyl-2-pyrrolidinone",
      "molecular_formula": "C5H9NO",
      "ontology": {"role": "solvent", "category": "organic"},
      "amount": {"value": null, "unit": "mL"},
      "notes": "99.8%",
      "prov": ["Section 2.5"]
    },
    {
      "chemical_id": "chem_11",
      "name": "Polyvinylidene fluoride",
      "molecular_formula": "(C2H2F2)n",
      "ontology": {"role": "binder", "category": "polymer"},
      "amount": {"value": null, "unit": "g"},
      "notes": "",
      "prov": ["Section 2.5"]
    }
  ],
  "synthesis": {
    "steps": [
      {
        "step_id": "step_1",
        "description": "Preparation of Ti3AlC2 monolith",
        "operations": [
          {
            "action": "mix",
            "parameters": {"inputs": ["chem_1", "chem_2", "chem_3"]},
            "notes": ""
          },
          {
            "action": "heat",
            "parameters": {},
            "temperature": {"value": 1673, "unit": "K"},
            "duration": {"value": 90, "unit": "min"},
            "atmosphere": "Ar",
            "notes": ""
          }
        ],
        "conditions": {"pressure": {"value": null, "unit": ""}, "atmosphere": "Ar (flow)"},
        "prov": ["Section 2.2"]
      },
      {
        "step_id": "step_2",
        "description": "Etching to obtain Ti3C2Tx MXene",
        "operations": [
          {
            "action": "etch",
            "parameters": {"inputs": ["chem_9", "chem_4"]},
            "duration": {"value": 10080, "unit": "min"},
            "temperature": {"value": 298, "unit": "K"},
            "notes": "1.0 g Ti3AlC2 in 10 mL 6 M HF"
          },
          {
            "action": "wash",
            "parameters": {"inputs": ["chem_5"]},
            "notes": "until pH 5"
          },
          {
            "action": "filter",
            "parameters": {},
            "notes": "vacuum filtration"
          },
          {
            "action": "dry",
            "parameters": {},
            "temperature": {"value": 333, "unit": "K"},
            "duration": {"value": 720, "unit": "min"},
            "notes": ""
          }
        ],
        "conditions": {"atmosphere": "", "pressure": {"value": null, "unit": ""}},
        "prov": ["Section 2.2"]
      },
      {
        "step_id": "step_3",
        "description": "Calcination in Ar(H2) atmosphere to obtain Ar(H2)–Ti3C2Tx",
        "operations": [
          {
            "action": "load",
            "parameters": {"inputs": ["target_1"]},
            "amount": {"value": 0.5, "unit": "g"},
            "notes": "into quartz tube furnace"
          },
          {
            "action": "degass",
            "parameters": {},
            "notes": "vacuum pump then refill with Ar(H2), repeated twice"
          },
          {
            "action": "heat",
            "parameters": {},
            "temperature": {"value": 673, "unit": "K"},
            "ramp_rate": {"value": 10, "unit": "K min-1"},
            "duration": {"value": 60, "unit": "min"},
            "atmosphere": "Ar(5% H2), 100 sccm",
            "notes": ""
          },
          {
            "action": "cool",
            "parameters": {},
            "temperature": {"value": 298, "unit": "K"},
            "atmosphere": "Ar(5% H2)",
            "notes": ""
          }
        ],
        "conditions": {"pressure": {"value": null, "unit": ""}},
        "prov": ["Section 2.3"]
      },
      {
        "step_id": "step_4",
        "description": "Calcination in humid Ar to obtain Ar(H2O)–Ti3C2Tx",
        "operations": [
          {
            "action": "repeat_step",
            "parameters": {"reference": "step_3"},
            "notes": "Same procedure but with Ar(H2O) (3.1% H2O) atmosphere"
          }
        ],
        "conditions": {"atmosphere": "Ar with 3.1% H2O, 100 sccm"},
        "prov": ["Section 2.3"]
      },
      {
        "step_id": "step_5",
        "description": "Calcination in NH3 atmosphere to obtain NH3–Ti3C2Tx",
        "operations": [
          {
            "action": "repeat_step",
            "parameters": {"reference": "step_3"},
            "notes": "Same procedure but with NH3 atmosphere"
          }
        ],
        "conditions": {"atmosphere": "NH3, 100 sccm"},
        "prov": ["Section 2.3"]
      }
    ]
  },
  "workflow": {
    "timeline": [
      {"step_ref": "step_1", "description": "High-temperature synthesis of Ti3AlC2 MAX phase"},
      {"step_ref": "step_2", "description": "HF etching and post-treatment to yield pristine Ti3C2Tx MXene"},
      {"step_ref": "step_3", "description": "Thermal treatment in Ar/H2 to tailor surface terminations"},
      {"step_ref": "step_4", "description": "Thermal treatment in humid Ar to tailor surface terminations"},
      {"step_ref": "step_5", "description": "Ammonia treatment to produce N-functionalized Ti3C2Tx"}
    ],
    "ambiguities": [
      {
        "issue": "Exact pressure during calcination not specified",
        "excerpt": "The sample chamber was degassed using a vacuum pump, and subsequently filled with a mixed flow ... (Section 2.3)"
      },
      {
        "issue": "Water content value derived, not directly stated as concentration",
        "excerpt": "According to the saturated vapor pressure of water at 25 °C (3.169 ×10^3 Pa), the water content in the mixed flow of Ar(H2O) is determined to be 3.1%."
      }
    ]
  },
  "characterization": [
    {
      "method": "XRD",
      "parameters": {"radiation": "Cu Kα (λ = 0.15418 nm)", "scan_range_2theta": "5–65°", "step": "0.04°"},
      "results": [
        {"metric": "c-lattice parameter of pristine sample", "value": 19.8, "unit": "Å"},
        {"metric": "c-lattice parameter of NH3 sample", "value": 24.5, "unit": "Å"},
        {"metric": "zero-strain feature", "value": "diffraction peaks shifted negligibly during charge/discharge", "unit": ""}
      ],
      "interpretation": "",
      "prov": ["Figure 1", "Figure 5", "Page 1101", "Page 1104"]
    },
    {
      "method": "HAADF-STEM",
      "parameters": {"accelerating_voltage": "300 kV"},
      "results": [
        {"metric": "interlayer spacing pristine", "value": 19.8, "unit": "Å"},
        {"metric": "interlayer spacing NH3-treated", "value": 24.5, "unit": "Å"}
      ],
      "interpretation": "NH3 treatment increases and homogenizes interlayer spacing",
      "prov": ["Figure 2", "Page 1101"]
    },
    {
      "method": "Cyclic Voltammetry",
      "parameters": {"scan_rates": "0.05–3.0 V, various (e.g., 0.1 mV s-1)"},
      "results": [
        {"metric": "redox couples pristine", "value": 2, "unit": "count"},
        {"metric": "redox couples NH3 sample", "value": 1, "unit": "count"}
      ],
      "interpretation": "Sequential vs simultaneous Li-ion intercalation depending on interlayer spacing",
      "prov": ["Figure 4", "Page 1103"]
    },
    {
      "method": "EIS",
      "parameters": {"frequency_range": "100 kHz–10 mHz", "amplitude": "5 mV"},
      "results": [
        {"metric": "additional migration resistance observed at 2.4 V (pristine)", "value": "present", "unit": ""}
      ],
      "interpretation": "NH3-treated sample shows lower interlayer migration resistance",
      "prov": ["Figure 6", "Page 1105"]
    }
  ],
  "analysis": {
    "methods": [
      {
        "method_name": "Kinetic analysis from CV",
        "results": [
          {"equation": "i = a v^b", "value": {"anodic_b": 0.78, "cathodic_b": 0.87}, "unit": ""},
          {"metric": "capacitive contribution at 2 mV s-1", "value": 74, "unit": "%"}
        ]
      }
    ]
  },
  "final_outcomes": {
    "yield": {
      "value": null,
      "unit": "%"
    },
    "capacity": {
      "value": 168,
      "unit": "mAh g-1"
    },
    "cycle_life": null
  },
  "extraction_metadata": {
    "timestamp": "2024-06-18T12:00:00Z",
    "source_file": "extracted_text_chunk",
    "processing_time": null
  }
}

File: src/data/extractions/Cherkashinin_et_al__-_2019_-_Performance_of_Li-Ion_Batteries_Contribution_of_E_reactions.json
{
  "schema": {
    "name": "Universal Chemistry Extraction Schema",
    "version": "2.1"
  },
  "units_policy": {
    "temperature": "K",
    "pressure": "bar",
    "time": "min",
    "mass": "g",
    "volume": "mL",
    "amount": "mmol",
    "concentration": "M",
    "capacity": "mAh g-1",
    "strict": true
  },
  "source": {
    "title": "Performance of Li-Ion Batteries: Contribution of Electronic Factors to the Battery Voltage",
    "doi": "10.1149/2.0441903jes",
    "authors": [
      "Gennady Cherkashinin",
      "René Hausbrand",
      "Wolfram Jaegermann"
    ],
    "journal": "Journal of The Electrochemical Society",
    "year": 2019
  },
  "metadata": {
    "discipline": "chemistry",
    "type": "research-article",
    "tags": ["Li-ion batteries", "thin film cathodes", "photoelectron spectroscopy"]
  },
  "targets": [
    {
      "target_id": "target_1",
      "compound_name": "LiCoO2 thin film",
      "molecular_formula": "LiCoO2",
      "intended_role": "cathode material",
      "prov": ["Experimental"]
    },
    {
      "target_id": "target_2",
      "compound_name": "LiNiO2 thin film",
      "molecular_formula": "LiNiO2",
      "intended_role": "cathode material",
      "prov": ["Experimental"]
    },
    {
      "target_id": "target_3",
      "compound_name": "Li[Ni,Co]O2 thin film",
      "molecular_formula": "Li(Ni,Co)O2",
      "intended_role": "cathode material",
      "prov": ["Experimental"]
    },
    {
      "target_id": "target_4",
      "compound_name": "LiCoPO4 thin film",
      "molecular_formula": "LiCoPO4",
      "intended_role": "cathode material",
      "prov": ["Experimental"]
    },
    {
      "target_id": "target_5",
      "compound_name": "LiNiPO4 thin film",
      "molecular_formula": "LiNiPO4",
      "intended_role": "cathode material",
      "prov": ["Experimental"]
    },
    {
      "target_id": "target_6",
      "compound_name": "NaCoO2 thin film",
      "molecular_formula": "NaCoO2",
      "intended_role": "cathode material",
      "prov": ["Experimental"]
    },
    {
      "target_id": "target_7",
      "compound_name": "LiFePO4 composite cathode",
      "molecular_formula": "LiFePO4",
      "intended_role": "cathode material",
      "prov": ["Experimental"]
    }
  ],
  "chemicals": [
    {
      "chemical_id": "chem_1",
      "name": "LiCoO2",
      "molecular_formula": "LiCoO2",
      "ontology": {
        "role": "sputtering target",
        "category": "inorganic"
      },
      "amount": {
        "value": null,
        "unit": ""
      },
      "notes": "",
      "prov": ["Experimental"]
    },
    {
      "chemical_id": "chem_2",
      "name": "LiNiO2",
      "molecular_formula": "LiNiO2",
      "ontology": {
        "role": "sputtering target",
        "category": "inorganic"
      },
      "amount": {
        "value": null,
        "unit": ""
      },
      "notes": "",
      "prov": ["Experimental"]
    },
    {
      "chemical_id": "chem_3",
      "name": "Li[Ni,Co]O2",
      "molecular_formula": "Li(Ni,Co)O2",
      "ontology": {
        "role": "sputtering target",
        "category": "inorganic"
      },
      "amount": {
        "value": null,
        "unit": ""
      },
      "notes": "",
      "prov": ["Experimental"]
    },
    {
      "chemical_id": "chem_4",
      "name": "LiO2",
      "molecular_formula": "LiO2",
      "ontology": {
        "role": "additional sputtering target",
        "category": "inorganic"
      },
      "amount": {
        "value": null,
        "unit": ""
      },
      "notes": "Used to avoid Li-deficiency during co-sputtering",
      "prov": ["Experimental"]
    },
    {
      "chemical_id": "chem_5",
      "name": "LiCoPO4",
      "molecular_formula": "LiCoPO4",
      "ontology": {
        "role": "sputtering target",
        "category": "inorganic"
      },
      "amount": {
        "value": null,
        "unit": ""
      },
      "notes": "",
      "prov": ["Experimental"]
    },
    {
      "chemical_id": "chem_6",
      "name": "LiNiPO4",
      "molecular_formula": "LiNiPO4",
      "ontology": {
        "role": "sputtering target",
        "category": "inorganic"
      },
      "amount": {
        "value": null,
        "unit": ""
      },
      "notes": "",
      "prov": ["Experimental"]
    },
    {
      "chemical_id": "chem_7",
      "name": "Ti foil",
      "molecular_formula": "Ti",
      "ontology": {
        "role": "substrate",
        "category": "metal"
      },
      "amount": {
        "value": null,
        "unit": ""
      },
      "notes": "",
      "prov": ["Experimental"]
    },
    {
      "chemical_id": "chem_8",
      "name": "Pt foil",
      "molecular_formula": "Pt",
      "ontology": {
        "role": "substrate",
        "category": "metal"
      },
      "amount": {
        "value": null,
        "unit": ""
      },
      "notes": "",
      "prov": ["Experimental"]
    },
    {
      "chemical_id": "chem_9",
      "name": "NASICON substrate",
      "molecular_formula": "",
      "ontology": {
        "role": "substrate",
        "category": "solid electrolyte"
      },
      "amount": {
        "value": null,
        "unit": ""
      },
      "notes": "",
      "prov": ["Experimental"]
    }
  ],
  "synthesis": {
    "steps": [
      {
        "step_id": "step_1",
        "description": "Deposition of LiCoO2 thin film by RF sputtering onto Ti or Pt foils.",
        "operations": [
          {
            "action": "sputter_deposit",
            "parameters": {
              "inputs": ["chem_1", "chem_7", "chem_8"]
            },
            "temperature": {
              "value": null,
              "unit": "K"
            },
            "pressure": {
              "value": 1e-11,
              "unit": "bar"
            },
            "duration": {
              "value": null,
              "unit": "min"
            },
            "notes": "Base pressure reported as <10^-8 mbar (≈1×10^-11 bar); RF sputtering in UHV chamber."
          }
        ],
        "conditions": {
          "atmosphere": "UHV",
          "pressure": {
            "value": 1e-11,
            "unit": "bar"
          }
        },
        "prov": ["Experimental"]
      },
      {
        "step_id": "step_2",
        "description": "Co-sputtering of LiNiO2 and LiO2 targets to deposit LiNiO2 thin film.",
        "operations": [
          {
            "action": "co-sputter_deposit",
            "parameters": {
              "inputs": ["chem_2", "chem_4", "chem_7", "chem_8"]
            },
            "temperature": {
              "value": null,
              "unit": "K"
            },
            "pressure": {
              "value": 1e-11,
              "unit": "bar"
            },
            "duration": {
              "value": null,
              "unit": "min"
            },
            "notes": "Performed in same UHV chamber with base pressure <10^-8 mbar."
          }
        ],
        "conditions": {
          "atmosphere": "UHV",
          "pressure": {
            "value": 1e-11,
            "unit": "bar"
          }
        },
        "prov": ["Experimental"]
      },
      {
        "step_id": "step_3",
        "description": "Co-sputtering of Li[Ni,Co]O2 and LiO2 targets to deposit Li[Ni,Co]O2 thin film.",
        "operations": [
          {
            "action": "co-sputter_deposit",
            "parameters": {
              "inputs": ["chem_3", "chem_4", "chem_7", "chem_8"]
            },
            "temperature": {
              "value": null,
              "unit": "K"
            },
            "pressure": {
              "value": 1e-11,
              "unit": "bar"
            },
            "duration": {
              "value": null,
              "unit": "min"
            },
            "notes": "Same base pressure conditions."
          }
        ],
        "conditions": {
          "atmosphere": "UHV",
          "pressure": {
            "value": 1e-11,
            "unit": "bar"
          }
        },
        "prov": ["Experimental"]
      },
      {
        "step_id": "step_4",
        "description": "RF sputtering deposition of LiCoPO4 and LiNiPO4 thin films.",
        "operations": [
          {
            "action": "sputter_deposit",
            "parameters": {
              "inputs": ["chem_5", "chem_6", "chem_7", "chem_8"]
            },
            "temperature": {
              "value": null,
              "unit": "K"
            },
            "pressure": {
              "value": 1e-11,
              "unit": "bar"
            },
            "duration": {
              "value": null,
              "unit": "min"
            },
            "notes": "Base pressure <10^-8 mbar."
          }
        ],
        "conditions": {
          "atmosphere": "UHV",
          "pressure": {
            "value": 1e-11,
            "unit": "bar"
          }
        },
        "prov": ["Experimental"]
      },
      {
        "step_id": "step_5",
        "description": "Pulsed laser deposition of NaCoO2 thin film on NASICON substrate.",
        "operations": [
          {
            "action": "pulsed_laser_deposit",
            "parameters": {
              "inputs": ["target_6", "chem_9"]
            },
            "temperature": {
              "value": null,
              "unit": "K"
            },
            "pressure": {
              "value": null,
              "unit": "bar"
            },
            "duration": {
              "value": null,
              "unit": "min"
            },
            "notes": ""
          }
        ],
        "conditions": {
          "atmosphere": "",
          "pressure": {
            "value": null,
            "unit": "bar"
          }
        },
        "prov": ["Experimental"]
      },
      {
        "step_id": "step_6",
        "description": "Synthesis of LiFePO4 composite cathode via Pechini method.",
        "operations": [
          {
            "action": "pechini_synthesis",
            "parameters": {
              "inputs": ["target_7"]
            },
            "temperature": {
              "value": null,
              "unit": "K"
            },
            "pressure": {
              "value": null,
              "unit": "bar"
            },
            "duration": {
              "value": null,
              "unit": "min"
            },
            "notes": "Detailed reagent list and conditions not provided."
          }
        ],
        "conditions": {
          "atmosphere": "",
          "pressure": {
            "value": null,
            "unit": "bar"
          }
        },
        "prov": ["Experimental"]
      },
      {
        "step_id": "step_7",
        "description": "Post-deposition annealing to achieve crystallization (R-3m for layered, Pnma for olivine).",
        "operations": [
          {
            "action": "anneal",
            "parameters": {
              "inputs": ["target_1", "target_2", "target_3", "target_4", "target_5", "target_6"]
            },
            "temperature": {
              "value": null,
              "unit": "K"
            },
            "pressure": {
              "value": null,
              "unit": "bar"
            },
            "duration": {
              "value": null,
              "unit": "min"
            },
            "notes": "No specific temperature or time given."
          }
        ],
        "conditions": {
          "atmosphere": "",
          "pressure": {
            "value": null,
            "unit": "bar"
          }
        },
        "prov": ["Experimental"]
      }
    ]
  },
  "workflow": {
    "timeline": [
      {
        "step_ref": "step_1",
        "description": "RF sputtering of LiCoO2 thin film cathode."
      },
      {
        "step_ref": "step_2",
        "description": "Co-sputtering LiNiO2 + LiO2 to form LiNiO2 film."
      },
      {
        "step_ref": "step_3",
        "description": "Co-sputtering Li[Ni,Co]O2 + LiO2 to form mixed Ni/Co oxide film."
      },
      {
        "step_ref": "step_4",
        "description": "RF sputtering of LiCoPO4 and LiNiPO4 films."
      },
      {
        "step_ref": "step_5",
        "description": "PLD growth of NaCoO2 on NASICON."
      },
      {
        "step_ref": "step_6",
        "description": "Pechini synthesis of LiFePO4 composite."
      },
      {
        "step_ref": "step_7",
        "description": "Annealing of all deposited films for crystallization."
      }
    ],
    "ambiguities": [
      {
        "issue": "Annealing conditions (temperature, duration, atmosphere) not specified.",
        "excerpt": "Annealing of the cathode materials is necessary for the sample’s crystallization of layered- and olivine- structures to reach the R-3m and Pnma space group symmetry, respectively."
      },
      {
        "issue": "Exact pressure during sputtering noted only as <10−8 mbar.",
        "excerpt": "RF sputtering in a UHV deposition chamber with a base pressure of <10−8 mbar."
      },
      {
        "issue": "Composition of LiO2 target unclear.",
        "excerpt": "LiNiO2 and Li[Ni,Co]O2 were prepared by co-sputtering of LiNiO2 (Li[Ni,Co]O2) and LiO2 target materials to avoid Li-deficiency in the cathode materials."
      }
    ]
  },
  "characterization": [
    {
      "method": "XPS",
      "parameters": {
        "photon_energy": "1486.6 eV (Al Kα)"
      },
      "results": [],
      "interpretation": "",
      "prov": ["Experimental"]
    },
    {
      "method": "UPS",
      "parameters": {
        "photon_energy": "21.2 eV (He I); 40.8 eV (He II)",
        "secondary_electron_cutoff_bias": "-6 V"
      },
      "results": [],
      "interpretation": "",
      "prov": ["Experimental"]
    },
    {
      "method": "Synchrotron XPS",
      "parameters": {
        "photon_energy_range": "100–1900 eV",
        "beamline": "BESSY II U49-2/PGM-2"
      },
      "results": [],
      "interpretation": "",
      "prov": ["Experimental"]
    },
    {
      "method": "Photoelectron spectroscopy – derived electronic properties",
      "parameters": {},
      "results": [
        {
          "material": "LiCoO2",
          "metric": "EV - EF",
          "value": 0.4,
          "unit": "eV"
        },
        {
          "material": "LiCoO2",
          "metric": "Work function",
          "value": 5.0,
          "unit": "eV"
        },
        {
          "material": "LiCoO2",
          "metric": "Ionization potential",
          "value": 5.4,
          "unit": "eV"
        },
        {
          "material": "LiCoO2",
          "metric": "Average voltage",
          "value": 3.9,
          "unit": "V"
        },
        {
          "material": "Li(Ni,Co)O2",
          "metric": "EV - EF",
          "value": 0.3,
          "unit": "eV"
        },
        {
          "material": "Li(Ni,Co)O2",
          "metric": "Work function",
          "value": 5.0,
          "unit": "eV"
        },
        {
          "material": "Li(Ni,Co)O2",
          "metric": "Ionization potential",
          "value": 5.3,
          "unit": "eV"
        },
        {
          "material": "Li(Ni,Co)O2",
          "metric": "Average voltage",
          "value": 3.7,
          "unit": "V"
        },
        {
          "material": "LiNiO2",
          "metric": "EV - EF",
          "value": 0.25,
          "unit": "eV"
        },
        {
          "material": "LiNiO2",
          "metric": "Work function",
          "value": 4.7,
          "unit": "eV"
        },
        {
          "material": "LiNiO2",
          "metric": "Ionization potential",
          "value": 5.0,
          "unit": "eV"
        },
        {
          "material": "LiNiO2",
          "metric": "Average voltage",
          "value": 3.6,
          "unit": "V"
        },
        {
          "material": "NaCoO2",
          "metric": "EV - EF",
          "value": 0.3,
          "unit": "eV"
        },
        {
          "material": "NaCoO2",
          "metric": "Work function",
          "value": 4.2,
          "unit": "eV"
        },
        {
          "material": "NaCoO2",
          "metric": "Ionization potential",
          "value": 4.5,
          "unit": "eV"
        },
        {
          "material": "NaCoO2",
          "metric": "Average voltage",
          "value": 2.3,
          "unit": "V"
        },
        {
          "material": "LiFePO4",
          "metric": "EV - EF",
          "value": 0.8,
          "unit": "eV"
        },
        {
          "material": "LiFePO4",
          "metric": "Work function",
          "value": 5.3,
          "unit": "eV"
        },
        {
          "material": "LiFePO4",
          "metric": "Ionization potential",
          "value": 6.1,
          "unit": "eV"
        },
        {
          "material": "LiFePO4",
          "metric": "Average voltage",
          "value": 3.4,
          "unit": "V"
        },
        {
          "material": "LiCoPO4",
          "metric": "EV - EF",
          "value": 3.1,
          "unit": "eV"
        },
        {
          "material": "LiCoPO4",
          "metric": "Work function",
          "value": 3.9,
          "unit": "eV"
        },
        {
          "material": "LiCoPO4",
          "metric": "Ionization potential",
          "value": 7.0,
          "unit": "eV"
        },
        {
          "material": "LiCoPO4",
          "metric": "Average voltage",
          "value": 4.8,
          "unit": "V"
        },
        {
          "material": "LiNiPO4",
          "metric": "EV - EF",
          "value": 3.0,
          "unit": "eV"
        },
        {
          "material": "LiNiPO4",
          "metric": "Work function",
          "value": 4.9,
          "unit": "eV"
        },
        {
          "material": "LiNiPO4",
          "metric": "Ionization potential",
          "value": 7.9,
          "unit": "eV"
        },
        {
          "material": "LiNiPO4",
          "metric": "Average voltage",
          "value": 5.1,
          "unit": "V"
        }
      ],
      "interpretation": "Correlation between ionization potential difference and average cell voltage supports dominant electronic contribution.",
      "prov": ["Table I", "Figure 5"]
    }
  ],
  "analysis": {
    "methods": [
      {
        "method_name": "Correlation analysis of ionization potential vs. battery voltage",
        "results": [
          {
            "equation": "ΔIP = IP_cathode - IP_Li",
            "value": null,
            "unit": "",
            "notes": "Linear relationship approximated; deviations discussed."
          }
        ]
      }
    ]
  },
  "final_outcomes": {
    "yield": {
      "value": null,
      "unit": "%"
    },
    "capacity": {
      "value": null,
      "unit": "mAh g-1"
    },
    "cycle_life": null
  },
  "extraction_metadata": {
    "timestamp": "2023-10-02T00:00:00Z",
    "source_file": "provided_text_chunk",
    "processing_time": null
  }
}
