Repository: meomeolucifr/BattSynth

# BattSynth: LLM-Extracted Chemical Synthesis Dataset for Battery Materials

A large-scale dataset of chemical synthesis procedures extracted from 605 battery material research papers using GPT-o3, with multi-metric quality assurance and human-in-the-loop verification.

## Dataset Overview

| Metric | Count |
|--------|-------|
| Total papers | 605 |
| Target compounds | 1,537 |
| Unique chemicals | 1,663 |
| Synthesis steps | 1,872 |
| Synthesis operations | 2,880 |
| Characterization entries | 2,048 |
| Characterization results | 4,086 |

File: src/data/extractions/Fang_and_Jena_-_2017_-_Li-rich_antiperovskite_superionic_conductors_based_reactions.json
{
  "schema": {
    "name": "Universal Chemistry Extraction Schema",
    "version": "2.1"
  },
  "units_policy": {
    "temperature": "K",
    "pressure": "bar",
    "time": "min",
    "mass": "g",
    "volume": "mL",
    "amount": "mmol",
    "concentration": "M",
    "capacity": "mAh g-1",
    "strict": true
  },
  "source": {
    "title": "Li-rich antiperovskite superionic conductors based on cluster ions",
    "doi": "10.1073/pnas.1704086114",
    "authors": [
      "Hong Fang",
      "Puru Jena"
    ],
    "journal": "Proceedings of the National Academy of Sciences",
    "year": 2017
  },
  "metadata": {
    "discipline": "chemistry",
    "type": "computational study",
    "tags": [
      "solid electrolyte",
      "superionic conductor",
      "antiperovskite"
    ]
  },
  "targets": [
    {
      "target_id": "target_1",
      "compound_name": "Li3SBF4",
      "molecular_formula": "Li3SBF4",
      "intended_role": "product",
      "prov": [
        "Main text, multiple mentions"
      ]
    },
    {
      "target_id": "target_2",
      "compound_name": "Li3S(BF4)0.5Cl0.5",
      "molecular_formula": "",
      "intended_role": "product",
      "prov": [
        "Main text"
      ]
    }
  ],
  "chemicals": [
    {
      "chemical_id": "chem_1",
      "name": "LiBF4",
      "molecular_formula": "LiBF4",
      "ontology": {
        "role": "reactant",
        "category": "inorganic salt"
      },
      "amount": {
        "value": null,
        "unit": ""
      },
      "notes": "",
      "prov": [
        "Reaction equation in text"
      ]
    },
    {
      "chemical_id": "chem_2",
      "name": "Li2S",
      "molecular_formula": "Li2S",
      "ontology": {
        "role": "reactant",
        "category": "inorganic salt"
      },
      "amount": {
        "value": null,
        "unit": ""
      },
      "notes": "",
      "prov": [
        "Reaction equation in text"
      ]
    },
    {
      "chemical_id": "chem_3",
      "name": "LiCl",
      "molecular_formula": "LiCl",
      "ontology": {
        "role": "dopant",
        "category": "inorganic salt"
      },
      "amount": {
        "value": null,
        "unit": ""
      },
      "notes": "",
      "prov": [
        "Partial replacement description"
      ]
    }
  ],
  "synthesis": {
    "steps": [
      {
        "step_id": "step_1",
        "description": "Theoretical formation reaction to create Li3SBF4 from LiBF4 and Li2S.",
        "operations": [
          {
            "action": "formation_reaction",
            "parameters": {
              "inputs": [
                "chem_1",
                "chem_2"
              ],
              "outputs": [
                "target_1"
              ]
            },
            "temperature": {
              "value": null,
              "unit": "K"
            },
            "duration": {
              "value": null,
              "unit": "min"
            },
            "notes": "Formation energy calculated as 39.4 meV per atom (prov: Main text)."
          }
        ],
        "conditions": {
          "atmosphere": "",
          "pressure": {
            "value": null,
            "unit": "bar"
          }
        },
        "prov": [
          "Main text (formation energy section)"
        ]
      },
      {
        "step_id": "step_2",
        "description": "Partial replacement of BF4− with Cl− in Li3SBF4 to obtain Li3S(BF4)0.5Cl0.5.",
        "operations": [
          {
            "action": "substitution",
            "parameters": {
              "inputs": [
                "target_1",
                "chem_3"
              ],
              "outputs": [
                "target_2"
              ]
            },
            "temperature": {
              "value": null,
              "unit": "K"
            },
            "duration": {
              "value": null,
              "unit": "min"
            },
            "notes": "Described as a structural substitution; no specific experimental conditions provided."
          }
        ],
        "conditions": {
          "atmosphere": "",
          "pressure": {
            "value": null,
            "unit": "bar"
          }
        },
        "prov": [
          "Main text (mixed phase section)"
        ]
      }
    ]
  },
  "workflow": {
    "timeline": [
      {
        "step_ref": "step_1",
        "description": "Calculated formation energy for Li3SBF4 via LiBF4 + Li2S."
      },
      {
        "step_ref": "step_2",
        "description": "Modeled partial substitution to generate mixed phase Li3S(BF4)0.5Cl0.5."
      }
    ],
    "ambiguities": []
  },
  "characterization": [
    {
      "method": "Molecular Dynamics Simulation",
      "parameters": {
        "supercell_size": "2×2×2",
        "vacancy": "one Li+ vacancy",
        "time_span": "130 ps",
        "temperatures_K": [
          550,
          650,
          750,
          900,
          1000
        ]
      },
      "results": [
        {
          "metric": "activation energy",
          "value": 0.210,
          "unit": "eV"
        },
        {
          "metric": "room temperature conductivity",
          "value": 1.4e-3,
          "unit": "S cm-1"
        }
      ],
      "interpretation": "Predicted 3D RT conductivity of ~10^-2 S/cm when scaled to experimental reference.",
      "prov": [
        "Figure 3A, main text"
      ],
      "material_refs": [
        "target_1"
      ]
    },
    {
      "method": "Molecular Dynamics Simulation",
      "parameters": {
        "supercell_size": "2×2×2",
        "vacancy": "one Li+ vacancy",
        "time_span": "not specified",
        "temperatures_K": [
          450,
          600,
          700,
          800,
          900
        ]
      },
      "results": [
        {
          "metric": "activation energy",
          "value": 0.176,
          "unit": "eV"
        },
        {
          "metric": "room temperature conductivity",
          "value": 1.9e-2,
          "unit": "S cm-1"
        }
      ],
      "interpretation": "Very high predicted conductivity, exceeding 10^-1 S/cm experimentally.",
      "prov": [
        "Figure 3B, main text"
      ],
      "material_refs": [
        "target_2"
      ]
    },
    {
      "method": "Elastic Tensor Analysis",
      "parameters": {},
      "results": [
        {
          "metric": "Young's modulus",
          "value": 142,
          "unit": "GPa"
        },
        {
          "metric": "Shear modulus",
          "value": 46,
          "unit": "GPa"
        },
        {
          "metric": "Poisson's ratio",
          "value": 0.1,
          "unit": ""
        }
      ],
      "interpretation": "Mechanical properties suitable to inhibit Li dendrite growth and enable flexibility.",
      "prov": [
        "Table 2"
      ],
      "material_refs": [
        "target_1"
      ]
    },
    {
      "method": "Density of States (HSE06)",
      "parameters": {},
      "results": [
        {
          "metric": "band gap",
          "value": 8.5,
          "unit": "eV"
        }
      ],
      "interpretation": "Large electronic band gap implying wide electrochemical stability window.",
      "prov": [
        "Figure 1C"
      ],
      "material_refs": [
        "target_1"
      ]
    }
  ],
  "analysis": {
    "methods": [
      {
        "method_name": "Arrhenius Model Fit",
        "results": [
          {
            "equation": "D = D0 * exp(-Ea / kT)",
            "parameters": {
              "Ea_target_1": {
                "value": 0.210,
                "unit": "eV"
              },
              "Ea_target_2": {
                "value": 0.176,
                "unit": "eV"
              }
            }
          }
        ]
      }
    ]
  },
  "final_outcomes": {
    "yield": {
      "value": null,
      "unit": "%"
    },
    "capacity": {
      "value": null,
      "unit": "mAh g-1"
    },
    "cycle_life": null
  },
  "extraction_metadata": {
    "timestamp": "2024-06-08T12:00:00Z",
    "source_file": "extracted_text.txt",
    "processing_time": null
  }
}

File: src/data/extractions/Foroozan_et_al__-_2018_-_Synergistic_Effect_of_Graphene_Oxide_for_Impeding__reactions.json
{
  "schema": {
    "name": "Universal Chemistry Extraction Schema",
    "version": "2.1"
  },
  "units_policy": {
    "temperature": "K",
    "pressure": "bar",
    "time": "min",
    "mass": "g",
    "volume": "mL",
    "amount": "mmol",
    "concentration": "M",
    "capacity": "mAh g-1",
    "strict": true
  },
  "source": {
    "title": "Synergistic Effect of Graphene Oxide for Impeding the Dendritic Plating of Li",
    "doi": "10.1002/adfm.201705917",
    "authors": [
      "Tara Foroozan",
      "Fernando A. Soto",
      "Vitaliy Yurkiv",
      "Soroosh Sharifi-Asl",
      "Ramasubramonian Deivanayagam",
      "Zhennan Huang",
      "Ramin Rojaee",
      "Farzad Mashayek",
      "Perla B. Balbuena",
      "Reza Shahbazian-Yassar"
    ],
    "journal": "Advanced Functional Materials",
    "year": 2018
  },
  "metadata": {
    "discipline": "chemistry",
    "type": "research-article",
    "tags": ["graphene oxide", "lithium metal batteries", "separator coating"]
  },
  "targets": [
    {
      "target_id": "target_1",
      "compound_name": "Graphene oxide nanosheets (GOn)",
      "molecular_formula": "",
      "intended_role": "product",
      "prov": ["Materials section, Page 10"]
    }
  ],
  "chemicals": [
    {
      "chemical_id": "chem_1",
      "name": "Sulfuric acid",
      "molecular_formula": "H2SO4",
      "ontology": {
        "role": "acid",
        "category": "inorganic"
      },
      "amount": {
        "value": 30,
        "unit": "g"
      },
      "notes": "",
      "prov": ["Materials section"]
    },
    {
      "chemical_id": "chem_2",
      "name": "Graphite",
      "molecular_formula": "C",
      "ontology": {
        "role": "reactant",
        "category": "carbon"
      },
      "amount": {
        "value": 4,
        "unit": "g"
      },
      "notes": "",
      "prov": ["Materials section"]
    },
    {
      "chemical_id": "chem_3",
      "name": "Potassium permanganate",
      "molecular_formula": "KMnO4",
      "ontology": {
        "role": "oxidizer",
        "category": "inorganic"
      },
      "amount": {
        "value": 3,
        "unit": "g"
      },
      "notes": "",
      "prov": ["Materials section"]
    },
    {
      "chemical_id": "chem_4",
      "name": "Water",
      "molecular_formula": "H2O",
      "ontology": {
        "role": "solvent",
        "category": "solvent"
      },
      "amount": {
        "value": null,
        "unit": "mL"
      },
      "notes": "",
      "prov": ["Materials section"]
    },
    {
      "chemical_id": "chem_5",
      "name": "Hydrogen peroxide (30%)",
      "molecular_formula": "H2O2",
      "ontology": {
        "role": "oxidizer",
        "category": "inorganic"
      },
      "amount": {
        "value": 30,
        "unit": "mL"
      },
      "notes": "mixed with water 1:5 (vol)",
      "prov": ["Materials section"]
    },
    {
      "chemical_id": "chem_6",
      "name": "Hydrogen chloride (5 wt% in water)",
      "molecular_formula": "HCl",
      "ontology": {
        "role": "washing_agent",
        "category": "inorganic"
      },
      "amount": {
        "value": null,
        "unit": "mL"
      },
      "notes": "used as 5 wt% aqueous solution",
      "prov": ["Materials section"]
    },
    {
      "chemical_id": "chem_7",
      "name": "N-methyl-2-pyrrolidone",
      "molecular_formula": "",
      "ontology": {
        "role": "solvent",
        "category": "organic"
      },
      "amount": {
        "value": null,
        "unit": "mL"
      },
      "notes": "",
      "prov": ["GOn Coating subsection"]
    },
    {
      "chemical_id": "chem_8",
      "name": "Polyvinylidene fluoride",
      "molecular_formula": "",
      "ontology": {
        "role": "binder",
        "category": "polymer"
      },
      "amount": {
        "value": null,
        "unit": "g"
      },
      "notes": "GO/PVDF mass ratio 9:1",
      "prov": ["GOn Coating subsection"]
    }
  ],
  "synthesis": {
    "steps": [
      {
        "step_id": "step_1",
        "description": "Initial mixing and stirring",
        "operations": [
          {
            "action": "stir",
            "parameters": {
              "inputs": ["chem_1", "chem_2"]
            },
            "duration": {
              "value": 120,
              "unit": "min"
            },
            "temperature": {
              "value": 273,
              "unit": "K"
            },
            "notes": "Stirred in an ice bath"
          }
        ],
        "conditions": {
          "atmosphere": "",
          "pressure": {
            "value": null,
            "unit": ""
          }
        },
        "prov": ["Materials section"]
      },
      {
        "step_id": "step_2",
        "description": "Oxidation with KMnO4",
        "operations": [
          {
            "action": "add",
            "parameters": {
              "inputs": ["chem_3"]
            },
            "duration": {
              "value": null,
              "unit": "min"
            },
            "temperature": {
              "value": 298,
              "unit": "K"
            },
            "notes": "Oxidized overnight at room temperature"
          }
        ],
        "conditions": {
          "atmosphere": "",
          "pressure": {
            "value": null,
            "unit": ""
          }
        },
        "prov": ["Materials section"]
      },
      {
        "step_id": "step_3",
        "description": "Water addition and heating",
        "operations": [
          {
            "action": "add",
            "parameters": {
              "inputs": ["chem_4"]
            },
            "temperature": {
              "value": 368,
              "unit": "K"
            },
            "notes": "Water amount not specified; temperature raised to 95°C"
          }
        ],
        "conditions": {
          "atmosphere": "",
          "pressure": {
            "value": null,
            "unit": ""
          }
        },
        "prov": ["Materials section"]
      },
      {
        "step_id": "step_4",
        "description": "Addition of H2O2 mixture",
        "operations": [
          {
            "action": "add",
            "parameters": {
              "inputs": ["chem_5", "chem_4"]
            },
            "volume": {
              "value": 30,
              "unit": "mL"
            },
            "notes": "Hydrogen peroxide (30%) and water 1:5 vol"
          }
        ],
        "conditions": {
          "atmosphere": "",
          "pressure": {
            "value": null,
            "unit": ""
          }
        },
        "prov": ["Materials section"]
      },
      {
        "step_id": "step_5",
        "description": "Washing step",
        "operations": [
          {
            "action": "wash",
            "parameters": {
              "inputs": ["chem_6"]
            },
            "notes": "Washed with 5 wt% HCl in deionized water"
          }
        ],
        "conditions": {
          "atmosphere": "",
          "pressure": {
            "value": null,
            "unit": ""
          }
        },
        "prov": ["Materials section"]
      },
      {
        "step_id": "step_6",
        "description": "Sonication to exfoliate GO",
        "operations": [
          {
            "action": "sonicate",
            "parameters": {
              "inputs": ["chem_4"]
            },
            "power": "300 W",
            "duration": {
              "value": 60,
              "unit": "min"
            },
            "notes": "50% amplitude"
          }
        ],
        "conditions": {
          "atmosphere": "",
          "pressure": {
            "value": null,
            "unit": ""
          }
        },
        "prov": ["Materials section"]
      },
      {
        "step_id": "step_7",
        "description": "Centrifugation",
        "operations": [
          {
            "action": "centrifuge",
            "parameters": {},
            "speed": "5000 rpm",
            "duration": {
              "value": 15,
              "unit": "min"
            },
            "notes": "Sediments discarded"
          }
        ],
        "conditions": {
          "atmosphere": "",
          "pressure": {
            "value": null,
            "unit": ""
          }
        },
        "prov": ["Materials section"]
      },
      {
        "step_id": "step_8",
        "description": "Drying of GO",
        "operations": [
          {
            "action": "heat",
            "parameters": {},
            "temperature": {
              "value": 383,
              "unit": "K"
            },
            "notes": "Heated to 110°C to evaporate water"
          },
          {
            "action": "dry",
            "parameters": {},
            "temperature": {
              "value": 353,
              "unit": "K"
            },
            "duration": {
              "value": 120,
              "unit": "min"
            },
            "notes": "Vacuum oven"
          }
        ],
        "conditions": {
          "atmosphere": "vacuum",
          "pressure": {
            "value": null,
            "unit": ""
          }
        },
        "prov": ["GOn Coating subsection"]
      },
      {
        "step_id": "step_9",
        "description": "Dispersing GO in NMP/PVDF",
        "operations": [
          {
            "action": "disperse",
            "parameters": {
              "inputs": ["chem_7", "chem_8"]
            },
            "notes": "GO/PVDF mass ratio 9:1 in NMP"
          }
        ],
        "conditions": {
          "atmosphere": "",
          "pressure": {
            "value": null,
            "unit": ""
          }
        },
        "prov": ["GOn Coating subsection"]
      }
    ]
  },
  "workflow": {
    "timeline": [
      {
        "step_ref": "step_1",
        "description": "Stirred H2SO4 and graphite in ice bath"
      },
      {
        "step_ref": "step_2",
        "description": "Added KMnO4 and oxidized overnight"
      },
      {
        "step_ref": "step_3",
        "description": "Added water and heated to 95°C"
      },
      {
        "step_ref": "step_4",
        "description": "Added H2O2/water mixture"
      },
      {
        "step_ref": "step_5",
        "description": "Washed with 5 wt% HCl solution"
      },
      {
        "step_ref": "step_6",
        "description": "Sonicated suspension for 60 min"
      },
      {
        "step_ref": "step_7",
        "description": "Centrifuged and removed sediments"
      },
      {
        "step_ref": "step_8",
        "description": "Dried GO powder"
      },
      {
        "step_ref": "step_9",
        "description": "Dispersed GO in NMP/PVDF for coating"
      }
    ],
    "ambiguities": [
      {
        "issue": "Amount of water added before heating not specified",
        "excerpt": "Then a specific amount of water was slowly added into the mixture"
      },
      {
        "issue": "Duration of overnight oxidation not numerically provided",
        "excerpt": "graphite was oxidized overnight at room temperature"
      }
    ]
  },
  "characterization": [
    {
      "method": "AFM",
      "parameters": {},
      "results": [
        {
          "metric": "thickness",
          "value": 1,
          "unit": "nm"
        }
      ],
      "interpretation": "Confirms monolayer GO",
      "prov": ["Figure 1A"]
    },
    {
      "method": "Raman spectroscopy",
      "parameters": {},
      "results": [
        {
          "metric": "D band position",
          "value": 1355,
          "unit": "cm-1"
        },
        {
          "metric": "G band position",
          "value": 1600,
          "unit": "cm-1"
        },
        {
          "metric": "I(D)/I(G)",
          "value": 0.86,
          "unit": ""
        }
      ],
      "interpretation": "Characteristic of GO structure",
      "prov": ["Figure 1B"]
    },
    {
      "method": "TEM/EELS",
      "parameters": {},
      "results": [
        {
          "metric": "C/O atomic ratio",
          "value": 3.5,
          "unit": ""
        }
      ],
      "interpretation": "Confirms oxidation level of GO",
      "prov": ["Figure 1C", "Figure 1D"]
    }
  ],
  "analysis": {
    "methods": [
      {
        "method_name": "Electrochemical Impedance Spectroscopy",
        "results": [
          {
            "description": "Charge transfer resistance (Rct) of GO-modified cell after 2–30 cycles",
            "value": 70,
            "unit": "ohm"
          },
          {
            "description": "Charge transfer resistance range for control cell after 2–30 cycles",
            "value": 170,
            "unit": "ohm"
          }
        ],
        "prov": ["Figure 3B", "Figure 3C"]
      },
      {
        "method_name": "Cycling performance",
        "results": [
          {
            "description": "Capacity retention of GO-modified sample after 160 cycles (1 mA cm-2, 1 mAh cm-2)",
            "value": 83,
            "unit": "%"
          },
          {
            "description": "First cycle Coulombic efficiency of GO-modified sample",
            "value": 63,
            "unit": "%"
          },
          {
            "description": "First cycle Coulombic efficiency of control sample",
            "value": 83,
            "unit": "%"
          }
        ],
        "prov": ["Figure 2A", "Main text"]
      }
    ]
  },
  "final_outcomes": {
    "yield": {
      "value": null,
      "unit": "%"
    },
    "capacity": {
      "value": null,
      "unit": "mAh g-1"
    },
    "cycle_life": 160
  },
  "extraction_metadata": {
    "timestamp": "2023-11-23T00:00:00Z",
    "source_file": "provided_text_chunk",
    "processing_time": null
  }
}

File: src/data/extractions/Gaillac_et_al__-_2020_-_Speeding_Up_Discovery_of_Auxetic_Zeolite_Framework_reactions.json
{
  "schema": {
    "name": "Universal Chemistry Extraction Schema",
    "version": "2.1"
  },
  "units_policy": {
    "temperature": "K",
    "pressure": "bar",
    "time": "min",
    "mass": "g",
    "volume": "mL",
    "amount": "mmol",
    "concentration": "M",
    "capacity": "mAh g-1",
    "strict": true
  },
  "source": {
    "title": "Speeding Up Discovery of Auxetic Zeolite Frameworks by Machine Learning",
    "doi": "10.1021/acs.chemmater.0c00434",
    "authors": [
      "Romain Gaillac",
      "Siwar Chibani",
      "François-Xavier Coudert"
    ],
    "journal": "Chemistry of Materials",
    "year": 2020
  },
  "metadata": {
    "discipline": "chemistry",
    "type": "computational materials screening",
    "tags": [
      "machine learning",
      "zeolites",
      "auxetic materials",
      "DFT",
      "mechanical properties"
    ]
  },
  "targets": [],
  "chemicals": [],
  "synthesis": {
    "steps": []
  },
  "workflow": {
    "timeline": [
      {
        "step_ref": "WF1",
        "description": "Force-field (BKS) optimization and elastic-tensor calculation on 590 811 hypothetical zeolite structures."
      },
      {
        "step_ref": "WF2",
        "description": "Selection of 578 force-field predicted completely auxetic frameworks and 742 random frameworks for higher-level study."
      },
      {
        "step_ref": "WF3",
        "description": "Periodic DFT (PBESOL + D2) geometry optimization and elastic-tensor computation on 991 structures (392 auxetic candidates, 599 random)."
      },
      {
        "step_ref": "WF4",
        "description": "Training and cross-validation of a Gradient Boosting Regressor on DFT data to predict Poisson’s ratio (average, minimum, maximum)."
      }
    ],
    "ambiguities": []
  },
  "characterization": [
    {
      "method": "Force-field elastic property calculation",
      "parameters": {
        "force_field": "van Beest–Kramer–van Santen (BKS)",
        "structures_evaluated": 590811
      },
      "results": [
        {
          "metric": "mechanically_unstable_structures",
          "value": 128563,
          "unit": "count"
        },
        {
          "metric": "completely_auxetic_structures_predicted",
          "value": 578,
          "unit": "count"
        }
      ],
      "interpretation": "Approximately 0.1 % of mechanically stable structures are predicted auxetic at force-field level.",
      "prov": [
        "Pages 2655-2656"
      ]
    },
    {
      "method": "Density Functional Theory (PBESOL + D2)",
      "parameters": {
        "software": "CRYSTAL14",
        "functional": "PBESOL",
        "dispersion_correction": "Grimme D2",
        "basis_set": "TZVP for Si and O",
        "structures_evaluated": 991
      },
      "results": [
        {
          "metric": "mechanically_stable_auxetic_subset",
          "value": 392,
          "unit": "count"
        },
        {
          "metric": "mechanically_stable_random_subset",
          "value": 599,
          "unit": "count"
        },
        {
          "metric": "average_bulk_modulus_auxetic_subset",
          "value": 16,
          "unit": "GPa"
        },
        {
          "metric": "bulk_modulus_std_dev_auxetic_subset",
          "value": 6.5,
          "unit": "GPa"
        }
      ],
      "interpretation": "DFT confirms lower stiffness for auxetic candidates compared with random frameworks.",
      "prov": [
        "Pages 2657-2659"
      ]
    },
    {
      "method": "Machine Learning (Gradient Boosting Regressor)",
      "parameters": {
        "library": "scikit-learn",
        "n_estimators": 1000,
        "learning_rate": 0.01,
        "max_depth": 3,
        "subsample": 0.4,
        "cross_validation": "3-fold, 100 repetitions"
      },
      "results": [
        {
          "metric": "RMSE_average_Poissons_ratio_all",
          "value": 0.12,
          "unit": ""
        },
        {
          "metric": "RMSE_average_Poissons_ratio_auxetic_subset",
          "value": 0.15,
          "unit": ""
        }
      ],
      "interpretation": "ML predictions outperform force-field estimates for anisotropic elastic properties.",
      "prov": [
        "Pages 2659-2660"
      ]
    }
  ],
  "analysis": {
    "methods": [
      {
        "method_name": "Statistical correlation analysis",
        "results": [
          {
            "description": "Positive correlation between minimum shear modulus and minimum Young’s modulus across 590 811 structures."
          },
          {
            "description": "Weak correlation between elastic anisotropy and framework energy at force-field level."
          }
        ]
      },
      {
        "method_name": "Error metrics comparison",
        "results": [
          {
            "equation": "RMSE (Force field vs DFT) for Poisson’s ratio",
            "value": 0.29,
            "unit": ""
          },
          {
            "equation": "RMSE (ML vs DFT) for Poisson’s ratio",
            "value": 0.12,
            "unit": ""
          }
        ]
      }
    ]
  },
  "final_outcomes": {
    "yield": {
      "value": null,
      "unit": "%"
    },
    "capacity": {
      "value": null,
      "unit": "mAh g-1"
    },
    "cycle_life": null
  },
  "extraction_metadata": {
    "timestamp": "2024-06-19T14:30:00Z",
    "source_file": "chem_mater_2020_32_2653",
    "processing_time": null
  }
}

File: src/data/extractions/Galvez-Aranda_and_Seminario_-_2020_-_Solid_electrolyte_interphase_formation_between_the_reactions.json
{
  "schema": {
    "name": "Universal Chemistry Extraction Schema",
    "version": "2.1"
  },
  "units_policy": {
    "temperature": "K",
    "pressure": "bar",
    "time": "min",
    "mass": "g",
    "volume": "mL",
    "amount": "mmol",
    "concentration": "M",
    "capacity": "mAh g-1",
    "strict": true
  },
  "source": {
    "title": "Solid electrolyte interphase formation between the Li0.29La0.57TiO3 solid-state electrolyte and a Li-metal anode: an ab initio molecular dynamics study",
    "doi": "10.1039/c9ra10984f",
    "authors": [
      "Diego E. Galvez-Aranda",
      "Jorge M. Seminario"
    ],
    "journal": "RSC Advances",
    "year": 2020
  },
  "metadata": {
    "discipline": "chemistry",
    "type": "computational study",
    "tags": [
      "solid-state electrolyte",
      "ab initio molecular dynamics",
      "solid electrolyte interphase",
      "Li-metal batteries"
    ]
  },
  "targets": [
    {
      "target_id": "target_1",
      "compound_name": "Li0.29La0.57TiO3",
      "molecular_formula": "Li0.29La0.57TiO3",
      "intended_role": "solid electrolyte",
      "prov": ["Page 9000"]
    },
    {
      "target_id": "target_2",
      "compound_name": "Li metal",
      "molecular_formula": "Li",
      "intended_role": "anode",
      "prov": ["Page 9000"]
    },
    {
      "target_id": "target_3",
      "compound_name": "Li2O",
      "molecular_formula": "Li2O",
      "intended_role": "SEI product",
      "prov": ["Pages 9003-9008"]
    },
    {
      "target_id": "target_4",
      "compound_name": "La2O3",
      "molecular_formula": "La2O3",
      "intended_role": "SEI product",
      "prov": ["Pages 9003-9008"]
    }
  ],
  "chemicals": [
    {
      "chemical_id": "chem_1",
      "name": "Li0.29La0.57TiO3",
      "molecular_formula": "Li0.29La0.57TiO3",
      "ontology": {
        "role": "solid electrolyte",
        "category": "inorganic"
      },
      "amount": {
        "value": null,
        "unit": ""
      },
      "notes": "",
      "prov": ["Page 9000"]
    },
    {
      "chemical_id": "chem_2",
      "name": "Lithium metal",
      "molecular_formula": "Li",
      "ontology": {
        "role": "anode",
        "category": "element"
      },
      "amount": {
        "value": null,
        "unit": ""
      },
      "notes": "",
      "prov": ["Page 9000"]
    },
    {
      "chemical_id": "chem_3",
      "name": "Li2O",
      "molecular_formula": "Li2O",
      "ontology": {
        "role": "product",
        "category": "inorganic"
      },
      "amount": {
        "value": null,
        "unit": ""
      },
      "notes": "",
      "prov": ["Pages 9003-9008"]
    },
    {
      "chemical_id": "chem_4",
      "name": "La2O3",
      "molecular_formula": "La2O3",
      "ontology": {
        "role": "product",
        "category": "inorganic"
      },
      "amount": {
        "value": null,
        "unit": ""
      },
      "notes": "",
      "prov": ["Pages 9003-9008"]
    },
    {
      "chemical_id": "chem_5",
      "name": "Titanium",
      "molecular_formula": "Ti",
      "ontology": {
        "role": "constituent element",
        "category": "element"
      },
      "amount": {
        "value": null,
        "unit": ""
      },
      "notes": "",
      "prov": ["Page 9000"]
    },
    {
      "chemical_id": "chem_6",
      "name": "Oxygen",
      "molecular_formula": "O",
      "ontology": {
        "role": "constituent element",
        "category": "element"
      },
      "amount": {
        "value": null,
        "unit": ""
      },
      "notes": "",
      "prov": ["Page 9000"]
    }
  ],
  "synthesis": {
    "steps": [
      {
        "step_id": "step_1",
        "description": "Construction of computational model: a slab of Li0.29La0.57TiO3 (14.2 Å, 8 layers) deposited on a Li-metal (001) surface with 26 Å of Li metal; initial separation 2.1 Å.",
        "operations": [
          {
            "action": "construct_model",
            "parameters": {
              "inputs": ["chem_1", "chem_2"]
            },
            "duration": {
              "value": null,
              "unit": "min"
            },
            "temperature": {
              "value": null,
              "unit": "K"
            },
            "notes": "Model geometry details taken from text (14.2 Å slab, 26 Å Li, separation 2.1 Å).",
            "prov": ["Page 9001"]
          }
        ],
        "conditions": {
          "atmosphere": "",
          "pressure": {
            "value": null,
            "unit": "bar"
          }
        },
        "prov": ["Page 9001"]
      },
      {
        "step_id": "step_2",
        "description": "Ab initio molecular dynamics simulations at 300 K for 20 ps (time step 1 fs) with external electric fields of 0, 0.5, 1.0, and 2.0 V/Å; vacuum layer 14 Å added for field application.",
        "operations": [
          {
            "action": "simulate",
            "parameters": {
              "inputs": ["chem_1", "chem_2"],
              "electric_field": "0–2 V/Å"
            },
            "duration": {
              "value": 3.3e-13,
              "unit": "min"
            },
            "temperature": {
              "value": 300,
              "unit": "K"
            },
            "notes": "Original duration 20 ps; converted to minutes per units_policy.",
            "prov": ["Pages 9001-9002", "9008"]
          }
        ],
        "conditions": {
          "atmosphere": "",
          "pressure": {
            "value": null,
            "unit": "bar"
          }
        },
        "prov": ["Pages 9001-9002"]
      }
    ]
  },
  "workflow": {
    "timeline": [
      {
        "step_ref": "step_1",
        "description": "Model construction of Li0.29La0.57TiO3 on Li-metal."
      },
      {
        "step_ref": "step_2",
        "description": "AIMD simulations under varied external electric fields leading to SEI products."
      }
    ],
    "ambiguities": [
      {
        "issue": "Unit conversion for simulation time",
        "excerpt": "20 ps simulation duration; units_policy requires minutes."
      },
      {
        "issue": "Electric field units outside units_policy",
        "excerpt": "External electric fields of 0, 0.5, 1.0 and 2.0 V/Å applied."
      }
    ]
  },
  "characterization": [
    {
      "method": "Ab initio molecular dynamics",
      "parameters": {
        "functional": "PBE",
        "plane_wave_cutoff": "40 Ry",
        "charge_density_cutoff": "200 Ry",
        "k_points": "2×2×7 (27 total)",
        "time_step": "1 fs",
        "temperature": "300 K"
      },
      "results": [],
      "interpretation": "",
      "prov": ["Pages 9001-9002"]
    },
    {
      "method": "Bader charge analysis",
      "parameters": {},
      "results": [
        {
          "metric": "Ti charge reduction",
          "value": 3.5,
          "unit": "",
          "notes": "Bulk Ti +3.5 to +2.5 at interface"
        },
        {
          "metric": "O charge at interface",
          "value": -1.6,
          "unit": ""
        },
        {
          "metric": "Li (metal) charge at interface",
          "value": 0.8,
          "unit": ""
        }
      ],
      "interpretation": "Formation of Li2O and La2O3 phases inferred from charges.",
      "prov": ["Pages 9003-9005", "9009"]
    },
    {
      "method": "Radial distribution function (RDF)",
      "parameters": {},
      "results": [
        {
          "metric": "Li–O peak distance",
          "value": 1.95,
          "unit": "Å"
        },
        {
          "metric": "La–O peak distance",
          "value": 2.75,
          "unit": "Å"
        }
      ],
      "interpretation": "Distances consistent with Li2O and La2O3 crystal structures.",
      "prov": ["Page 9004"]
    },
    {
      "method": "Mean square displacement (MSD)",
      "parameters": {},
      "results": [
        {
          "metric": "O displacement rate (0 V/Å)",
          "value": null,
          "unit": "",
          "notes": "Positive slope indicating ongoing diffusion toward Li metal."
        }
      ],
      "interpretation": "O diffusion accelerated by electric field, leading to faster SEI growth.",
      "prov": ["Page 9010"]
    }
  ],
  "analysis": {
    "methods": [
      {
        "method_name": "Energy comparison under electric fields",
        "results": [
          {
            "equation": "",
            "value": null,
            "unit": "",
            "notes": "Lowest total energy observed at 2 V/Å indicating thermodynamic favorability of SEI formation."
          }
        ]
      }
    ]
  },
  "final_outcomes": {
    "yield": {
      "value": null,
      "unit": "%"
    },
    "capacity": {
      "value": null,
      "unit": "mAh g-1"
    },
    "cycle_life": null
  },
  "extraction_metadata": {
    "timestamp": "2023-11-01T00:00:00Z",
    "source_file": "provided_text_chunk",
    "processing_time": null
  }
}
