Repository: meomeolucifr/BattSynth

# BattSynth: LLM-Extracted Chemical Synthesis Dataset for Battery Materials

A large-scale dataset of chemical synthesis procedures extracted from 605 battery material research papers using GPT-o3, with multi-metric quality assurance and human-in-the-loop verification.

## Dataset Overview

| Metric | Count |
|--------|-------|
| Total papers | 605 |
| Target compounds | 1,537 |
| Unique chemicals | 1,663 |
| Synthesis steps | 1,872 |
| Synthesis operations | 2,880 |
| Characterization entries | 2,048 |
| Characterization results | 4,086 |

File: src/data/extractions/Goodenough_and_Kim_-_2010_-_Challenges_for_Rechargeable_Li_Batteries_reactions.json
{
  "schema": {
    "name": "Universal Chemistry Extraction Schema",
    "version": "2.1"
  },
  "units_policy": {
    "temperature": "K",
    "pressure": "bar",
    "time": "min",
    "mass": "g",
    "volume": "mL",
    "amount": "mmol",
    "concentration": "M",
    "capacity": "mAh g-1",
    "strict": true
  },
  "source": {
    "title": "Challenges for Rechargeable Li Batteries",
    "doi": "10.1021/cm901452z",
    "authors": ["John B. Goodenough", "Youngsik Kim"],
    "journal": "Chemistry of Materials",
    "year": 2010
  },
  "metadata": {
    "discipline": "chemistry",
    "type": "review article",
    "tags": ["Li-ion batteries", "electrolytes", "electrode materials"]
  },
  "targets": [
    {
      "target_id": "target_1",
      "compound_name": "1 M LiPF6 in EC:DEC (1:1)",
      "molecular_formula": "",
      "intended_role": "electrolyte",
      "prov": ["Table 1"]
    },
    {
      "target_id": "target_2",
      "compound_name": "1 M LiPF6 in EC:DMC (1:1)",
      "molecular_formula": "",
      "intended_role": "electrolyte",
      "prov": ["Table 1"]
    },
    {
      "target_id": "target_3",
      "compound_name": "1 M LiTFSI in EMI-TFSI",
      "molecular_formula": "",
      "intended_role": "electrolyte",
      "prov": ["Table 1"]
    },
    {
      "target_id": "target_4",
      "compound_name": "1 M LiBF4 in EMI-BF4",
      "molecular_formula": "",
      "intended_role": "electrolyte",
      "prov": ["Table 1"]
    },
    {
      "target_id": "target_5",
      "compound_name": "LiTFSI-P(EO/MEEGE) polymer electrolyte",
      "molecular_formula": "",
      "intended_role": "electrolyte",
      "prov": ["Table 1"]
    },
    {
      "target_id": "target_6",
      "compound_name": "LiClO4-PEO (8 wt %) + 10 wt % TiO2 composite",
      "molecular_formula": "",
      "intended_role": "electrolyte",
      "prov": ["Table 1"]
    },
    {
      "target_id": "target_7",
      "compound_name": "Li4-xGe1-xPxS4 (x = 0.75)",
      "molecular_formula": "",
      "intended_role": "electrolyte",
      "prov": ["Table 1"]
    },
    {
      "target_id": "target_8",
      "compound_name": "0.05 Li4SiO4 + 0.57 Li2S + 0.38 SiS2 glass",
      "molecular_formula": "",
      "intended_role": "electrolyte",
      "prov": ["Table 1"]
    },
    {
      "target_id": "target_9",
      "compound_name": "LiAlCl4 + SO2 liquid electrolyte",
      "molecular_formula": "",
      "intended_role": "electrolyte",
      "prov": ["Table 1"]
    },
    {
      "target_id": "target_10",
      "compound_name": "Graphitic carbon (LiC6) anode material",
      "molecular_formula": "LiC6",
      "intended_role": "anode",
      "prov": ["Page 593, Figure 6"]
    }
  ],
  "chemicals": [
    {
      "chemical_id": "chem_1",
      "name": "LiPF6",
      "molecular_formula": "",
      "ontology": {
        "role": "salt",
        "category": "inorganic"
      },
      "amount": {
        "value": null,
        "unit": ""
      },
      "notes": "",
      "prov": ["Table 1"]
    },
    {
      "chemical_id": "chem_2",
      "name": "Ethylene carbonate (EC)",
      "molecular_formula": "",
      "ontology": {
        "role": "solvent",
        "category": "organic"
      },
      "amount": {
        "value": null,
        "unit": ""
      },
      "notes": "",
      "prov": ["Table 1"]
    },
    {
      "chemical_id": "chem_3",
      "name": "Diethyl carbonate (DEC)",
      "molecular_formula": "",
      "ontology": {
        "role": "solvent",
        "category": "organic"
      },
      "amount": {
        "value": null,
        "unit": ""
      },
      "notes": "",
      "prov": ["Table 1"]
    },
    {
      "chemical_id": "chem_4",
      "name": "Dimethyl carbonate (DMC)",
      "molecular_formula": "",
      "ontology": {
        "role": "solvent",
        "category": "organic"
      },
      "amount": {
        "value": null,
        "unit": ""
      },
      "notes": "",
      "prov": ["Table 1"]
    },
    {
      "chemical_id": "chem_5",
      "name": "LiTFSI",
      "molecular_formula": "",
      "ontology": {
        "role": "salt",
        "category": "inorganic"
      },
      "amount": {
        "value": null,
        "unit": ""
      },
      "notes": "",
      "prov": ["Table 1"]
    },
    {
      "chemical_id": "chem_6",
      "name": "EMI-TFSI",
      "molecular_formula": "",
      "ontology": {
        "role": "ionic liquid",
        "category": "organic salt"
      },
      "amount": {
        "value": null,
        "unit": ""
      },
      "notes": "",
      "prov": ["Table 1"]
    },
    {
      "chemical_id": "chem_7",
      "name": "LiBF4",
      "molecular_formula": "",
      "ontology": {
        "role": "salt",
        "category": "inorganic"
      },
      "amount": {
        "value": null,
        "unit": ""
      },
      "notes": "",
      "prov": ["Table 1"]
    },
    {
      "chemical_id": "chem_8",
      "name": "EMI-BF4",
      "molecular_formula": "",
      "ontology": {
        "role": "ionic liquid",
        "category": "organic salt"
      },
      "amount": {
        "value": null,
        "unit": ""
      },
      "notes": "",
      "prov": ["Table 1"]
    },
    {
      "chemical_id": "chem_9",
      "name": "LiClO4",
      "molecular_formula": "",
      "ontology": {
        "role": "salt",
        "category": "inorganic"
      },
      "amount": {
        "value": null,
        "unit": ""
      },
      "notes": "",
      "prov": ["Table 1"]
    },
    {
      "chemical_id": "chem_10",
      "name": "PEO",
      "molecular_formula": "",
      "ontology": {
        "role": "polymer",
        "category": "polymer"
      },
      "amount": {
        "value": null,
        "unit": ""
      },
      "notes": "",
      "prov": ["Table 1"]
    },
    {
      "chemical_id": "chem_11",
      "name": "TiO2",
      "molecular_formula": "",
      "ontology": {
        "role": "additive",
        "category": "inorganic oxide"
      },
      "amount": {
        "value": null,
        "unit": ""
      },
      "notes": "10 wt % in composite electrolyte",
      "prov": ["Table 1"]
    }
  ],
  "synthesis": {
    "steps": []
  },
  "workflow": {
    "timeline": [
      {
        "step_ref": "",
        "description": ""
      }
    ],
    "ambiguities": [
      {
        "issue": "Units formatting in Table 1 for ionic conductivity (\"/C2 10-3 s/cm\") is unclear.",
        "excerpt": "\"Ionic conductivity (/C210-3s/cm) at room temp\""
      },
      {
        "issue": "Incomplete numerical data for LiAlCl4 + SO2 electrolyte row (values partly truncated).",
        "excerpt": "Inorganic liquid LiAlCl4+SO2 7020- 4.420"
      }
    ]
  },
  "characterization": [
    {
      "method": "Ionic conductivity measurement",
      "parameters": {
        "temperature": {
          "value": 298,
          "unit": "K"
        }
      },
      "results": [
        {
          "metric": "ionic conductivity",
          "value": 7,
          "unit": "10^-3 S cm-1"
        }
      ],
      "interpretation": "",
      "prov": ["Table 1", "target_1"]
    },
    {
      "method": "Electrochemical window determination",
      "parameters": {},
      "results": [
        {
          "metric": "reduction limit",
          "value": 1.37,
          "unit": "V"
        },
        {
          "metric": "oxidation limit",
          "value": 4.56,
          "unit": "V"
        }
      ],
      "interpretation": "",
      "prov": ["Table 1", "target_1"]
    },
    {
      "method": "Ionic conductivity measurement",
      "parameters": {
        "temperature": {
          "value": 298,
          "unit": "K"
        }
      },
      "results": [
        {
          "metric": "ionic conductivity",
          "value": 10,
          "unit": "10^-3 S cm-1"
        }
      ],
      "interpretation": "",
      "prov": ["Table 1", "target_2"]
    },
    {
      "method": "Electrochemical window determination",
      "parameters": {},
      "results": [
        {
          "metric": "reduction limit",
          "value": 1.37,
          "unit": "V"
        },
        {
          "metric": "oxidation limit",
          "value": 5.03,
          "unit": "V"
        }
      ],
      "interpretation": "",
      "prov": ["Table 1", "target_2"]
    },
    {
      "method": "Galvanostatic charge/discharge",
      "parameters": {},
      "results": [
        {
          "metric": "reversible capacity",
          "value": 370,
          "unit": "mAh g-1"
        }
      ],
      "interpretation": "Capacity of carbon anode after SEI formation.",
      "prov": ["Page 593, Figure 6", "target_10"]
    }
  ],
  "analysis": {
    "methods": [
      {
        "method_name": "Table 1 comparative study",
        "results": [
          {
            "description": "Relative flammability and electrochemical windows of various electrolyte classes",
            "value": "",
            "unit": ""
          }
        ]
      }
    ]
  },
  "final_outcomes": {
    "yield": {
      "value": null,
      "unit": "%"
    },
    "capacity": {
      "value": 370,
      "unit": "mAh g-1"
    },
    "cycle_life": null
  },
  "extraction_metadata": {
    "timestamp": "2024-06-18T20:41:00Z",
    "source_file": "provided_text_chunk",
    "processing_time": null
  }
}

File: src/data/extractions/Gu_et_al__-_2012_-_Conflicting_Roles_of_Nickel_in_Controlling_Cathode_reactions.json
{
  "schema": {
    "name": "Universal Chemistry Extraction Schema",
    "version": "2.1"
  },
  "units_policy": {
    "temperature": "K",
    "pressure": "bar",
    "time": "min",
    "mass": "g",
    "volume": "mL",
    "amount": "mmol",
    "concentration": "M",
    "capacity": "mAh g-1",
    "strict": true
  },
  "source": {
    "title": "Conflicting Roles of Nickel in Controlling Cathode Performance in Lithium Ion Batteries",
    "doi": "10.1021/nl302249v",
    "authors": [
      "Meng Gu",
      "Ilias Belharouak",
      "Arda Genc",
      "Zhiguo Wang",
      "Dapeng Wang",
      "Khalil Amine",
      "Fei Gao",
      "Guangwen Zhou",
      "Suntharampillai Thevuthasan",
      "Donald R. Baer",
      "Ji-Guang Zhang",
      "Nigel D. Browning",
      "Jun Liu",
      "Chongmin Wang"
    ],
    "journal": "Nano Letters",
    "year": 2012
  },
  "metadata": {
    "discipline": "chemistry",
    "type": "research article",
    "tags": ["lithium-ion battery", "cathode materials", "nickel segregation", "STEM", "DFT"]
  },
  "targets": [
    {
      "target_id": "target_1",
      "compound_name": "Li1.2Ni0.2Mn0.6O2 nanoparticles",
      "molecular_formula": "Li1.2Ni0.2Mn0.6O2",
      "intended_role": "product",
      "prov": ["Page 5186-5188"]
    }
  ],
  "chemicals": [
    {
      "chemical_id": "chem_1",
      "name": "Ni0.25Mn0.75(OH)2",
      "molecular_formula": "Ni0.25Mn0.75(OH)2",
      "ontology": {
        "role": "reactant",
        "category": "inorganic"
      },
      "amount": {
        "value": null,
        "unit": ""
      },
      "notes": "",
      "prov": ["Page 5189"]
    },
    {
      "chemical_id": "chem_2",
      "name": "Li2CO3",
      "molecular_formula": "Li2CO3",
      "ontology": {
        "role": "reactant",
        "category": "inorganic"
      },
      "amount": {
        "value": null,
        "unit": ""
      },
      "notes": "",
      "prov": ["Page 5189"]
    },
    {
      "chemical_id": "chem_3",
      "name": "Li1.2Ni0.2Mn0.6O2",
      "molecular_formula": "Li1.2Ni0.2Mn0.6O2",
      "ontology": {
        "role": "product",
        "category": "inorganic"
      },
      "amount": {
        "value": null,
        "unit": ""
      },
      "notes": "Cathode material (LNMO)",
      "prov": ["Page 5186"]
    },
    {
      "chemical_id": "chem_4",
      "name": "LiNi0.5Mn0.5O2 (model compound)",
      "molecular_formula": "LiNi0.5Mn0.5O2",
      "ontology": {
        "role": "reference_model",
        "category": "inorganic"
      },
      "amount": {
        "value": null,
        "unit": ""
      },
      "notes": "Used in DFT calculations",
      "prov": ["Page 5189"]
    }
  ],
  "synthesis": {
    "steps": [
      {
        "step_id": "step_1",
        "description": "Mixing precursors",
        "operations": [
          {
            "action": "mix",
            "parameters": {
              "inputs": ["chem_1", "chem_2"]
            },
            "duration": {
              "value": null,
              "unit": "min"
            },
            "temperature": {
              "value": null,
              "unit": "K"
            },
            "notes": ""
          }
        ],
        "conditions": {
          "atmosphere": "",
          "pressure": {
            "value": null,
            "unit": "bar"
          }
        },
        "prov": ["Page 5189"]
      },
      {
        "step_id": "step_2",
        "description": "Calcination of mixture to form LNMO nanoparticles",
        "operations": [
          {
            "action": "calcine",
            "parameters": {
              "inputs": ["step_1"]
            },
            "duration": {
              "value": null,
              "unit": "min"
            },
            "temperature": {
              "value": 1173,
              "unit": "K"
            },
            "notes": "Described as 900 °C for different times"
          }
        ],
        "conditions": {
          "atmosphere": "",
          "pressure": {
            "value": null,
            "unit": "bar"
          }
        },
        "prov": ["Page 5189"]
      }
    ]
  },
  "workflow": {
    "timeline": [
      {
        "step_ref": "step_1",
        "description": "Precursor mixing of Ni0.25Mn0.75(OH)2 and Li2CO3"
      },
      {
        "step_ref": "step_2",
        "description": "Calcination at 900 °C (1173 K) to obtain LNMO nanoparticles"
      }
    ],
    "ambiguities": [
      {
        "issue": "Unspecified calcination time",
        "excerpt": "\"the mixture was calcined at 900 °C for different times\""
      },
      {
        "issue": "Ambiguous capacity value",
        "excerpt": "\"demonstrated a rechargeable capacity of >250 mAh/g\""
      }
    ]
  },
  "characterization": [
    {
      "method": "STEM (HAADF Z-contrast)",
      "parameters": {},
      "results": [
        {
          "metric": "Surface Ni segregation",
          "value": "",
          "unit": "",
          "notes": "Certain facets and grain boundaries show enhanced Z-contrast indicating Ni enrichment"
        }
      ],
      "interpretation": "Preferential Ni segregation at mixed cation/anion terminated facets",
      "prov": ["Figures 1, 2, 3"]
    },
    {
      "method": "XEDS mapping",
      "parameters": {},
      "results": [
        {
          "metric": "Ni:Mn ratio interior",
          "value": 0.25,
          "unit": "",
          "notes": "Approximately 1:4"
        },
        {
          "metric": "Ni:Mn ratio surface/grain boundary",
          "value": 1,
          "unit": "",
          "notes": "Approximately 1:1 at certain regions"
        }
      ],
      "interpretation": "Ni enrichment at surfaces and grain boundaries confirmed",
      "prov": ["Figures 3, 4"]
    },
    {
      "method": "XEDS tomography",
      "parameters": {},
      "results": [
        {
          "metric": "3D distribution of Ni",
          "value": "",
          "unit": "",
          "notes": "Ni selectively segregated to certain surfaces and grain boundaries"
        }
      ],
      "interpretation": "",
      "prov": ["Figure 3f"]
    },
    {
      "method": "Lattice parameter measurement (from STEM images)",
      "parameters": {},
      "results": [
        {
          "metric": "LiMO2 (R3̅m) lattice a=b",
          "value": 2.887,
          "unit": "Å",
          "notes": ""
        },
        {
          "metric": "LiMO2 (R3̅m) lattice c",
          "value": 14.29,
          "unit": "Å",
          "notes": ""
        },
        {
          "metric": "Li2MO3 (C2/m) lattice a",
          "value": 4.926,
          "unit": "Å",
          "notes": ""
        },
        {
          "metric": "Li2MO3 (C2/m) lattice b",
          "value": 8.527,
          "unit": "Å",
          "notes": ""
        },
        {
          "metric": "Li2MO3 (C2/m) lattice c",
          "value": 5.028,
          "unit": "Å",
          "notes": ""
        },
        {
          "metric": "Li2MO3 (C2/m) lattice β",
          "value": 109.22,
          "unit": "°",
          "notes": ""
        }
      ],
      "interpretation": "",
      "prov": ["Figure 1"]
    }
  ],
  "analysis": {
    "methods": [
      {
        "method_name": "DFT calculation of diffusion barriers",
        "results": [
          {
            "equation": "",
            "value": 0.25,
            "unit": "eV",
            "notes": "Ni diffusion barrier along Li channel (path A)"
          },
          {
            "equation": "",
            "value": 1.47,
            "unit": "eV",
            "notes": "Ni diffusion barrier along path B"
          },
          {
            "equation": "",
            "value": 0.67,
            "unit": "eV",
            "notes": "Li diffusion barrier along path A"
          },
          {
            "equation": "",
            "value": 0.98,
            "unit": "eV",
            "notes": "Li diffusion barrier along path B"
          }
        ]
      }
    ]
  },
  "final_outcomes": {
    "yield": {
      "value": null,
      "unit": "%"
    },
    "capacity": {
      "value": null,
      "unit": "mAh g-1"
    },
    "cycle_life": null
  },
  "extraction_metadata": {
    "timestamp": "2023-10-01T00:00:00Z",
    "source_file": "",
    "processing_time": null
  }
}

File: src/data/extractions/Guo_et_al__-_2013_-_Lithium_Sulfur_Battery_Cathode_Enabled_by_Lithium__reactions.json
{
  "schema": {
    "name": "Universal Chemistry Extraction Schema",
    "version": "2.1"
  },
  "units_policy": {
    "temperature": "K",
    "pressure": "bar",
    "time": "min",
    "mass": "g",
    "volume": "mL",
    "amount": "mmol",
    "concentration": "M",
    "capacity": "mAh g-1",
    "strict": true
  },
  "source": {
    "title": "Lithium −Sulfur Battery Cathode Enabled by Lithium −Nitrile Interaction",
    "doi": "10.1021/ja309435f",
    "authors": [
      "Juchen Guo",
      "Zichao Yang",
      "Yingchao Yu",
      "Héctor D. Abruña",
      "Lynden A. Archer"
    ],
    "journal": "Journal of the American Chemical Society",
    "year": 2013
  },
  "metadata": {
    "discipline": "chemistry",
    "type": "materials_synthesis",
    "tags": ["Li2S cathode", "polyacrylonitrile", "lithium-sulfur battery", "carbon composite"]
  },
  "targets": [
    {
      "target_id": "target_1",
      "compound_name": "Li2S-C composite cathode",
      "molecular_formula": "",
      "intended_role": "product",
      "prov": ["Scheme 1", "Results section"]
    }
  ],
  "chemicals": [
    {
      "chemical_id": "chem_1",
      "name": "Lithium sulfide",
      "molecular_formula": "Li2S",
      "ontology": {
        "role": "reactant",
        "category": "inorganic"
      },
      "amount": {
        "value": null,
        "unit": ""
      },
      "notes": "",
      "prov": ["Text p.764"]
    },
    {
      "chemical_id": "chem_2",
      "name": "Lithium trisulfide",
      "molecular_formula": "Li2S3",
      "ontology": {
        "role": "reactant",
        "category": "inorganic"
      },
      "amount": {
        "value": null,
        "unit": ""
      },
      "notes": "Formed in situ from Li2S and sulfur for DMF solubility",
      "prov": ["Scheme 1"]
    },
    {
      "chemical_id": "chem_3",
      "name": "Polyacrylonitrile",
      "molecular_formula": "",
      "ontology": {
        "role": "polymer precursor",
        "category": "organic"
      },
      "amount": {
        "value": null,
        "unit": ""
      },
      "notes": "",
      "prov": ["Text p.763-764"]
    },
    {
      "chemical_id": "chem_4",
      "name": "Dimethylformamide",
      "molecular_formula": "C3H7NO",
      "ontology": {
        "role": "solvent",
        "category": "solvent"
      },
      "amount": {
        "value": null,
        "unit": ""
      },
      "notes": "",
      "prov": ["Scheme 1"]
    },
    {
      "chemical_id": "chem_5",
      "name": "Argon",
      "molecular_formula": "Ar",
      "ontology": {
        "role": "atmosphere",
        "category": "gas"
      },
      "amount": {
        "value": null,
        "unit": ""
      },
      "notes": "",
      "prov": ["Text p.764"]
    },
    {
      "chemical_id": "chem_6",
      "name": "Lithium foil",
      "molecular_formula": "Li",
      "ontology": {
        "role": "counter electrode",
        "category": "metal"
      },
      "amount": {
        "value": null,
        "unit": ""
      },
      "notes": "Used in half-cell testing",
      "prov": ["Text p.765"]
    }
  ],
  "synthesis": {
    "steps": [
      {
        "step_id": "step_1",
        "description": "Preparation of Li2S3–PAN solution",
        "operations": [
          {
            "action": "dissolve",
            "parameters": {
              "inputs": ["chem_2", "chem_3", "chem_4"]
            },
            "temperature": {
              "value": null,
              "unit": "K"
            },
            "duration": {
              "value": null,
              "unit": "min"
            },
            "notes": "Co-dissolution of Li2S3 salt and PAN in DMF creates homogeneous solution"
          }
        ],
        "conditions": {
          "atmosphere": "",
          "pressure": {
            "value": null,
            "unit": ""
          }
        },
        "prov": ["Scheme 1"]
      },
      {
        "step_id": "step_2",
        "description": "Vacuum drying of cross-linked polymer",
        "operations": [
          {
            "action": "dry",
            "parameters": {
              "inputs": []
            },
            "temperature": {
              "value": 373,
              "unit": "K"
            },
            "duration": {
              "value": 2880,
              "unit": "min"
            },
            "notes": "Removal of DMF under vacuum"
          }
        ],
        "conditions": {
          "atmosphere": "vacuum",
          "pressure": {
            "value": null,
            "unit": ""
          }
        },
        "prov": ["Text p.764"]
      },
      {
        "step_id": "step_3",
        "description": "Pulverization of dried composite",
        "operations": [
          {
            "action": "ball_mill",
            "parameters": {
              "inputs": []
            },
            "temperature": {
              "value": null,
              "unit": "K"
            },
            "duration": {
              "value": null,
              "unit": "min"
            },
            "notes": "Mechanical ball milling to obtain fine powder"
          }
        ],
        "conditions": {
          "atmosphere": "",
          "pressure": {
            "value": null,
            "unit": ""
          }
        },
        "prov": ["Text p.764"]
      },
      {
        "step_id": "step_4",
        "description": "Dehydrogenation and cyclization heat treatment",
        "operations": [
          {
            "action": "heat",
            "parameters": {
              "inputs": []
            },
            "temperature": {
              "value": 573,
              "unit": "K"
            },
            "duration": {
              "value": 120,
              "unit": "min"
            },
            "notes": "Argon atmosphere; converts Li2S3–PAN to Li2S in PAN matrix"
          }
        ],
        "conditions": {
          "atmosphere": "argon",
          "pressure": {
            "value": null,
            "unit": ""
          }
        },
        "prov": ["Scheme 1", "Text p.764"]
      },
      {
        "step_id": "step_5",
        "description": "Carbonization of PAN to form Li2S-C composite",
        "operations": [
          {
            "action": "heat",
            "parameters": {
              "inputs": []
            },
            "temperature": {
              "value": 873,
              "unit": "K"
            },
            "duration": {
              "value": 30,
              "unit": "min"
            },
            "notes": "Maintained in argon atmosphere"
          }
        ],
        "conditions": {
          "atmosphere": "argon",
          "pressure": {
            "value": null,
            "unit": ""
          }
        },
        "prov": ["Scheme 1", "Text p.764"]
      }
    ]
  },
  "workflow": {
    "timeline": [
      {
        "step_ref": "step_1",
        "description": "Solution formation and Li–nitrile cross-linking"
      },
      {
        "step_ref": "step_2",
        "description": "Solvent removal by vacuum drying at 100 °C (48 h)"
      },
      {
        "step_ref": "step_3",
        "description": "Mechanical milling to fine powder"
      },
      {
        "step_ref": "step_4",
        "description": "Heat treatment at 300 °C for 2 h under Ar (dehydrogenation/cyclization)"
      },
      {
        "step_ref": "step_5",
        "description": "Carbonization at 600 °C for 30 min under Ar producing Li2S-C composite"
      }
    ],
    "ambiguities": [
      {
        "issue": "Quantities of reactants not reported",
        "excerpt": "The specific amounts of Li2S3, PAN, and DMF used for codissolution are not provided."
      }
    ]
  },
  "characterization": [
    {
      "method": "XRD",
      "parameters": {},
      "results": [
        {
          "metric": "phase identification",
          "value": "Li2S phase confirmed after 300 °C treatment and after carbonization",
          "unit": ""
        }
      ],
      "interpretation": "Indicates successful conversion to Li2S and retention after carbonization",
      "prov": ["Figure 1"]
    },
    {
      "method": "TGA",
      "parameters": {
        "atmosphere": "oxidative"
      },
      "results": [
        {
          "metric": "weight gain",
          "value": 124,
          "unit": "wt %"
        },
        {
          "metric": "Li2S content in composite",
          "value": 51.8,
          "unit": "wt %"
        }
      ],
      "interpretation": "",
      "prov": ["Supporting Information Figure S1"]
    },
    {
      "method": "FTIR",
      "parameters": {},
      "results": [
        {
          "metric": "C≡N stretch absence",
          "value": "",
          "unit": ""
        },
        {
          "metric": "C=N shift",
          "value": "1560 cm-1 → 1430 cm-1",
          "unit": ""
        }
      ],
      "interpretation": "Shift attributed to interaction between nitrogen atoms and lithium salt",
      "prov": ["Supporting Information Figure S3"]
    },
    {
      "method": "Raman",
      "parameters": {},
      "results": [
        {
          "metric": "graphitic content comparison",
          "value": "Li2S-C shows lower graphitic content than carbonized PAN",
          "unit": ""
        }
      ],
      "interpretation": "Lithium sulfide association hinders graphitization",
      "prov": ["Supporting Information Figure S4"]
    },
    {
      "method": "TEM/STEM-EDX/EELS",
      "parameters": {},
      "results": [
        {
          "metric": "element distribution",
          "value": "C, S, and Li uniformly distributed",
          "unit": ""
        }
      ],
      "interpretation": "Supports uniform Li2S dispersion in carbon matrix",
      "prov": ["Figure 2"]
    },
    {
      "method": "Cyclic Voltammetry",
      "parameters": {
        "scan_rate": {
          "value": 0.05,
          "unit": "mV s-1"
        },
        "voltage_window": "1.5–3.5 V vs Li/Li+"
      },
      "results": [
        {
          "metric": "first cathodic peak potential",
          "value": 3.1,
          "unit": "V"
        },
        {
          "metric": "subsequent cathodic peak",
          "value": 2.55,
          "unit": "V"
        }
      ],
      "interpretation": "High potential delithiation attributed to Li–N bonding; stabilizes after initial cycles",
      "prov": ["Figure 3"]
    },
    {
      "method": "Galvanostatic charge/discharge",
      "parameters": {
        "current_density": {
          "value": 10,
          "unit": "mA g-1"
        }
      },
      "results": [
        {
          "metric": "reversible capacity",
          "value": 900,
          "unit": "mAh g-1"
        }
      ],
      "interpretation": "Near-theoretical capacity at low rate",
      "prov": ["Figure 4"]
    },
    {
      "method": "Galvanostatic cycling",
      "parameters": {
        "current_density": {
          "value": 200,
          "unit": "mA g-1"
        }
      },
      "results": [
        {
          "metric": "stable capacity",
          "value": 500,
          "unit": "mAh g-1"
        },
        {
          "metric": "Coulombic efficiency",
          "value": 100,
          "unit": "%"
        }
      ],
      "interpretation": "Demonstrates effective polysulfide sequestration and cycling stability",
      "prov": ["Figure 5"]
    }
  ],
  "analysis": {
    "methods": []
  },
  "final_outcomes": {
    "yield": {
      "value": null,
      "unit": "%"
    },
    "capacity": {
      "value": 500,
      "unit": "mAh g-1"
    },
    "cycle_life": null
  },
  "extraction_metadata": {
    "timestamp": "2024-06-05T00:00:00Z",
    "source_file": "provided_text_chunk",
    "processing_time": null
  }
}

File: src/data/extractions/H_lsen_et_al__-_2009_-_Thermodynamics_of_the_Heusler_alloy_Co_2___x_Mn_1__reactions.json
{
  "schema": {
    "name": "Universal Chemistry Extraction Schema",
    "version": "2.1"
  },
  "units_policy": {
    "temperature": "K",
    "pressure": "bar",
    "time": "min",
    "mass": "g",
    "volume": "mL",
    "amount": "mmol",
    "concentration": "M",
    "capacity": "mAh g-1",
    "strict": true
  },
  "source": {
    "title": "Thermodynamics of the Heusler alloy Co2−xMn1+xSi: A combined density functional theory and cluster expansion study",
    "doi": "10.1103/PhysRevB.79.094407",
    "authors": [
      "Björn Hülsen",
      "Matthias Scheffler",
      "Peter Kratzer"
    ],
    "journal": "Physical Review B",
    "year": 2009
  },
  "metadata": {
    "discipline": "chemistry",
    "type": "computational materials study",
    "tags": ["Heusler alloy", "DFT", "cluster expansion", "Monte Carlo"]
  },
  "targets": [
    {
      "target_id": "target_1",
      "compound_name": "Co2MnSi",
      "molecular_formula": "Co2MnSi",
      "intended_role": "primary material studied",
      "prov": ["Page 2, Figure 1", "Table I"]
    },
    {
      "target_id": "target_2",
      "compound_name": "Co2−xMn1+xSi",
      "molecular_formula": "",
      "intended_role": "compositionally variable alloy",
      "prov": ["Title", "Throughout text"]
    },
    {
      "target_id": "target_3",
      "compound_name": "Co2Mn4Si2",
      "molecular_formula": "Co2Mn4Si2",
      "intended_role": "predicted ordered ground state",
      "prov": ["Page 5, Section C", "Figure 6"]
    }
  ],
  "chemicals": [
    {
      "chemical_id": "chem_1",
      "name": "Cobalt",
      "molecular_formula": "Co",
      "ontology": {
        "role": "element/reservoir",
        "category": "inorganic"
      },
      "amount": {
        "value": null,
        "unit": ""
      },
      "notes": "",
      "prov": ["Section II.B"]
    },
    {
      "chemical_id": "chem_2",
      "name": "Manganese",
      "molecular_formula": "Mn",
      "ontology": {
        "role": "element/reservoir",
        "category": "inorganic"
      },
      "amount": {
        "value": null,
        "unit": ""
      },
      "notes": "",
      "prov": ["Section II.B"]
    },
    {
      "chemical_id": "chem_3",
      "name": "Silicon",
      "molecular_formula": "Si",
      "ontology": {
        "role": "element/reservoir",
        "category": "inorganic"
      },
      "amount": {
        "value": null,
        "unit": ""
      },
      "notes": "",
      "prov": ["Section II.B"]
    },
    {
      "chemical_id": "chem_4",
      "name": "Co3Si",
      "molecular_formula": "Co3Si",
      "ontology": {
        "role": "reference reservoir compound",
        "category": "intermetallic"
      },
      "amount": {
        "value": null,
        "unit": ""
      },
      "notes": "",
      "prov": ["Section II.B"]
    },
    {
      "chemical_id": "chem_5",
      "name": "Mn3Si",
      "molecular_formula": "Mn3Si",
      "ontology": {
        "role": "reference reservoir compound",
        "category": "intermetallic"
      },
      "amount": {
        "value": null,
        "unit": ""
      },
      "notes": "",
      "prov": ["Section II.B"]
    },
    {
      "chemical_id": "chem_6",
      "name": "Co2MnSi",
      "molecular_formula": "Co2MnSi",
      "ontology": {
        "role": "compound under study",
        "category": "intermetallic"
      },
      "amount": {
        "value": null,
        "unit": ""
      },
      "notes": "",
      "prov": ["Throughout text"]
    }
  ],
  "synthesis": {
    "steps": []
  },
  "workflow": {
    "timeline": [
      {
        "step_ref": "comp_1",
        "description": "Density functional theory (FP-LAPW, GGA-PBE) calculations on various Co, Mn, Si configurations."
      },
      {
        "step_ref": "comp_2",
        "description": "Construction of cluster expansions (energy CE and moment CE) using 60 DFT-calculated structures."
      },
      {
        "step_ref": "comp_3",
        "description": "Ground-state search and Monte Carlo simulations based on energy CE to evaluate thermodynamic stability."
      }
    ],
    "ambiguities": []
  },
  "characterization": [
    {
      "method": "DFT (FP-LAPW, GGA-PBE)",
      "parameters": {
        "lattice_constant": {
          "value": 5.629,
          "unit": "Å"
        },
        "k_point_mesh": "12×12×12 for 4-atom cell; 6×6×6 for 32-atom cell",
        "plane_wave_cutoff": {
          "value": 15.5,
          "unit": "Ry"
        }
      },
      "results": [
        {
          "metric": "spin_gap",
          "value": 0.35,
          "unit": "eV"
        },
        {
          "metric": "band_gap",
          "value": 0.84,
          "unit": "eV"
        },
        {
          "metric": "total_spin_moment",
          "value": 5.00,
          "unit": "μB per formula unit"
        }
      ],
      "interpretation": "Ideal Co2MnSi predicted to be half-metallic.",
      "prov": ["Table I"]
    },
    {
      "method": "Cluster Expansion (energy CE)",
      "parameters": {
        "figures_used": "9 pairs, 6 triplets",
        "cross_validation_score": {
          "value": 5.8,
          "unit": "meV per atom"
        }
      },
      "results": [
        {
          "metric": "predicted_ground_states",
          "value": "L21 Co2MnSi; Co2Mn4Si2; Co2Mn10Si4; CoMn11Si4",
          "unit": ""
        }
      ],
      "interpretation": "",
      "prov": ["Page 5, Fig. 5", "Section C"]
    },
    {
      "method": "Cluster Expansion (moment CE)",
      "parameters": {
        "cross_validation_score": {
          "value": 0.05,
          "unit": "μB per atom"
        }
      },
      "results": [
        {
          "metric": "extended_Slater_Pauling_rule",
          "value": "Mtot = NV − 24 nSi / per unit cell",
          "unit": ""
        }
      ],
      "interpretation": "Rule holds for Mn content 25–60%.",
      "prov": ["Section D", "Table III"]
    },
    {
      "method": "Monte Carlo simulation",
      "parameters": {
        "cell_size": "6144 Co/Mn sites",
        "temperature_range": "300–1400 K"
      },
      "results": [
        {
          "metric": "Co-Mn swap concentration at 1000 K",
          "value": 0.001,
          "unit": "fraction"
        },
        {
          "metric": "phase_separation_temperature Co2Mn4Si2",
          "value": 320,
          "unit": "K"
        }
      ],
      "interpretation": "Stoichiometric Co2MnSi remains highly ordered up to 1000 K; Co2Mn4Si2 decomposes above ~320 K.",
      "prov": ["Figures 9 & 10"]
    }
  ],
  "analysis": {
    "methods": [
      {
        "method_name": "Formation energy calculation",
        "results": [
          {
            "equation": "Ef = (E(a,b) − a/3 E(Co3Si) − b/3 E(Mn3Si))/(a+b)",
            "value": null,
            "unit": "eV per atom"
          }
        ]
      },
      {
        "method_name": "Extended Slater-Pauling verification",
        "results": [
          {
            "equation": "Mtot = NV − 24 nSi",
            "value": null,
            "unit": "μB"
          }
        ]
      }
    ]
  },
  "final_outcomes": {
    "yield": {
      "value": null,
      "unit": "%"
    },
    "capacity": {
      "value": null,
      "unit": "mAh g-1"
    },
    "cycle_life": null
  },
  "extraction_metadata": {
    "timestamp": "2023-11-24T05:12:00Z",
    "source_file": "",
    "processing_time": null
  }
}

File: src/data/extractions/Hao_et_al__-_2019_-_Taming_Active_Material-Solid_Electrolyte_Interface_reactions.json
{
  "schema": {
    "name": "Universal Chemistry Extraction Schema",
    "version": "2.1"
  },
  "units_policy": {
    "temperature": "K",
    "pressure": "bar",
    "time": "min",
    "mass": "g",
    "volume": "mL",
    "amount": "mmol",
    "concentration": "M",
    "capacity": "mAh g-1",
    "strict": true
  },
  "source": {
    "title": "Taming Active Material-Solid Electrolyte Interfaces with Organic Cathode for All-Solid-State Batteries",
    "doi": "10.1016/j.joule.2019.03.017",
    "authors": ["Fang Hao", "Xiaowei Chi", "Yanliang Liang", "Ye Zhang", "Rong Xu", "Hua Guo", "Tanguy Terlier", "Hui Dong", "Kejie Zhao", "Jun Lou", "Yan Yao"],
    "journal": "Joule",
    "year": 2019
  },
  "metadata": {
    "discipline": "chemistry",
    "type": "research article",
    "tags": ["all-solid-state sodium batteries", "organic cathode", "pyrene-4,5,9,10-tetraone", "sulfide electrolyte"]
  },
  "targets": [
    {
      "target_id": "target_1",
      "compound_name": "Na3PS4 glass-ceramic",
      "molecular_formula": "Na3PS4",
      "intended_role": "solid electrolyte",
      "prov": ["Experimental Procedures"]
    },
    {
      "target_id": "target_2",
      "compound_name": "PTO micropellets (PTO-MP)",
      "molecular_formula": "",
      "intended_role": "cathode active material",
      "prov": ["Experimental Procedures"]
    },
    {
      "target_id": "target_3",
      "compound_name": "PTO nanorods (PTO-NR)",
      "molecular_formula": "",
      "intended_role": "cathode active material",
      "prov": ["Experimental Procedures"]
    }
  ],
  "chemicals": [
    {
      "chemical_id": "chem_1",
      "name": "Na2S",
      "molecular_formula": "Na2S",
      "ontology": {
        "role": "reactant",
        "category": "inorganic"
      },
      "amount": {
        "value": 1.02,
        "unit": "g"
      },
      "notes": "",
      "prov": ["Experimental Procedures"]
    },
    {
      "chemical_id": "chem_2",
      "name": "P2S5",
      "molecular_formula": "P2S5",
      "ontology": {
        "role": "reactant",
        "category": "inorganic"
      },
      "amount": {
        "value": 0.98,
        "unit": "g"
      },
      "notes": "",
      "prov": ["Experimental Procedures"]
    },
    {
      "chemical_id": "chem_3",
      "name": "Pyrene-4,5,9,10-tetraone (PTO)",
      "molecular_formula": "",
      "ontology": {
        "role": "reactant",
        "category": "organic"
      },
      "amount": {
        "value": null,
        "unit": "g"
      },
      "notes": "Used in multiple syntheses (bulk, MP, NR). Specific amounts detailed per step.",
      "prov": ["Experimental Procedures"]
    },
    {
      "chemical_id": "chem_4",
      "name": "Tetrahydrofuran",
      "molecular_formula": "C4H8O",
      "ontology": {
        "role": "solvent",
        "category": "organic solvent"
      },
      "amount": {
        "value": 13,
        "unit": "mL"
      },
      "notes": "",
      "prov": ["Experimental Procedures"]
    },
    {
      "chemical_id": "chem_5",
      "name": "Deionized water",
      "molecular_formula": "H2O",
      "ontology": {
        "role": "antisolvent",
        "category": "solvent"
      },
      "amount": {
        "value": 70,
        "unit": "mL"
      },
      "notes": "",
      "prov": ["Experimental Procedures"]
    },
    {
      "chemical_id": "chem_6",
      "name": "C65 carbon",
      "molecular_formula": "C",
      "ontology": {
        "role": "conductive additive",
        "category": "carbon"
      },
      "amount": {
        "value": null,
        "unit": "g"
      },
      "notes": "Used at various weight percentages (0–33 wt %) in composite cathodes.",
      "prov": ["Experimental Procedures"]
    },
    {
      "chemical_id": "chem_7",
      "name": "Na15Sn4 alloy",
      "molecular_formula": "Na15Sn4",
      "ontology": {
        "role": "anode material",
        "category": "inorganic"
      },
      "amount": {
        "value": 100,
        "unit": "mg"
      },
      "notes": "Used as counter electrode in cell assembly.",
      "prov": ["Experimental Procedures"]
    },
    {
      "chemical_id": "chem_8",
      "name": "Argon",
      "molecular_formula": "Ar",
      "ontology": {
        "role": "protective atmosphere",
        "category": "gas"
      },
      "amount": {
        "value": null,
        "unit": ""
      },
      "notes": "Used during ball milling and transfers.",
      "prov": ["Experimental Procedures"]
    }
  ],
  "synthesis": {
    "steps": [
      {
        "step_id": "step_1",
        "description": "Mechanochemical synthesis of amorphous Na3PS4 followed by heat treatment to obtain glass-ceramic Na3PS4.",
        "operations": [
          {
            "action": "ball_mill",
            "parameters": {
              "inputs": ["chem_1", "chem_2"],
              "container_volume": {
                "value": 250,
                "unit": "mL"
              },
              "atmosphere": "argon",
              "rpm": 500,
              "duration": {
                "value": 120,
                "unit": "min"
              }
            },
            "temperature": {
              "value": null,
              "unit": ""
            },
            "notes": "Stainless-steel jar with 2 × 15 mm and 20 × 10 mm balls.",
            "prov": ["Experimental Procedures"]
          },
          {
            "action": "heat_treat",
            "parameters": {},
            "duration": {
              "value": 120,
              "unit": "min"
            },
            "temperature": {
              "value": 533,
              "unit": "K"
            },
            "notes": "Vacuum heat treatment to crystallize glass-ceramic Na3PS4.",
            "prov": ["Experimental Procedures"]
          }
        ],
        "conditions": {
          "pressure": {
            "value": null,
            "unit": ""
          },
          "atmosphere": "vacuum"
        },
        "prov": ["Experimental Procedures"]
      },
      {
        "step_id": "step_2",
        "description": "Preparation of PTO micropellets (PTO-MP) by mechanical milling.",
        "operations": [
          {
            "action": "ball_mill",
            "parameters": {
              "inputs": ["chem_3"],
              "mass": {
                "value": 0.2,
                "unit": "g"
              },
              "container_volume": {
                "value": 100,
                "unit": "mL"
              },
              "rpm": 400,
              "duration": {
                "value": 600,
                "unit": "min"
              }
            },
            "temperature": {
              "value": null,
              "unit": ""
            },
            "notes": "Agate milling jar.",
            "prov": ["Experimental Procedures"]
          }
        ],
        "conditions": {
          "pressure": {
            "value": null,
            "unit": ""
          },
          "atmosphere": ""
        },
        "prov": ["Experimental Procedures"]
      },
      {
        "step_id": "step_3",
        "description": "Synthesis of PTO nanorods (PTO-NR) via antisolvent precipitation.",
        "operations": [
          {
            "action": "dissolve",
            "parameters": {
              "inputs": ["chem_3", "chem_4"],
              "mass": {
                "value": 0.05,
                "unit": "g"
              },
              "volume": {
                "value": 13,
                "unit": "mL"
              }
            },
            "temperature": {
              "value": null,
              "unit": ""
            },
            "duration": {
              "value": null,
              "unit": ""
            },
            "notes": "",
            "prov": ["Experimental Procedures"]
          },
          {
            "action": "inject",
            "parameters": {
              "inputs": ["chem_5"],
              "volume": {
                "value": 70,
                "unit": "mL"
              }
            },
            "temperature": {
              "value": null,
              "unit": ""
            },
            "notes": "Quick injection of PTO/THF solution into water.",
            "prov": ["Experimental Procedures"]
          },
          {
            "action": "sonicate",
            "parameters": {},
            "duration": {
              "value": 10,
              "unit": "min"
            },
            "temperature": {
              "value": null,
              "unit": ""
            },
            "notes": "",
            "prov": ["Experimental Procedures"]
          },
          {
            "action": "centrifuge",
            "parameters": {
              "rpm": 10000
            },
            "duration": {
              "value": 15,
              "unit": "min"
            },
            "temperature": {
              "value": null,
              "unit": ""
            },
            "notes": "Collect yellow precipitates.",
            "prov": ["Experimental Procedures"]
          },
          {
            "action": "dry",
            "parameters": {},
            "duration": {
              "value": null,
              "unit": "min"
            },
            "temperature": {
              "value": null,
              "unit": ""
            },
            "notes": "Vacuum drying overnight.",
            "prov": ["Experimental Procedures"]
          }
        ],
        "conditions": {
          "pressure": {
            "value": null,
            "unit": ""
          },
          "atmosphere": ""
        },
        "prov": ["Experimental Procedures"]
      },
      {
        "step_id": "step_4",
        "description": "Fabrication of PTO-Na3PS4-C composite cathode (2:7:1 by mass).",
        "operations": [
          {
            "action": "mix",
            "parameters": {
              "inputs": ["chem_3", "target_1", "chem_6"],
              "ratio_notes": "20 wt% PTO, 70 wt% Na3PS4, 10 wt% carbon"
            },
            "notes": "Manual mixing with agate mortar and pestle.",
            "prov": ["Experimental Procedures"]
          }
        ],
        "conditions": {
          "pressure": {
            "value": null,
            "unit": ""
          },
          "atmosphere": ""
        },
        "prov": ["Experimental Procedures"]
      },
      {
        "step_id": "step_5",
        "description": "Assembly of all-solid-state cell.",
        "operations": [
          {
            "action": "press",
            "parameters": {
              "inputs": ["target_1"],
              "mass": {
                "value": 0.15,
                "unit": "g"
              },
              "pressure": {
                "value": 750,
                "unit": "bar"
              }
            },
            "notes": "Form electrolyte pellet in 13 mm PEEK die.",
            "prov": ["Experimental Procedures"]
          },
          {
            "action": "layer",
            "parameters": {
              "inputs": ["step_4", "chem_7"]
            },
            "notes": "5 mg composite cathode on one side, 100 mg Na15Sn4 on other side.",
            "prov": ["Experimental Procedures"]
          },
          {
            "action": "press",
            "parameters": {
              "pressure": {
                "value": 3750,
                "unit": "bar"
              }
            },
            "notes": "Final cold pressing of full stack.",
            "prov": ["Experimental Procedures"]
          }
        ],
        "conditions": {
          "pressure": {
            "value": 5,
            "unit": "bar"
          },
          "atmosphere": "argon"
        },
        "prov": ["Experimental Procedures"]
      }
    ]
  },
  "workflow": {
    "timeline": [
      {
        "step_ref": "step_1",
        "description": "Synthesis of Na3PS4 glass-ceramic electrolyte"
      },
      {
        "step_ref": "step_2",
        "description": "Preparation of PTO micropellets via milling"
      },
      {
        "step_ref": "step_3",
        "description": "Synthesis of PTO nanorods via antisolvent precipitation"
      },
      {
        "step_ref": "step_4",
        "description": "Formation of composite cathode with optimized carbon content"
      },
      {
        "step_ref": "step_5",
        "description": "Assembly of all-solid-state sodium cell for electrochemical testing"
      }
    ],
    "ambiguities": [
      {
        "issue": "No experimental details provided for Na15Sn4 alloy synthesis",
        "excerpt": "Na15Sn4 alloy ... was prepared following the literature."
      },
      {
        "issue": "Duration of vacuum drying for PTO-NR not specified (\"overnight\")",
        "excerpt": "\"vacuum drying overnight\""
      },
      {
        "issue": "Exact weight of carbon in composite cathodes varies and not always specified numerically",
        "excerpt": "composite cathodes with different carbon ratios (0, 5, 10, 20, 27, and 33 wt %) were prepared"
      }
    ]
  },
  "characterization": [
    {
      "method": "Nanoindentation",
      "parameters": {
        "max_depth": "1000 nm",
        "tip": "Berkovich"
      },
      "results": [
        {
          "metric": "Young modulus of PTO",
          "value": 4.2,
          "unit": "GPa"
        },
        {
          "metric": "Young modulus uncertainty",
          "value": 0.2,
          "unit": "GPa"
        }
      ],
      "interpretation": "PTO exhibits low modulus beneficial for maintaining interfacial contact.",
      "prov": ["Experimental Procedures"]
    },
    {
      "method": "XPS",
      "parameters": {
        "region": "S 2p"
      },
      "results": [
        {
          "metric": "Peak position of P–[S]n–P bond",
          "value": 162.7,
          "unit": "eV"
        }
      ],
      "interpretation": "Indicates reversible oxidation of Na3PS4 during charge.",
      "prov": ["Figure 4E"]
    },
    {
      "method": "ToF-SIMS",
      "parameters": {},
      "results": [
        {
          "metric": "Detected species",
          "value": "NaP2S6−, Na3P2S8−, CNa3P2S8−",
          "unit": ""
        }
      ],
      "interpretation": "Formation/disappearance confirms reversible interfacial chemistry.",
      "prov": ["Figure 4F"]
    },
    {
      "method": "EIS",
      "parameters": {
        "frequency_range": "1 MHz–0.1 Hz",
        "bias": "5 mV"
      },
      "results": [
        {
          "metric": "Warburg coefficient Aw range",
          "value": "45–1897",
          "unit": "Ω s^1/2"
        }
      ],
      "interpretation": "Shows reversible interfacial resistance evolution.",
      "prov": ["Figure 4A–C"]
    }
  ],
  "analysis": {
    "methods": [
      {
        "method_name": "Galvanostatic cycling",
        "results": [
          {
            "metric": "Specific capacity at 0.1 C (PTO-NR)",
            "value": 322,
            "unit": "mAh g-1"
          },
          {
            "metric": "Specific capacity at 1 C (PTO-NR)",
            "value": 200,
            "unit": "mAh g-1"
          },
          {
            "metric": "Specific energy",
            "value": 587,
            "unit": "Wh kg-1"
          },
          {
            "metric": "Capacity retention after 500 cycles",
            "value": 89,
            "unit": "%"
          }
        ],
        "prov": ["Figure 6D–I"]
      }
    ]
  },
  "final_outcomes": {
    "yield": {
      "value": null,
      "unit": "%"
    },
    "capacity": {
      "value": 322,
      "unit": "mAh g-1"
    },
    "cycle_life": 500
  },
  "extraction_metadata": {
    "timestamp": "2023-11-26T20:26:00Z",
    "source_file": "provided_text_chunk",
    "processing_time": null
  }
}
