Repository: meomeolucifr/BattSynth

# BattSynth: LLM-Extracted Chemical Synthesis Dataset for Battery Materials

A large-scale dataset of chemical synthesis procedures extracted from 605 battery material research papers using GPT-o3, with multi-metric quality assurance and human-in-the-loop verification.

## Dataset Overview

| Metric | Count |
|--------|-------|
| Total papers | 605 |
| Target compounds | 1,537 |
| Unique chemicals | 1,663 |
| Synthesis steps | 1,872 |
| Synthesis operations | 2,880 |
| Characterization entries | 2,048 |
| Characterization results | 4,086 |

File: src/data/extractions/Hargreaves_et_al__-_2023_-_A_database_of_experimentally_measured_lithium_soli_reactions.json
{
  "schema": {
    "name": "Universal Chemistry Extraction Schema",
    "version": "2.1"
  },
  "units_policy": {
    "temperature": "K",
    "pressure": "bar",
    "time": "min",
    "mass": "g",
    "volume": "mL",
    "amount": "mmol",
    "concentration": "M",
    "capacity": "mAh g-1",
    "strict": true
  },
  "source": {
    "title": "A database of experimentally measured lithium solid electrolyte conductivities evaluated with machine learning",
    "doi": "10.1038/s41524-022-00951-z",
    "authors": ["Cameron J. Hargreaves", "Michael W. Gaultois", "Luke M. Daniels", "Emma J. Watts", "Vitaliy A. Kurlin", "Michael Moran", "Yun Dang", "Rhun Morris", "Alexandra Morscher", "Kate Thompson", "Matthew A. Wright", "Beluvalli-Eshwarappa Prasad", "Frédéric Blanc", "Chris M. Collins", "Catriona A. Crawford", "Benjamin B. Duff", "Jae Evans", "Jacinthe Gamon", "Guopeng Han", "Bernhard T. Leube", "Hongjun Niu", "Arnaud J. Perez", "Aris Robinson", "Oliver Rogan", "Paul M. Sharp", "Elvis Shoko", "Manel Sonni", "William J. Thomas", "Andrij Vasylenko", "Lu Wang", "Matthew J. Rosseinsky", "Matthew S. Dyer"],
    "journal": "npj Computational Materials",
    "year": 2023
  },
  "metadata": {
    "discipline": "chemistry",
    "type": "research article",
    "tags": ["solid electrolyte", "lithium-ion conductivity", "machine learning", "materials database"]
  },
  "targets": [],
  "chemicals": [],
  "synthesis": {
    "steps": []
  },
  "workflow": {
    "timeline": [],
    "ambiguities": []
  },
  "characterization": [],
  "analysis": {
    "methods": []
  },
  "final_outcomes": {
    "yield": {
      "value": null,
      "unit": "%"
    },
    "capacity": {
      "value": null,
      "unit": "mAh g-1"
    },
    "cycle_life": null
  },
  "extraction_metadata": {
    "timestamp": "",
    "source_file": "",
    "processing_time": null
  }
}

File: src/data/extractions/Hayashi_et_al__-_2019_-_A_sodium-ion_sulfide_solid_electrolyte_with_unprec_reactions.json
{
  "schema": {
    "name": "Universal Chemistry Extraction Schema",
    "version": "2.1"
  },
  "units_policy": {
    "temperature": "K",
    "pressure": "bar",
    "time": "min",
    "mass": "g",
    "volume": "mL",
    "amount": "mmol",
    "concentration": "M",
    "capacity": "mAh g-1",
    "strict": true
  },
  "source": {
    "title": "A sodium-ion sulfide solid electrolyte with unprecedented conductivity at room temperature",
    "doi": "10.1038/s41467-019-13178-2",
    "authors": ["A. Hayashi", "N. Masuzawa", "S. Yubuchi", "F. Tsuji", "C. Hotehama", "A. Sakuda", "M. Tatsumisago"],
    "journal": "Nature Communications",
    "year": 2019
  },
  "metadata": {
    "discipline": "chemistry",
    "type": "research article",
    "tags": ["solid electrolyte", "sodium-ion conductor", "sulfide"]
  },
  "targets": [
    {
      "target_id": "target_1",
      "compound_name": "Na2.88Sb0.88W0.12S4",
      "molecular_formula": "Na2.88Sb0.88W0.12S4",
      "intended_role": "product",
      "prov": ["Page 2–4, Results"]
    },
    {
      "target_id": "target_2",
      "compound_name": "Na3SbS4",
      "molecular_formula": "Na3SbS4",
      "intended_role": "comparative_product",
      "prov": ["Page 2–3, Results"]
    }
  ],
  "chemicals": [
    {
      "chemical_id": "chem_1",
      "name": "Sodium sulfide",
      "molecular_formula": "Na2S",
      "ontology": {
        "role": "reactant",
        "category": "inorganic"
      },
      "amount": {
        "value": null,
        "unit": "mmol"
      },
      "notes": "Molar ratio 48.0 (for Na2.88Sb0.88W0.12S4); 50.0 (for Na3SbS4) relative units",
      "prov": ["Methods"]
    },
    {
      "chemical_id": "chem_2",
      "name": "Antimony trisulfide",
      "molecular_formula": "Sb2S3",
      "ontology": {
        "role": "reactant",
        "category": "inorganic"
      },
      "amount": {
        "value": null,
        "unit": "mmol"
      },
      "notes": "Molar ratio 14.7 (W-substituted) or 16.7 (undoped)",
      "prov": ["Methods"]
    },
    {
      "chemical_id": "chem_3",
      "name": "Elemental sulfur",
      "molecular_formula": "S8",
      "ontology": {
        "role": "reactant",
        "category": "inorganic"
      },
      "amount": {
        "value": null,
        "unit": "mmol"
      },
      "notes": "Molar ratio 33.3",
      "prov": ["Methods"]
    },
    {
      "chemical_id": "chem_4",
      "name": "Tungsten disulfide",
      "molecular_formula": "WS2",
      "ontology": {
        "role": "dopant",
        "category": "inorganic"
      },
      "amount": {
        "value": null,
        "unit": "mmol"
      },
      "notes": "Molar ratio 4 (only for Na2.88Sb0.88W0.12S4)",
      "prov": ["Methods"]
    },
    {
      "chemical_id": "chem_5",
      "name": "Argon",
      "molecular_formula": "Ar",
      "ontology": {
        "role": "atmosphere",
        "category": "gas"
      },
      "amount": {
        "value": null,
        "unit": ""
      },
      "notes": "Dry Ar atmosphere used throughout synthesis and handling",
      "prov": ["Methods"]
    }
  ],
  "synthesis": {
    "steps": [
      {
        "step_id": "step_1",
        "description": "Stoichiometric weighing of starting powders",
        "operations": [
          {
            "action": "weigh",
            "parameters": {
              "inputs": ["chem_1", "chem_2", "chem_3", "chem_4"]
            },
            "notes": "Total batch size 0.6 g; molar ratios Na2S:Sb2S3:S:WS2 = 48.0:14.7:33.3:4 for Na2.88Sb0.88W0.12S4"
          }
        ],
        "conditions": {
          "temperature": {
            "value": null,
            "unit": "K"
          },
          "time": {
            "value": null,
            "unit": "min"
          },
          "atmosphere": "dry Ar",
          "pressure": {
            "value": null,
            "unit": "bar"
          }
        },
        "prov": ["Methods"]
      },
      {
        "step_id": "step_2",
        "description": "Manual grinding with mortar and pestle",
        "operations": [
          {
            "action": "grind",
            "parameters": {
              "inputs": ["chem_1", "chem_2", "chem_3", "chem_4"]
            },
            "duration": {
              "value": 10,
              "unit": "min"
            },
            "notes": ""
          }
        ],
        "conditions": {
          "temperature": {
            "value": null,
            "unit": "K"
          },
          "atmosphere": "dry Ar",
          "pressure": {
            "value": null,
            "unit": "bar"
          }
        },
        "prov": ["Methods"]
      },
      {
        "step_id": "step_3",
        "description": "High-energy ball milling",
        "operations": [
          {
            "action": "mill",
            "parameters": {
              "inputs": ["step_2"],
              "equipment": "planetary ball mill, 45 mL ZrO2 pot, 250 ZrO2 balls (4 mm)",
              "rotation_speed": "510 rpm"
            },
            "duration": {
              "value": 300,
              "unit": "min"
            },
            "notes": "Duration varied between 300–1800 min (5–30 h) depending on experiment"
          }
        ],
        "conditions": {
          "temperature": {
            "value": null,
            "unit": "K"
          },
          "atmosphere": "dry Ar",
          "pressure": {
            "value": null,
            "unit": "bar"
          }
        },
        "prov": ["Methods"]
      },
      {
        "step_id": "step_4",
        "description": "Heat treatment to form crystalline electrolyte powder",
        "operations": [
          {
            "action": "heat",
            "parameters": {
              "inputs": ["step_3"],
              "container": "porcelain crucible",
              "temperature": {
                "value": 548,
                "unit": "K"
              }
            },
            "duration": {
              "value": 90,
              "unit": "min"
            },
            "notes": "Time range 90–1080 min (1.5–18 h); best sample heated 720 min (12 h)"
          }
        ],
        "conditions": {
          "atmosphere": "",
          "pressure": {
            "value": null,
            "unit": "bar"
          }
        },
        "prov": ["Methods", "Results"]
      },
      {
        "step_id": "step_5",
        "description": "Cold pressing of powder into pellets",
        "operations": [
          {
            "action": "press",
            "parameters": {
              "inputs": ["step_4"],
              "pressure": {
                "value": 3600,
                "unit": "bar"
              },
              "die_diameter": "10 mm"
            },
            "notes": "For highest conductivity, pressure of 10800 bar was also used"
          }
        ],
        "conditions": {
          "temperature": {
            "value": null,
            "unit": "K"
          },
          "time": {
            "value": null,
            "unit": "min"
          },
          "atmosphere": "dry Ar"
        },
        "prov": ["Methods", "Results"]
      },
      {
        "step_id": "step_6",
        "description": "Post-press heat treatment (densification)",
        "operations": [
          {
            "action": "heat",
            "parameters": {
              "inputs": ["step_5"],
              "temperature": {
                "value": 548,
                "unit": "K"
              }
            },
            "duration": {
              "value": 720,
              "unit": "min"
            },
            "notes": "Yielded relative density 95 %"
          }
        ],
        "conditions": {
          "atmosphere": "",
          "pressure": {
            "value": null,
            "unit": "bar"
          }
        },
        "prov": ["Results"]
      }
    ]
  },
  "workflow": {
    "timeline": [
      {
        "step_ref": "step_1",
        "description": "Weighing of starting reagents under Ar"
      },
      {
        "step_ref": "step_2",
        "description": "Manual pre-grinding"
      },
      {
        "step_ref": "step_3",
        "description": "Planetary ball milling 5–30 h"
      },
      {
        "step_ref": "step_4",
        "description": "Heat treatment at 548 K to obtain crystalline powder"
      },
      {
        "step_ref": "step_5",
        "description": "Cold-pressing into pellets at 3600–10800 bar"
      },
      {
        "step_ref": "step_6",
        "description": "Densification heat treatment at 548 K"
      }
    ],
    "ambiguities": [
      {
        "issue": "Exact milling duration varied (5 h or 30 h)",
        "excerpt": "starting materials were milled at a rotation speed of 510 rpm for 5 or 30 h"
      },
      {
        "issue": "Exact pressure used for best sample not explicitly linked to conductivity data",
        "excerpt": "Pellets were prepared by cold-pressing the electrolyte powder at 1080 MPa, followed by heat treatment at 275 °C."
      }
    ]
  },
  "characterization": [
    {
      "method": "X-ray diffraction (XRD)",
      "parameters": {
        "radiation": "Cu-Kα",
        "step_size": "0.02°",
        "scan_range": "10–60° 2θ",
        "scan_rate": "10° min-1"
      },
      "results": [
        {
          "metric": "lattice_parameter a",
          "value": 7.1920,
          "unit": "Å"
        },
        {
          "metric": "space_group",
          "value": "I-43m",
          "unit": ""
        },
        {
          "metric": "W site occupancy",
          "value": 0.078,
          "unit": ""
        },
        {
          "metric": "Na site occupancy",
          "value": 0.974,
          "unit": ""
        }
      ],
      "interpretation": "Cubic structure with expected Na vacancies enabling 3D conduction",
      "prov": ["Figure 2a", "Methods"]
    },
    {
      "method": "Raman spectroscopy",
      "parameters": {
        "laser_wavelength": "532 nm"
      },
      "results": [
        {
          "metric": "SbS4 bands",
          "value": "360, 380, 410",
          "unit": "cm-1"
        },
        {
          "metric": "WS4 band",
          "value": 470,
          "unit": "cm-1"
        }
      ],
      "interpretation": "Presence of SbS4^3− and WS4^2− units confirmed",
      "prov": ["Figure 1b"]
    },
    {
      "method": "FE-SEM with EDX",
      "parameters": {},
      "results": [
        {
          "metric": "elemental homogeneity",
          "value": "uniform W distribution",
          "unit": ""
        }
      ],
      "interpretation": "No composition-dependent contrast observed",
      "prov": ["Figure 1c", "Supplementary Fig. 2"]
    },
    {
      "method": "Rutherford Backscattering Spectrometry (RBS)",
      "parameters": {},
      "results": [
        {
          "metric": "composition",
          "value": "Na2.88Sb0.86W0.11S4",
          "unit": ""
        }
      ],
      "interpretation": "Composition close to nominal formula",
      "prov": ["Results"]
    },
    {
      "method": "AC impedance spectroscopy",
      "parameters": {
        "temperature": 298,
        "electrode": "Au",
        "frequency_range": "10 Hz – 1 MHz"
      },
      "results": [
        {
          "metric": "ionic_conductivity",
          "value": 3.2e-2,
          "unit": "S cm-1"
        },
        {
          "metric": "activation_energy",
          "value": 17,
          "unit": "kJ mol-1"
        },
        {
          "metric": "relative_density",
          "value": 95,
          "unit": "%"
        }
      ],
      "interpretation": "Highest reported conductivity for Na-ion conductors",
      "prov": ["Figure 3a", "Figure 3b"]
    },
    {
      "method": "DC polarization",
      "parameters": {
        "temperature": 298,
        "voltage_range": "0.07–0.98 V"
      },
      "results": [
        {
          "metric": "electronic_conductivity",
          "value": 7.9e-8,
          "unit": "S cm-1"
        }
      ],
      "interpretation": "Na-ion transport number ~1",
      "prov": ["Supplementary Fig. 5"]
    },
    {
      "method": "H2S generation test",
      "parameters": {
        "relative_humidity": 70,
        "temperature": 297
      },
      "results": [
        {
          "metric": "H2S evolution after 30 min",
          "value": "<0.6",
          "unit": "cm3 g-1 S"
        }
      ],
      "interpretation": "Negligible H2S formation compared with Na3PS4",
      "prov": ["Figure 4"]
    }
  ],
  "analysis": {
    "methods": [
      {
        "method_name": "Arrhenius analysis",
        "results": [
          {
            "equation": "σ = σ0 exp(−Ea/RT)",
            "value": 17,
            "unit": "kJ mol-1"
          }
        ]
      }
    ]
  },
  "final_outcomes": {
    "yield": {
      "value": null,
      "unit": "%"
    },
    "capacity": {
      "value": null,
      "unit": "mAh g-1"
    },
    "cycle_life": null
  },
  "extraction_metadata": {
    "timestamp": "2024-06-18T00:00:00Z",
    "source_file": "article_text_chunk_provided",
    "processing_time": null
  }
}

File: src/data/extractions/He_et_al__-_2019_-_Density_Functional_Theory_for_Battery_Materials_reactions.json
{
  "schema": {
    "name": "Universal Chemistry Extraction Schema",
    "version": "2.1"
  },
  "units_policy": {
    "temperature": "K",
    "pressure": "bar",
    "time": "min",
    "mass": "g",
    "volume": "mL",
    "amount": "mmol",
    "concentration": "M",
    "capacity": "mAh g-1",
    "strict": true
  },
  "source": {
    "title": "Density Functional Theory for Battery Materials",
    "doi": "10.1002/eem2.12056",
    "authors": ["Qiu He", "Bin Yu", "Zhaohuai Li", "Yan Zhao"],
    "journal": "Energy Environ. Mater.",
    "year": 2019
  },
  "metadata": {
    "discipline": "chemistry",
    "type": "review",
    "tags": ["battery", "DFT", "electrochemistry"]
  },
  "targets": [],
  "chemicals": [],
  "synthesis": {
    "steps": []
  },
  "workflow": {
    "timeline": [],
    "ambiguities": []
  },
  "characterization": [],
  "analysis": {
    "methods": [
      {
        "method_name": "DFT cohesive energy calculation",
        "results": [
          {
            "equation": "",
            "metric": "cohesive energy",
            "value": 5.6,
            "unit": "eV atom-1",
            "notes": "NUS-2 covalent organic framework",
            "prov": ["Section 2.1, Page 266"]
          },
          {
            "equation": "",
            "metric": "cohesive energy",
            "value": 4.6,
            "unit": "eV atom-1",
            "notes": "NUS-2 complexed with 14 Li atoms",
            "prov": ["Section 2.1, Page 266"]
          }
        ]
      },
      {
        "method_name": "DFT formation energy calculation",
        "results": [
          {
            "equation": "",
            "metric": "formation energy",
            "value": 1.51,
            "unit": "eV",
            "notes": "per unit cell of 2D SiGe alloy",
            "prov": ["Section 2.2, Page 266"]
          }
        ]
      },
      {
        "method_name": "DFT phonon calculation",
        "results": [
          {
            "equation": "",
            "metric": "highest optical phonon frequency",
            "value": 1200,
            "unit": "cm-1",
            "notes": "Pmma-CO monolayer",
            "prov": ["Figure 2, Page 266"]
          },
          {
            "equation": "",
            "metric": "highest optical phonon frequency",
            "value": 920,
            "unit": "cm-1",
            "notes": "Pmma-SiO monolayer",
            "prov": ["Figure 2, Page 266"]
          },
          {
            "equation": "",
            "metric": "highest optical phonon frequency",
            "value": 775,
            "unit": "cm-1",
            "notes": "Pmma-GeO monolayer",
            "prov": ["Figure 2, Page 266"]
          }
        ]
      },
      {
        "method_name": "Battery capacity prediction",
        "results": [
          {
            "equation": "",
            "metric": "theoretical capacity",
            "value": 527,
            "unit": "mAh g-1",
            "notes": "Ca7Sn6 in calcium-ion battery (calciation of Sn)",
            "prov": ["Figure 6, Page 268"]
          }
        ]
      }
    ]
  },
  "final_outcomes": {
    "yield": {
      "value": null,
      "unit": "%"
    },
    "capacity": {
      "value": null,
      "unit": "mAh g-1"
    },
    "cycle_life": null
  },
  "extraction_metadata": {
    "timestamp": "2024-06-24T12:00:00Z",
    "source_file": "",
    "processing_time": null
  }
}

File: src/data/extractions/Huang_and_Cole_-_2020_-_A_database_of_battery_materials_auto-generated_usi_reactions.json
{
  "schema": {
    "name": "Universal Chemistry Extraction Schema",
    "version": "2.1"
  },
  "units_policy": {
    "temperature": "K",
    "pressure": "bar",
    "time": "min",
    "mass": "g",
    "volume": "mL",
    "amount": "mmol",
    "concentration": "M",
    "capacity": "mAh g-1",
    "strict": true
  },
  "source": {
    "title": "A database of battery materials auto-generated using ChemDataExtractor",
    "doi": "https://doi.org/10.1038/s41597-020-00602-2",
    "authors": [
      "Shu Huang",
      "Jacqueline M. Cole"
    ],
    "journal": "Scientific Data",
    "year": 2020
  },
  "metadata": {
    "discipline": "chemistry",
    "type": "data descriptor",
    "tags": [
      "battery materials",
      "database",
      "natural language processing"
    ]
  },
  "targets": [],
  "chemicals": [],
  "synthesis": {
    "steps": []
  },
  "workflow": {
    "timeline": [],
    "ambiguities": []
  },
  "characterization": [],
  "analysis": {
    "methods": []
  },
  "final_outcomes": {
    "yield": {
      "value": null,
      "unit": "%"
    },
    "capacity": {
      "value": null,
      "unit": "mAh g-1"
    },
    "cycle_life": null
  },
  "extraction_metadata": {
    "timestamp": "",
    "source_file": "",
    "processing_time": null
  }
}

File: src/data/extractions/Huang_et_al__-_2015_-_Permselective_Graphene_Oxide_Membrane_for_Highly_S_reactions.json
{
  "schema": {
    "name": "Universal Chemistry Extraction Schema",
    "version": "2.1"
  },
  "units_policy": {
    "temperature": "K",
    "pressure": "bar",
    "time": "min",
    "mass": "g",
    "volume": "mL",
    "amount": "mmol",
    "concentration": "M",
    "capacity": "mAh g-1",
    "strict": true
  },
  "source": {
    "title": "Permselective Graphene Oxide Membrane for Highly Stable and Anti-Self-Discharge Lithium–Sulfur Batteries",
    "doi": "10.1021/nn507178a",
    "authors": ["Jia-Qi Huang", "Ting-Zhou Zhuang", "Qiang Zhang", "Hong-Jie Peng", "Cheng-Meng Chen", "Fei Wei"],
    "journal": "ACS Nano",
    "year": 2015
  },
  "metadata": {
    "discipline": "chemistry",
    "type": "materials_synthesis",
    "tags": ["graphene oxide membrane", "lithium–sulfur battery", "separator", "energy storage"]
  },
  "targets": [
    {
      "target_id": "target_1",
      "compound_name": "Graphene oxide membrane on Celgard 2400 separator",
      "molecular_formula": "",
      "intended_role": "separator/product",
      "prov": ["Experimental Section – Membrane Preparation"]
    }
  ],
  "chemicals": [
    {
      "chemical_id": "chem_1",
      "name": "Graphene oxide",
      "molecular_formula": "",
      "ontology": {
        "role": "reactant",
        "category": "carbon_material"
      },
      "amount": {
        "value": null,
        "unit": "g"
      },
      "notes": "Derived by modified Hummers' method; dried before use",
      "prov": ["Experimental Section – Membrane Preparation"]
    },
    {
      "chemical_id": "chem_2",
      "name": "1,3-dioxolane (DOL)",
      "molecular_formula": "",
      "ontology": {
        "role": "solvent",
        "category": "organic_solvent"
      },
      "amount": {
        "value": null,
        "unit": "mL"
      },
      "notes": "Used with DME in 1:1 v/v mixture",
      "prov": ["Experimental Section – Membrane Preparation"]
    },
    {
      "chemical_id": "chem_3",
      "name": "1,2-dimethoxyethane (DME)",
      "molecular_formula": "",
      "ontology": {
        "role": "solvent",
        "category": "organic_solvent"
      },
      "amount": {
        "value": null,
        "unit": "mL"
      },
      "notes": "Used with DOL in 1:1 v/v mixture",
      "prov": ["Experimental Section – Membrane Preparation"]
    },
    {
      "chemical_id": "chem_4",
      "name": "Sulfur",
      "molecular_formula": "S8",
      "ontology": {
        "role": "active_material",
        "category": "inorganic"
      },
      "amount": {
        "value": 63,
        "unit": "wt%"
      },
      "notes": "In cathode slurry",
      "prov": ["Experimental Section – Electrochemical Performance Tests"]
    },
    {
      "chemical_id": "chem_5",
      "name": "Carbon nanotubes",
      "molecular_formula": "",
      "ontology": {
        "role": "conductive_additive",
        "category": "carbon_material"
      },
      "amount": {
        "value": 27,
        "unit": "wt%"
      },
      "notes": "In cathode slurry",
      "prov": ["Experimental Section – Electrochemical Performance Tests"]
    },
    {
      "chemical_id": "chem_6",
      "name": "Poly(vinylidene fluoride) (PVDF)",
      "molecular_formula": "",
      "ontology": {
        "role": "binder",
        "category": "polymer"
      },
      "amount": {
        "value": 10,
        "unit": "wt%"
      },
      "notes": "Binder in cathode slurry",
      "prov": ["Experimental Section – Electrochemical Performance Tests"]
    },
    {
      "chemical_id": "chem_7",
      "name": "N-methylpyrrolidone (NMP)",
      "molecular_formula": "",
      "ontology": {
        "role": "solvent",
        "category": "organic_solvent"
      },
      "amount": {
        "value": null,
        "unit": "mL"
      },
      "notes": "Dispersant for cathode slurry",
      "prov": ["Experimental Section – Electrochemical Performance Tests"]
    },
    {
      "chemical_id": "chem_8",
      "name": "Lithium bis(trifluoromethanesulfonyl)imide (LiTFSI)",
      "molecular_formula": "",
      "ontology": {
        "role": "electrolyte_salt",
        "category": "inorganic"
      },
      "amount": {
        "value": 1.0,
        "unit": "M"
      },
      "notes": "In DOL/DME (1:1 v/v)",
      "prov": ["Experimental Section – Electrochemical Performance Tests"]
    },
    {
      "chemical_id": "chem_9",
      "name": "Lithium metal foil",
      "molecular_formula": "Li",
      "ontology": {
        "role": "anode",
        "category": "metal"
      },
      "amount": {
        "value": null,
        "unit": "g"
      },
      "notes": "Counter/reference electrode",
      "prov": ["Experimental Section – Electrochemical Performance Tests"]
    },
    {
      "chemical_id": "chem_10",
      "name": "Celgard 2400 polypropylene separator",
      "molecular_formula": "",
      "ontology": {
        "role": "support",
        "category": "polymer"
      },
      "amount": {
        "value": null,
        "unit": ""
      },
      "notes": "Support for GO membrane and routine separator",
      "prov": ["Experimental Section – Membrane Preparation"]
    },
    {
      "chemical_id": "chem_11",
      "name": "Lithium polysulfide (Li2S7)",
      "molecular_formula": "Li2S7",
      "ontology": {
        "role": "test_species",
        "category": "inorganic"
      },
      "amount": {
        "value": 0.5,
        "unit": "M"
      },
      "notes": "Used in diffusion test within H-type cell",
      "prov": ["Permeability of GO Membranes section"]
    }
  ],
  "synthesis": {
    "steps": [
      {
        "step_id": "step_1",
        "description": "Dry graphene oxide",
        "operations": [
          {
            "action": "dry",
            "parameters": {
              "inputs": ["chem_1"],
              "temperature": {"value": 363, "unit": "K"},
              "duration": {"value": 360, "unit": "min"}
            },
            "notes": "",
            "prov": ["Experimental Section – Membrane Preparation"]
          }
        ],
        "conditions": {
          "atmosphere": "",
          "pressure": {"value": null, "unit": ""}
        },
        "prov": ["Experimental Section – Membrane Preparation"]
      },
      {
        "step_id": "step_2",
        "description": "Disperse dried GO in DOL/DME mixture",
        "operations": [
          {
            "action": "dissolve",
            "parameters": {
              "inputs": ["chem_1", "chem_2", "chem_3"],
              "ratio": "v/v = 1:1 (solvents)",
              "duration": {"value": 60, "unit": "min"},
              "temperature": {"value": null, "unit": "K"}
            },
            "notes": "Ultrasonication used",
            "prov": ["Experimental Section – Membrane Preparation"]
          }
        ],
        "conditions": {
          "atmosphere": "",
          "pressure": {"value": null, "unit": ""}
        },
        "prov": ["Experimental Section – Membrane Preparation"]
      },
      {
        "step_id": "step_3",
        "description": "Form GO membrane via vacuum filtration onto Celgard separator",
        "operations": [
          {
            "action": "filter",
            "parameters": {
              "inputs": ["chem_1", "chem_10"],
              "method": "vacuum filtration",
              "areal_loading": {"value": 0.12, "unit": "mg cm-2"}
            },
            "notes": "Loading range 0.03–0.24 mg cm^-2; typical value used",
            "prov": ["Experimental Section – Membrane Preparation"]
          }
        ],
        "conditions": {
          "atmosphere": "",
          "pressure": {"value": null, "unit": ""}
        },
        "prov": ["Experimental Section – Membrane Preparation"]
      },
      {
        "step_id": "step_4",
        "description": "Prepare sulfur composite cathode",
        "operations": [
          {
            "action": "mix",
            "parameters": {
              "inputs": ["chem_4", "chem_5", "chem_6", "chem_7"],
              "composition": "63 wt% S, 27 wt% CNT, 10 wt% PVDF in NMP"
            },
            "notes": "Slurry preparation",
            "prov": ["Experimental Section – Electrochemical Performance Tests"]
          },
          {
            "action": "coat",
            "parameters": {
              "substrate": "aluminum foil",
              "areal_loading": {"value": 1.0, "unit": "mg cm-2"},
              "range": "1.0–1.5 mg cm-2 sulfur"
            },
            "notes": "",
            "prov": ["Experimental Section – Electrochemical Performance Tests"]
          },
          {
            "action": "dry",
            "parameters": {
              "temperature": {"value": 333, "unit": "K"},
              "duration": {"value": 1440, "unit": "min"}
            },
            "notes": "",
            "prov": ["Experimental Section – Electrochemical Performance Tests"]
          }
        ],
        "conditions": {
          "atmosphere": "",
          "pressure": {"value": null, "unit": ""}
        },
        "prov": ["Experimental Section – Electrochemical Performance Tests"]
      },
      {
        "step_id": "step_5",
        "description": "Assemble coin cell with GO membrane separator",
        "operations": [
          {
            "action": "assemble_cell",
            "parameters": {
              "cathode": "step_4 product",
              "anode": "chem_9",
              "separator": "target_1",
              "electrolyte": "1.0 M chem_8 in DOL/DME (1:1 v/v)",
              "electrolyte_volume": {"value": 30, "unit": "mL"}
            },
            "notes": "2025 coin cell format; two separators with GO membrane stacked",
            "prov": ["Experimental Section – Electrochemical Performance Tests"]
          }
        ],
        "conditions": {
          "atmosphere": "inert (glovebox, not explicitly stated)",
          "pressure": {"value": null, "unit": ""}
        },
        "prov": ["Experimental Section – Electrochemical Performance Tests"]
      }
    ]
  },
  "workflow": {
    "timeline": [
      {
        "step_ref": "step_1",
        "description": "Dry GO at 90 °C for 6 h"
      },
      {
        "step_ref": "step_2",
        "description": "Ultrasonically disperse GO in DOL/DME (1:1) for 1 h"
      },
      {
        "step_ref": "step_3",
        "description": "Vacuum filter dispersion onto Celgard separator to create GO membrane (0.12 mg cm⁻²)"
      },
      {
        "step_ref": "step_4",
        "description": "Create sulfur/CNT/PVDF slurry, coat on Al foil, dry 60 °C for 24 h"
      },
      {
        "step_ref": "step_5",
        "description": "Assemble 2025 coin cell with GO membrane, Li anode, and LiTFSI electrolyte"
      }
    ],
    "ambiguities": []
  },
  "characterization": [
    {
      "method": "XPS",
      "parameters": {},
      "results": [
        {
          "metric": "atomic oxygen content",
          "value": 33,
          "unit": "%"
        }
      ],
      "interpretation": "High oxygen content indicates abundant functional groups for ion selectivity",
      "prov": ["Figure 2a – O1s XPS spectra"]
    },
    {
      "method": "SEM",
      "parameters": {},
      "results": [
        {
          "metric": "pore size of Celgard separator",
          "value": 100,
          "unit": "nm"
        }
      ],
      "interpretation": "",
      "prov": ["Supporting Information Figure S1"]
    },
    {
      "method": "Potentiostatic polarization",
      "parameters": {
        "potential": {"value": 10, "unit": "mV"},
        "duration": {"value": 60, "unit": "min"}
      },
      "results": [
        {
          "metric": "Li⁺ transference number with GO membrane",
          "value": 0.93,
          "unit": ""
        },
        {
          "metric": "Li⁺ transference number without GO membrane",
          "value": 0.40,
          "unit": ""
        }
      ],
      "interpretation": "GO membrane significantly blocks polysulfide anions",
      "prov": ["Permeability of GO Membranes section"]
    },
    {
      "method": "Cyclic voltammetry",
      "parameters": {},
      "results": [
        {
          "metric": "Li⁺ diffusion coefficient with GO (region A)",
          "value": 3.18e-8,
          "unit": "cm2 s-1"
        }
      ],
      "interpretation": "GO membrane does not notably hinder Li⁺ diffusion",
      "prov": ["Supplementary Figure S4"]
    },
    {
      "method": "Electrochemical impedance spectroscopy",
      "parameters": {},
      "results": [
        {
          "metric": "Observation",
          "value": "Increased Rf, decreased Rct with GO membrane",
          "unit": ""
        }
      ],
      "interpretation": "GO layer adds slight ion transport resistance but reduces interfacial charge-transfer resistance",
      "prov": ["Figure 4e"]
    }
  ],
  "analysis": {
    "methods": [
      {
        "method_name": "Battery performance testing",
        "results": [
          {
            "metric": "Initial discharge capacity with GO membrane",
            "value": 920,
            "unit": "mAh g-1"
          },
          {
            "metric": "Coulombic efficiency (0.1 C, 100 cycles) with GO membrane",
            "value": 95,
            "unit": "%"
          },
          {
            "metric": "Capacity decay rate with GO membrane",
            "value": 0.23,
            "unit": "%/cycle"
          },
          {
            "metric": "Open circuit voltage retention (30 h) with GO membrane",
            "value": 2.5,
            "unit": "V"
          }
        ],
        "prov": ["Figure 4a–d, Conclusions"]
      }
    ]
  },
  "final_outcomes": {
    "yield": {
      "value": null,
      "unit": "%"
    },
    "capacity": {
      "value": 920,
      "unit": "mAh g-1"
    },
    "cycle_life": null
  },
  "extraction_metadata": {
    "timestamp": "2023-10-08T00:00:00Z",
    "source_file": "HUANG_ACS_Nano_2015_3002-3011",
    "processing_time": null
  }
}
