Repository: meomeolucifr/BattSynth

# BattSynth: LLM-Extracted Chemical Synthesis Dataset for Battery Materials

A large-scale dataset of chemical synthesis procedures extracted from 605 battery material research papers using GPT-o3, with multi-metric quality assurance and human-in-the-loop verification.

## Dataset Overview

| Metric | Count |
|--------|-------|
| Total papers | 605 |
| Target compounds | 1,537 |
| Unique chemicals | 1,663 |
| Synthesis steps | 1,872 |
| Synthesis operations | 2,880 |
| Characterization entries | 2,048 |
| Characterization results | 4,086 |

File: src/data/extractions/Johansen_et_al__-_2015_-_Aluminum_Migration_and_Intrinsic_Defect_Interactio_reactions.json
{
  "schema": {
    "name": "Universal Chemistry Extraction Schema",
    "version": "2.1"
  },
  "units_policy": {
    "temperature": "K",
    "pressure": "bar",
    "time": "min",
    "mass": "g",
    "volume": "mL",
    "amount": "mmol",
    "concentration": "M",
    "capacity": "mAh g-1",
    "strict": true
  },
  "source": {
    "title": "Aluminum Migration and Intrinsic Defect Interaction in Single-Crystal Zinc Oxide",
    "doi": "10.1103/PhysRevApplied.3.024003",
    "authors": [
      "K. M. Johansen",
      "L. Vines",
      "T. S. Bjørheim",
      "R. Schifano",
      "B. G. Svensson"
    ],
    "journal": "Physical Review Applied",
    "year": 2015
  },
  "metadata": {
    "discipline": "chemistry",
    "type": "materials synthesis and diffusion study",
    "tags": ["ZnO", "Al doping", "thin film", "diffusion", "vacancy-mediated"]
  },
  "targets": [
    {
      "target_id": "target_1",
      "compound_name": "Al-doped ZnO thin film (AZO)",
      "molecular_formula": "ZnO:Al",
      "intended_role": "film_source",
      "prov": ["Methods, Page 2"]
    },
    {
      "target_id": "target_2",
      "compound_name": "Al-diffused single-crystal ZnO",
      "molecular_formula": "ZnO:Al",
      "intended_role": "modified_substrate",
      "prov": ["Results, Page 3"]
    }
  ],
  "chemicals": [
    {
      "chemical_id": "chem_1",
      "name": "Zinc oxide ceramic target",
      "molecular_formula": "ZnO",
      "ontology": {
        "role": "precursor",
        "category": "inorganic"
      },
      "amount": {
        "value": null,
        "unit": ""
      },
      "notes": "99.99% purity; mounted in rf cathode; power density 1.1 W cm-2.",
      "prov": ["Methods, Page 2"]
    },
    {
      "chemical_id": "chem_2",
      "name": "Aluminum target",
      "molecular_formula": "Al",
      "ontology": {
        "role": "dopant_source",
        "category": "inorganic"
      },
      "amount": {
        "value": null,
        "unit": ""
      },
      "notes": "99.999% purity; mounted in dc cathode; power density 0.18 W cm-2.",
      "prov": ["Methods, Page 2"]
    },
    {
      "chemical_id": "chem_3",
      "name": "Argon",
      "molecular_formula": "Ar",
      "ontology": {
        "role": "sputtering_gas",
        "category": "inorganic_gas"
      },
      "amount": {
        "value": null,
        "unit": ""
      },
      "notes": "Process pressure 2.2 Pa (2.2×10-5 bar).",
      "prov": ["Methods, Page 2"]
    },
    {
      "chemical_id": "chem_4",
      "name": "Acetone",
      "molecular_formula": "C3H6O",
      "ontology": {
        "role": "cleaning_solvent",
        "category": "organic_solvent"
      },
      "amount": {
        "value": null,
        "unit": ""
      },
      "notes": "Used in ultrasonic bath.",
      "prov": ["Methods, Page 2"]
    },
    {
      "chemical_id": "chem_5",
      "name": "Ethanol",
      "molecular_formula": "C2H6O",
      "ontology": {
        "role": "cleaning_solvent",
        "category": "organic_solvent"
      },
      "amount": {
        "value": null,
        "unit": ""
      },
      "notes": "Used in ultrasonic bath.",
      "prov": ["Methods, Page 2"]
    },
    {
      "chemical_id": "chem_6",
      "name": "Deionized water",
      "molecular_formula": "H2O",
      "ontology": {
        "role": "cleaning_solvent",
        "category": "solvent"
      },
      "amount": {
        "value": null,
        "unit": ""
      },
      "notes": "Used in ultrasonic bath.",
      "prov": ["Methods, Page 2"]
    },
    {
      "chemical_id": "chem_7",
      "name": "Single-crystal ZnO substrate (hydrothermal)",
      "molecular_formula": "ZnO",
      "ontology": {
        "role": "substrate",
        "category": "inorganic_crystal"
      },
      "amount": {
        "value": null,
        "unit": ""
      },
      "notes": "Residual Al ~1×10^16 cm-3; resistivity 2 kΩ cm.",
      "prov": ["Methods, Page 2"]
    }
  ],
  "synthesis": {
    "steps": [
      {
        "step_id": "step_1",
        "description": "Substrate cleaning by ultrasonic bath",
        "operations": [
          {
            "action": "clean",
            "parameters": {
              "inputs": ["chem_4", "chem_5", "chem_6"]
            },
            "duration": {
              "value": null,
              "unit": ""
            },
            "temperature": {
              "value": null,
              "unit": ""
            },
            "notes": "Sequential cleaning in acetone, ethanol, and deionized water using ultrasonic bath."
          }
        ],
        "conditions": {
          "atmosphere": "",
          "pressure": {
            "value": null,
            "unit": ""
          }
        },
        "prov": ["Methods, Page 2"]
      },
      {
        "step_id": "step_2",
        "description": "Cosputtering deposition of Al-doped ZnO thin film",
        "operations": [
          {
            "action": "evacuate",
            "parameters": {},
            "pressure": {
              "value": 5e-5,
              "unit": "bar"
            },
            "notes": "Base pressure before sputtering."
          },
          {
            "action": "introduce_gas",
            "parameters": {
              "inputs": ["chem_3"]
            },
            "pressure": {
              "value": 2.2e-5,
              "unit": "bar"
            },
            "notes": "Argon sputtering atmosphere."
          },
          {
            "action": "deposit",
            "parameters": {
              "inputs": ["chem_1", "chem_2"]
            },
            "duration": {
              "value": 250,
              "unit": "min"
            },
            "temperature": {
              "value": 673,
              "unit": "K"
            },
            "notes": "Magnetron sputtering; sample rotation 12 rpm; film thickness ≈0.5 μm; Al and ZnO cathode power densities 0.18 and 1.1 W cm-2, respectively."
          }
        ],
        "conditions": {
          "atmosphere": "Ar",
          "pressure": {
            "value": 2.2e-5,
            "unit": "bar"
          }
        },
        "prov": ["Methods, Page 2"]
      },
      {
        "step_id": "step_3",
        "description": "Sequential isochronal annealing for Al diffusion",
        "operations": [
          {
            "action": "anneal",
            "parameters": {},
            "duration": {
              "value": 30,
              "unit": "min"
            },
            "temperature": {
              "value": 1073,
              "unit": "K"
            },
            "notes": "First step at 800 °C."
          },
          {
            "action": "anneal",
            "parameters": {},
            "duration": {
              "value": 30,
              "unit": "min"
            },
            "temperature": {
              "value": 1173,
              "unit": "K"
            },
            "notes": "900 °C."
          },
          {
            "action": "anneal",
            "parameters": {},
            "duration": {
              "value": 30,
              "unit": "min"
            },
            "temperature": {
              "value": 1273,
              "unit": "K"
            },
            "notes": "1000 °C."
          },
          {
            "action": "anneal",
            "parameters": {},
            "duration": {
              "value": 30,
              "unit": "min"
            },
            "temperature": {
              "value": 1323,
              "unit": "K"
            },
            "notes": "1050 °C."
          },
          {
            "action": "anneal",
            "parameters": {},
            "duration": {
              "value": 30,
              "unit": "min"
            },
            "temperature": {
              "value": 1373,
              "unit": "K"
            },
            "notes": "1100 °C."
          },
          {
            "action": "anneal",
            "parameters": {},
            "duration": {
              "value": 30,
              "unit": "min"
            },
            "temperature": {
              "value": 1423,
              "unit": "K"
            },
            "notes": "1150 °C."
          },
          {
            "action": "anneal",
            "parameters": {},
            "duration": {
              "value": 30,
              "unit": "min"
            },
            "temperature": {
              "value": 1473,
              "unit": "K"
            },
            "notes": "1200 °C."
          },
          {
            "action": "anneal",
            "parameters": {},
            "duration": {
              "value": 30,
              "unit": "min"
            },
            "temperature": {
              "value": 1523,
              "unit": "K"
            },
            "notes": "1250 °C."
          },
          {
            "action": "anneal",
            "parameters": {},
            "duration": {
              "value": 30,
              "unit": "min"
            },
            "temperature": {
              "value": 1573,
              "unit": "K"
            },
            "notes": "1300 °C."
          }
        ],
        "conditions": {
          "atmosphere": "",
          "pressure": {
            "value": null,
            "unit": ""
          }
        },
        "prov": ["Methods, Page 2-3", "Figure 1"]
      },
      {
        "step_id": "step_4",
        "description": "Isothermal annealing at 1100 °C for varying times",
        "operations": [
          {
            "action": "anneal",
            "parameters": {},
            "duration": {
              "value": 30,
              "unit": "min"
            },
            "temperature": {
              "value": 1373,
              "unit": "K"
            },
            "notes": "0.5 h"
          },
          {
            "action": "anneal",
            "parameters": {},
            "duration": {
              "value": 150,
              "unit": "min"
            },
            "temperature": {
              "value": 1373,
              "unit": "K"
            },
            "notes": "2.5 h"
          },
          {
            "action": "anneal",
            "parameters": {},
            "duration": {
              "value": 450,
              "unit": "min"
            },
            "temperature": {
              "value": 1373,
              "unit": "K"
            },
            "notes": "7.5 h"
          },
          {
            "action": "anneal",
            "parameters": {},
            "duration": {
              "value": 1050,
              "unit": "min"
            },
            "temperature": {
              "value": 1373,
              "unit": "K"
            },
            "notes": "17.5 h"
          }
        ],
        "conditions": {
          "atmosphere": "",
          "pressure": {
            "value": null,
            "unit": ""
          }
        },
        "prov": ["Methods, Page 3", "Figure 2"]
      }
    ]
  },
  "workflow": {
    "timeline": [
      {
        "step_ref": "step_1",
        "description": "Substrate cleaning"
      },
      {
        "step_ref": "step_2",
        "description": "Cosputtering deposition of AZO thin film on ZnO substrate"
      },
      {
        "step_ref": "step_3",
        "description": "Sequential isochronal annealing from 800 °C to 1300 °C (30 min each)"
      },
      {
        "step_ref": "step_4",
        "description": "Isothermal annealing at 1100 °C for up to 17.5 h"
      }
    ],
    "ambiguities": [
      {
        "issue": "Annealing atmosphere not specified.",
        "excerpt": "After deposition, one sample is heat treated... (text does not state the ambient atmosphere)."
      },
      {
        "issue": "Cleaning duration and temperatures not given.",
        "excerpt": "Prior to deposition, the samples are cleaned in acetone, ethanol, and deionized water using an ultrasonic bath..."
      }
    ]
  },
  "characterization": [
    {
      "method": "SIMS",
      "parameters": {
        "primary_ion": "O2+",
        "energy": "10 keV",
        "depth_resolution": "≈10 nm"
      },
      "results": [
        {
          "metric": "Al concentration profile",
          "value": "",
          "unit": ""
        },
        {
          "metric": "Li concentration profile",
          "value": "",
          "unit": ""
        }
      ],
      "interpretation": "Used to monitor Al diffusion depth up to ~5 μm and Li redistribution.",
      "prov": ["Methods, Page 3", "Figures 1-3"]
    },
    {
      "method": "Stylus profilometry (Dektak 8)",
      "parameters": {},
      "results": [
        {
          "metric": "Crater depth calibration",
          "value": "",
          "unit": ""
        }
      ],
      "interpretation": "",
      "prov": ["Methods, Page 3"]
    },
    {
      "method": "Resistivity measurement",
      "parameters": {},
      "results": [
        {
          "metric": "Resistivity of bulk substrate",
          "value": "2",
          "unit": "kΩ cm"
        }
      ],
      "interpretation": "",
      "prov": ["Methods, Page 2"]
    },
    {
      "method": "Hybrid DFT calculations (HSE)",
      "parameters": {
        "supercell_size": "72 atoms",
        "energy_cutoff": "400 eV",
        "exact_exchange": "37%"
      },
      "results": [
        {
          "metric": "Formation energy AlZn-vZn complex",
          "value": "0.75",
          "unit": "eV"
        },
        {
          "metric": "Migration energy predicted for AlZn-vZn",
          "value": "2.66",
          "unit": "eV"
        }
      ],
      "interpretation": "Supports vacancy-mediated diffusion mechanism and complex charge state −1.",
      "prov": ["Computational Details, Pages 4-6"]
    }
  ],
  "analysis": {
    "methods": [
      {
        "method_name": "Reaction-diffusion modelling",
        "results": [
          {
            "equation": "Arrhenius D = D0 exp(-Ea/kT)",
            "value": {
              "Ea": 2.6,
              "unit_Ea": "eV",
              "D0": 4e-2,
              "unit_D0": "cm2 s-1"
            }
          }
        ]
      }
    ]
  },
  "final_outcomes": {
    "yield": {
      "value": null,
      "unit": "%"
    },
    "capacity": {
      "value": null,
      "unit": "mAh g-1"
    },
    "cycle_life": null
  },
  "extraction_metadata": {
    "timestamp": "2024-06-27T12:00:00Z",
    "source_file": "Provided text chunk",
    "processing_time": null
  }
}

File: src/data/extractions/Kamaya_et_al__-_2011_-_A_lithium_superionic_conductor_reactions.json
{
  "schema": {
    "name": "Universal Chemistry Extraction Schema",
    "version": "2.1"
  },
  "units_policy": {
    "temperature": "K",
    "pressure": "bar",
    "time": "min",
    "mass": "g",
    "volume": "mL",
    "amount": "mmol",
    "concentration": "M",
    "capacity": "mAh g-1",
    "strict": true
  },
  "source": {
    "title": "A lithium superionic conductor",
    "doi": "10.1038/NMAT3066",
    "authors": [
      "Noriaki Kamaya",
      "Kenji Homma",
      "Yuichiro Yamakawa",
      "Masaaki Hirayama",
      "Ryoji Kanno",
      "Masao Yonemura",
      "Takashi Kamiyama",
      "Yuki Kato",
      "Shigenori Hama",
      "Koji Kawamoto",
      "Akio Mitsui"
    ],
    "journal": "Nature Materials",
    "year": 2011
  },
  "metadata": {
    "discipline": "chemistry",
    "type": "research article",
    "tags": [
      "solid electrolyte",
      "lithium ion conductivity",
      "solid-state battery"
    ]
  },
  "targets": [
    {
      "target_id": "target_1",
      "compound_name": "Li10GeP2S12",
      "molecular_formula": "Li10GeP2S12",
      "intended_role": "product",
      "prov": [
        "Methods",
        "Page 684"
      ]
    },
    {
      "target_id": "target_2",
      "compound_name": "LiNbO3-coated LiCoO2",
      "molecular_formula": "",
      "intended_role": "cathode material",
      "prov": [
        "Methods",
        "Page 685"
      ]
    }
  ],
  "chemicals": [
    {
      "chemical_id": "chem_1",
      "name": "Li2S",
      "molecular_formula": "Li2S",
      "ontology": {
        "role": "reactant",
        "category": "inorganic"
      },
      "amount": {
        "value": null,
        "unit": "g"
      },
      "notes": "Used in 5/1/1 molar ratio with P2S5 and GeS2",
      "prov": [
        "Methods"
      ]
    },
    {
      "chemical_id": "chem_2",
      "name": "P2S5",
      "molecular_formula": "P2S5",
      "ontology": {
        "role": "reactant",
        "category": "inorganic"
      },
      "amount": {
        "value": null,
        "unit": "g"
      },
      "notes": "Used in 5/1/1 molar ratio with Li2S and GeS2",
      "prov": [
        "Methods"
      ]
    },
    {
      "chemical_id": "chem_3",
      "name": "GeS2",
      "molecular_formula": "GeS2",
      "ontology": {
        "role": "reactant",
        "category": "inorganic"
      },
      "amount": {
        "value": null,
        "unit": "g"
      },
      "notes": "Used in 5/1/1 molar ratio with Li2S and P2S5",
      "prov": [
        "Methods"
      ]
    },
    {
      "chemical_id": "chem_4",
      "name": "Argon",
      "molecular_formula": "Ar",
      "ontology": {
        "role": "atmosphere",
        "category": "gas"
      },
      "amount": {
        "value": null,
        "unit": ""
      },
      "notes": "Inert atmosphere in glove box and during impedance measurements",
      "prov": [
        "Methods"
      ]
    },
    {
      "chemical_id": "chem_5",
      "name": "Gold",
      "molecular_formula": "Au",
      "ontology": {
        "role": "electrode",
        "category": "metal"
      },
      "amount": {
        "value": null,
        "unit": ""
      },
      "notes": "Sputtered/coated onto pellet surfaces",
      "prov": [
        "Methods"
      ]
    },
    {
      "chemical_id": "chem_6",
      "name": "Indium",
      "molecular_formula": "In",
      "ontology": {
        "role": "anode",
        "category": "metal"
      },
      "amount": {
        "value": null,
        "unit": ""
      },
      "notes": "Plate thickness 0.1 mm, diameter 10 mm",
      "prov": [
        "Page 685"
      ]
    },
    {
      "chemical_id": "chem_7",
      "name": "LiCoO2",
      "molecular_formula": "LiCoO2",
      "ontology": {
        "role": "cathode",
        "category": "inorganic"
      },
      "amount": {
        "value": null,
        "unit": ""
      },
      "notes": "Commercial powder, coated with LiNbO3",
      "prov": [
        "Page 685"
      ]
    },
    {
      "chemical_id": "chem_8",
      "name": "LiNbO3",
      "molecular_formula": "LiNbO3",
      "ontology": {
        "role": "coating",
        "category": "inorganic"
      },
      "amount": {
        "value": null,
        "unit": ""
      },
      "notes": "Coating layer on LiCoO2",
      "prov": [
        "Page 685"
      ]
    },
    {
      "chemical_id": "chem_9",
      "name": "Lithium metal",
      "molecular_formula": "Li",
      "ontology": {
        "role": "reference electrode",
        "category": "metal"
      },
      "amount": {
        "value": null,
        "unit": ""
      },
      "notes": "Used in cyclic voltammetry and electronic conductivity measurements",
      "prov": [
        "Page 683"
      ]
    }
  ],
  "synthesis": {
    "steps": [
      {
        "step_id": "step_1",
        "description": "Weighing and mixing of precursors",
        "operations": [
          {
            "action": "weigh",
            "parameters": {
              "inputs": [
                "chem_1",
                "chem_2",
                "chem_3"
              ],
              "molar_ratio": "5:1:1"
            },
            "notes": "Performed in Ar-filled glove box"
          },
          {
            "action": "mix",
            "parameters": {
              "equipment": "vibrating mill (CMT Tl-100)",
              "duration": {
                "value": 30,
                "unit": "min"
              }
            },
            "notes": ""
          }
        ],
        "conditions": {
          "atmosphere": "Ar",
          "pressure": {
            "value": null,
            "unit": "bar"
          }
        },
        "prov": [
          "Methods"
        ]
      },
      {
        "step_id": "step_2",
        "description": "Pelletizing of mixed powder",
        "operations": [
          {
            "action": "press",
            "parameters": {
              "form": "pellet"
            },
            "notes": ""
          }
        ],
        "conditions": {
          "atmosphere": "",
          "pressure": {
            "value": null,
            "unit": "bar"
          }
        },
        "prov": [
          "Methods"
        ]
      },
      {
        "step_id": "step_3",
        "description": "Sealing under vacuum",
        "operations": [
          {
            "action": "seal",
            "parameters": {
              "container": "quartz tube",
              "pressure": {
                "value": 0.0003,
                "unit": "bar"
              }
            },
            "notes": ""
          }
        ],
        "conditions": {
          "atmosphere": "vacuum",
          "pressure": {
            "value": 0.0003,
            "unit": "bar"
          }
        },
        "prov": [
          "Methods"
        ]
      },
      {
        "step_id": "step_4",
        "description": "Heat treatment to form Li10GeP2S12",
        "operations": [
          {
            "action": "heat",
            "parameters": {
              "temperature": {
                "value": 823.15,
                "unit": "K"
              },
              "duration": {
                "value": 480,
                "unit": "min"
              }
            },
            "notes": "Furnace heating"
          },
          {
            "action": "cool",
            "parameters": {
              "cooling_rate": "slow",
              "final_temperature": {
                "value": 298,
                "unit": "K"
              }
            },
            "notes": ""
          }
        ],
        "conditions": {
          "atmosphere": "",
          "pressure": {
            "value": null,
            "unit": ""
          }
        },
        "prov": [
          "Methods"
        ]
      },
      {
        "step_id": "step_5",
        "description": "Gold coating of Li10GeP2S12 pellet for impedance measurement",
        "operations": [
          {
            "action": "coat",
            "parameters": {
              "inputs": [
                "chem_5"
              ],
              "temperature": {
                "value": 773.15,
                "unit": "K"
              }
            },
            "notes": "Heating in vacuum after Au coating"
          }
        ],
        "conditions": {
          "atmosphere": "vacuum",
          "pressure": {
            "value": null,
            "unit": ""
          }
        },
        "prov": [
          "Methods"
        ]
      },
      {
        "step_id": "step_6",
        "description": "LiNbO3 coating of LiCoO2 powder",
        "operations": [
          {
            "action": "coat",
            "parameters": {
              "inputs": [
                "chem_8",
                "chem_7"
              ],
              "equipment": "fluidized bed granulator (MP-01, Powrex)"
            },
            "notes": ""
          }
        ],
        "conditions": {
          "atmosphere": "",
          "pressure": {
            "value": null,
            "unit": ""
          }
        },
        "prov": [
          "Page 685"
        ]
      },
      {
        "step_id": "step_7",
        "description": "Preparation of cathode composite",
        "operations": [
          {
            "action": "mix",
            "parameters": {
              "inputs": [
                "target_2",
                "target_1"
              ],
              "weight_ratio": "70:30",
              "equipment": "vortex mixer",
              "duration": {
                "value": 5,
                "unit": "min"
              }
            },
            "notes": ""
          }
        ],
        "conditions": {
          "atmosphere": "",
          "pressure": {
            "value": null,
            "unit": ""
          }
        },
        "prov": [
          "Page 685"
        ]
      },
      {
        "step_id": "step_8",
        "description": "Assembly of all-solid-state cell",
        "operations": [
          {
            "action": "assemble",
            "parameters": {
              "components": [
                "target_2",
                "target_1",
                "chem_6"
              ]
            },
            "notes": "Cell configuration: LiCoO2/Li10GeP2S12/In"
          }
        ],
        "conditions": {
          "atmosphere": "",
          "pressure": {
            "value": null,
            "unit": ""
          }
        },
        "prov": [
          "Page 685"
        ]
      }
    ]
  },
  "workflow": {
    "timeline": [
      {
        "step_ref": "step_1",
        "description": "Mix Li2S, P2S5, and GeS2 under Ar"
      },
      {
        "step_ref": "step_2",
        "description": "Press mixed powder into pellets"
      },
      {
        "step_ref": "step_3",
        "description": "Seal pellets in evacuated quartz tube"
      },
      {
        "step_ref": "step_4",
        "description": "Heat at 823 K for 8 h and slow cool to obtain Li10GeP2S12"
      },
      {
        "step_ref": "step_5",
        "description": "Coat pellets with Au and heat at 773 K for conductivity tests"
      },
      {
        "step_ref": "step_6",
        "description": "Coat LiCoO2 with LiNbO3 using fluidized bed granulator"
      },
      {
        "step_ref": "step_7",
        "description": "Prepare cathode by mixing LiNbO3-LiCoO2 with Li10GeP2S12 (70:30 wt%)"
      },
      {
        "step_ref": "step_8",
        "description": "Assemble LiCoO2/Li10GeP2S12/In solid-state cell"
      }
    ],
    "ambiguities": [
      {
        "issue": "Exact masses of starting materials not specified",
        "excerpt": "These were weighed, mixed in the molar ratio of Li2S/P2S5/GeS2 to 5/1/1"
      },
      {
        "issue": "Details of LiNbO3 coating (temperature, duration) not provided",
        "excerpt": "The LiNbO3 layer was coated on a commercial LiCoO2 powder using a fluidized bed granulator"
      },
      {
        "issue": "Capacity value reported as \"over 120 mA h g−1\"",
        "excerpt": "The battery has a discharge capacity of over 120 mA h g−1"
      }
    ]
  },
  "characterization": [
    {
      "method": "XRD",
      "parameters": {
        "instrument": "Rigaku SmartLab/Ultima",
        "temperature": {
          "value": 298,
          "unit": "K"
        }
      },
      "results": [
        {
          "metric": "phase purity",
          "value": "single phase confirmed",
          "unit": ""
        }
      ],
      "interpretation": "",
      "prov": [
        "Methods"
      ]
    },
    {
      "method": "Synchrotron XRD",
      "parameters": {
        "beamline": "BL02B2, SPring-8",
        "wavelength": {
          "value": 0.59960,
          "unit": "Å"
        },
        "temperature": {
          "value": 100,
          "unit": "K"
        },
        "step": "0.01°",
        "range_2theta": "3–70°"
      },
      "results": [
        {
          "metric": "unit cell a",
          "value": 8.71771,
          "unit": "Å"
        },
        {
          "metric": "unit cell c",
          "value": 12.63452,
          "unit": "Å"
        },
        {
          "metric": "space group",
          "value": "P42/nmc (137)",
          "unit": ""
        }
      ],
      "interpretation": "Tetragonal structure determined",
      "prov": [
        "Page 682"
      ]
    },
    {
      "method": "Neutron diffraction",
      "parameters": {
        "instrument": "Super HRPD (BL08, J-PARC)",
        "container": "vanadium cell, 6 mm",
        "temperature": {
          "value": 298,
          "unit": "K"
        }
      },
      "results": [
        {
          "metric": "Li occupancy 16h",
          "value": 0.691,
          "unit": ""
        },
        {
          "metric": "Li occupancy 4d",
          "value": 1.000,
          "unit": ""
        },
        {
          "metric": "Li occupancy 8f",
          "value": 0.643,
          "unit": ""
        }
      ],
      "interpretation": "Three-dimensional framework with 1D Li pathways",
      "prov": [
        "Page 682"
      ]
    },
    {
      "method": "Electrochemical Impedance Spectroscopy",
      "parameters": {
        "frequency_range": "10^6–10^−1 Hz",
        "voltage_amplitude": "100–500 mV",
        "temperature_range": "-110 °C to 110 °C"
      },
      "results": [
        {
          "metric": "ionic conductivity",
          "value": 0.012,
          "unit": "S cm-1"
        },
        {
          "metric": "activation energy",
          "value": 24,
          "unit": "kJ mol-1"
        }
      ],
      "interpretation": "Highest reported Li ionic conductivity for a solid electrolyte",
      "prov": [
        "Figure 1",
        "Page 683"
      ]
    },
    {
      "method": "Cyclic Voltammetry",
      "parameters": {
        "scan_rate": {
          "value": 1,
          "unit": "mV s-1"
        },
        "voltage_range": "-0.5–5 V",
        "temperature": {
          "value": 298,
          "unit": "K"
        }
      },
      "results": [
        {
          "metric": "decomposition potential",
          "value": ">5",
          "unit": "V"
        }
      ],
      "interpretation": "High electrochemical stability window",
      "prov": [
        "Figure 1b"
      ]
    },
    {
      "method": "Hebb–Wagner polarization",
      "parameters": {
        "voltage_range": "2.8–3.5 V",
        "temperature": {
          "value": 298,
          "unit": "K"
        }
      },
      "results": [
        {
          "metric": "electronic conductivity",
          "value": 5.70e-9,
          "unit": "S cm-1"
        }
      ],
      "interpretation": "Electronic conductivity negligible",
      "prov": [
        "Page 683"
      ]
    },
    {
      "method": "Battery cycling",
      "parameters": {
        "current_density": {
          "value": 14,
          "unit": "mA g-1"
        },
        "voltage_window": "1.9–3.6 V",
        "temperature": {
          "value": 298,
          "unit": "K"
        }
      },
      "results": [
        {
          "metric": "discharge capacity",
          "value": 120,
          "unit": "mAh g-1"
        },
        {
          "metric": "coulombic efficiency",
          "value": 100,
          "unit": "%"
        }
      ],
      "interpretation": "Stable cycling after second cycle",
      "prov": [
        "Figure 4"
      ]
    }
  ],
  "analysis": {
    "methods": [
      {
        "method_name": "Arrhenius analysis",
        "results": [
          {
            "equation": "σ = σ0 exp( -Ea / RT )",
            "value": 24,
            "unit": "kJ mol-1"
          }
        ]
      }
    ]
  },
  "final_outcomes": {
    "yield": {
      "value": null,
      "unit": "%"
    },
    "capacity": {
      "value": 120,
      "unit": "mAh g-1"
    },
    "cycle_life": null
  },
  "extraction_metadata": {
    "timestamp": "2024-06-28T12:00:00Z",
    "source_file": "extracted_text_chunk",
    "processing_time": null
  }
}

File: src/data/extractions/Kanehori_et_al__-_1983_-_Thin_film_solid_electrolyte_and_its_application_to_reactions.json
{
  "schema": {
    "name": "Universal Chemistry Extraction Schema",
    "version": "2.1"
  },
  "units_policy": {
    "temperature": "K",
    "pressure": "bar",
    "time": "min",
    "mass": "g",
    "volume": "mL",
    "amount": "mmol",
    "concentration": "M",
    "capacity": "mAh g-1",
    "strict": true
  },
  "source": {
    "title": "THIN FILM SOLID ELECTROLYTE AND ITS APPLICATION TO SECONDARY LITHIUM CELL",
    "doi": "",
    "authors": [
      "Keiichi Kanehori",
      "Kazunobu Matsumoto",
      "Katsuki Miyauchi",
      "Tetsuichi Kudo"
    ],
    "journal": "Solid State Ionics",
    "year": 1983
  },
  "metadata": {
    "discipline": "chemistry",
    "type": "materials synthesis and electrochemistry",
    "tags": ["thin film", "solid electrolyte", "secondary lithium cell", "CVD", "rf-sputtering"]
  },
  "targets": [
    {
      "target_id": "target_1",
      "compound_name": "Li3.6Si0.6P0.4O4 amorphous thin film",
      "molecular_formula": "Li3.6Si0.6P0.4O4",
      "intended_role": "electrolyte",
      "prov": ["Page 1445-1446"]
    },
    {
      "target_id": "target_2",
      "compound_name": "TiS2 thin film cathode",
      "molecular_formula": "TiS2",
      "intended_role": "cathode",
      "prov": ["Page 1445-1447"]
    },
    {
      "target_id": "target_3",
      "compound_name": "Li / Li3.6Si0.6P0.4O4 / TiS2 thin film cell",
      "molecular_formula": "",
      "intended_role": "battery cell",
      "prov": ["Page 1445"]
    }
  ],
  "chemicals": [
    {
      "chemical_id": "chem_1",
      "name": "TiCl4",
      "molecular_formula": "TiCl4",
      "ontology": {
        "role": "precursor",
        "category": "inorganic"
      },
      "amount": {
        "value": null,
        "unit": ""
      },
      "notes": "0.1% in He for film(A); 0.6% in Ar for film(B)",
      "prov": ["Page 1446-1447"]
    },
    {
      "chemical_id": "chem_2",
      "name": "H2S",
      "molecular_formula": "H2S",
      "ontology": {
        "role": "sulfurizing agent",
        "category": "inorganic"
      },
      "amount": {
        "value": null,
        "unit": ""
      },
      "notes": "3.0% in He for film(A); 3.6% in Ar for film(B)",
      "prov": ["Page 1446-1447"]
    },
    {
      "chemical_id": "chem_3",
      "name": "He",
      "molecular_formula": "He",
      "ontology": {
        "role": "carrier gas",
        "category": "inert gas"
      },
      "amount": {
        "value": null,
        "unit": ""
      },
      "notes": "Dilution gas for film(A)",
      "prov": ["Page 1446"]
    },
    {
      "chemical_id": "chem_4",
      "name": "Ar",
      "molecular_formula": "Ar",
      "ontology": {
        "role": "carrier gas",
        "category": "inert gas"
      },
      "amount": {
        "value": null,
        "unit": ""
      },
      "notes": "Dilution gas for film(B) and sputtering gas (Ar/O2 = 60/40)",
      "prov": ["Page 1446"]
    },
    {
      "chemical_id": "chem_5",
      "name": "O2",
      "molecular_formula": "O2",
      "ontology": {
        "role": "reactive gas",
        "category": "inorganic"
      },
      "amount": {
        "value": null,
        "unit": ""
      },
      "notes": "Part of sputtering gas mixture (Ar/O2 = 60/40)",
      "prov": ["Page 1446"]
    },
    {
      "chemical_id": "chem_6",
      "name": "Li3.6Si0.6P0.4O4 powder",
      "molecular_formula": "Li3.6Si0.6P0.4O4",
      "ontology": {
        "role": "sputter target",
        "category": "inorganic"
      },
      "amount": {
        "value": null,
        "unit": ""
      },
      "notes": "",
      "prov": ["Page 1446"]
    },
    {
      "chemical_id": "chem_7",
      "name": "Li2O",
      "molecular_formula": "Li2O",
      "ontology": {
        "role": "sputter target additive",
        "category": "inorganic"
      },
      "amount": {
        "value": null,
        "unit": ""
      },
      "notes": "Referred to as \"Li_O pellets\" in text",
      "prov": ["Page 1446"]
    },
    {
      "chemical_id": "chem_8",
      "name": "Lithium",
      "molecular_formula": "Li",
      "ontology": {
        "role": "anode",
        "category": "metal"
      },
      "amount": {
        "value": null,
        "unit": ""
      },
      "notes": "Vacuum evaporated to form anode film",
      "prov": ["Page 1446"]
    },
    {
      "chemical_id": "chem_9",
      "name": "P2O5",
      "molecular_formula": "P2O5",
      "ontology": {
        "role": "desiccant",
        "category": "inorganic"
      },
      "amount": {
        "value": null,
        "unit": ""
      },
      "notes": "Placed in sealed desiccator during electrochemical measurements",
      "prov": ["Page 1446"]
    }
  ],
  "synthesis": {
    "steps": [
      {
        "step_id": "step_1A",
        "description": "CVD deposition of TiS2 film(A)",
        "operations": [
          {
            "action": "deposit",
            "parameters": {
              "inputs": ["chem_1", "chem_2", "chem_3"],
              "substrate": "silica glass",
              "duration": {
                "value": 420,
                "unit": "min"
              },
              "temperature": {
                "value": 723,
                "unit": "K"
              },
              "pressure": {
                "value": 0.06,
                "unit": "bar"
              },
              "gas_composition": "0.1% TiCl4, 3.0% H2S in He"
            },
            "notes": "Low pressure CVD; film thickness 1.0 μm"
          }
        ],
        "conditions": {
          "atmosphere": "low pressure reactive gas",
          "pressure": {
            "value": 0.06,
            "unit": "bar"
          }
        },
        "prov": ["Page 1446-1447"]
      },
      {
        "step_id": "step_1B",
        "description": "CVD deposition of TiS2 film(B)",
        "operations": [
          {
            "action": "deposit",
            "parameters": {
              "inputs": ["chem_1", "chem_2", "chem_4"],
              "substrate": "silica glass",
              "duration": {
                "value": 30,
                "unit": "min"
              },
              "temperature": {
                "value": 723,
                "unit": "K"
              },
              "pressure": {
                "value": 0.006,
                "unit": "bar"
              },
              "gas_composition": "0.6% TiCl4, 3.6% H2S in Ar"
            },
            "notes": "Low pressure CVD; film thickness 3.7 μm"
          }
        ],
        "conditions": {
          "atmosphere": "low pressure reactive gas",
          "pressure": {
            "value": 0.006,
            "unit": "bar"
          }
        },
        "prov": ["Page 1446-1447"]
      },
      {
        "step_id": "step_2",
        "description": "RF-sputtering of Li3.6Si0.6P0.4O4 electrolyte film onto TiS2 cathode",
        "operations": [
          {
            "action": "sputter",
            "parameters": {
              "inputs": ["chem_6", "chem_7", "chem_4", "chem_5"],
              "pressure": {
                "value": 0.00003,
                "unit": "bar"
              },
              "gas_composition": "Ar/O2 = 60/40",
              "substrate_temperature": {
                "value": 373,
                "unit": "K",
                "upper_limit": true
              }
            },
            "notes": "Amorphous electrolyte film; thickness 2–4 μm depending on cell"
          }
        ],
        "conditions": {
          "atmosphere": "Ar/O2 plasma",
          "pressure": {
            "value": 0.00003,
            "unit": "bar"
          }
        },
        "prov": ["Page 1446"]
      },
      {
        "step_id": "step_3",
        "description": "Vacuum evaporation of Li anode film",
        "operations": [
          {
            "action": "evaporate",
            "parameters": {
              "inputs": ["chem_8"],
              "pressure": {
                "value": 0.0001,
                "unit": "bar"
              }
            },
            "notes": "Li film thickness 4 μm"
          }
        ],
        "conditions": {
          "atmosphere": "high vacuum",
          "pressure": {
            "value": 0.0001,
            "unit": "bar"
          }
        },
        "prov": ["Page 1446"]
      }
    ]
  },
  "workflow": {
    "timeline": [
      {
        "step_ref": "step_1A",
        "description": "Prepare TiS2 cathode film(A) by low pressure CVD"
      },
      {
        "step_ref": "step_1B",
        "description": "Prepare TiS2 cathode film(B) by modified low pressure CVD"
      },
      {
        "step_ref": "step_2",
        "description": "RF-sputter Li3.6Si0.6P0.4O4 electrolyte film onto TiS2 cathode"
      },
      {
        "step_ref": "step_3",
        "description": "Vacuum evaporate Li anode film to complete thin film cell"
      }
    ],
    "ambiguities": [
      {
        "issue": "Unclear chemical formula in text",
        "excerpt": "\"Li_O pellets\" (Page 1446)"
      }
    ]
  },
  "characterization": [
    {
      "method": "Complex impedance spectroscopy",
      "parameters": {
        "temperature": {
          "value": 298,
          "unit": "K"
        }
      },
      "results": [
        {
          "metric": "ionic conductivity",
          "value": 5e-7,
          "unit": "S cm-1"
        },
        {
          "metric": "activation energy for conduction",
          "value": 50,
          "unit": "kJ mol-1"
        }
      ],
      "interpretation": "",
      "prov": ["Page 1446"]
    },
    {
      "method": "Wagner polarization",
      "parameters": {
        "temperature": {
          "value": 365,
          "unit": "K"
        }
      },
      "results": [
        {
          "metric": "electronic conductivity",
          "value": 5e-12,
          "unit": "S cm-1"
        },
        {
          "metric": "Li+ transference number",
          "value": 1.0,
          "unit": ""
        }
      ],
      "interpretation": "",
      "prov": ["Page 1446"]
    },
    {
      "method": "SEM",
      "parameters": {},
      "results": [
        {
          "metric": "morphology",
          "value": "small, narrow plate-like crystals intersecting each other; width 0.5–3 μm, thickness <0.1 μm",
          "unit": ""
        },
        {
          "metric": "porosity",
          "value": 65,
          "unit": "%"
        }
      ],
      "interpretation": "",
      "prov": ["Figure 2", "Page 1446"]
    },
    {
      "method": "XRD",
      "parameters": {},
      "results": [
        {
          "metric": "preferred orientation film(A)",
          "value": "(101), (100), (001) peaks",
          "unit": ""
        },
        {
          "metric": "preferred orientation film(B)",
          "value": "(110) peak only",
          "unit": ""
        }
      ],
      "interpretation": "",
      "prov": ["Table 1", "Page 1447"]
    },
    {
      "method": "Current pulse method",
      "parameters": {
        "pulse_current_density": {
          "value": "0.45–4.5",
          "unit": "mA cm-2"
        },
        "pulse_duration": {
          "value": 0.14,
          "unit": "s"
        }
      },
      "results": [
        {
          "metric": "DLi in TiS2 film(A)",
          "value": 4e-13,
          "unit": "cm2 s-1"
        },
        {
          "metric": "DLi in TiS2 film(B)",
          "value": 1.1e-11,
          "unit": "cm2 s-1"
        }
      ],
      "interpretation": "",
      "prov": ["Page 1447"]
    },
    {
      "method": "V-I characterization",
      "parameters": {
        "temperature": {
          "value": 303,
          "unit": "K"
        }
      },
      "results": [
        {
          "metric": "internal resistance (4x4 mm2 cell)",
          "value": 12000,
          "unit": "ohm"
        },
        {
          "metric": "short circuit current density",
          "value": 1.3,
          "unit": "mA cm-2"
        },
        {
          "metric": "activation energy (internal resistance)",
          "value": 40,
          "unit": "kJ mol-1"
        }
      ],
      "interpretation": "",
      "prov": ["Page 1448"]
    }
  ],
  "analysis": {
    "methods": [
      {
        "method_name": "Cycling performance evaluation",
        "results": [
          {
            "description": "Shallow discharge (20% depth) at 16 μA cm-2 for 2000 cycles resulted in 20% capacity decrease",
            "value": 2000,
            "unit": "cycles"
          },
          {
            "description": "Deep discharge (75% depth) at 6 μA cm-2 for 200 cycles resulted in 10% capacity decrease",
            "value": 200,
            "unit": "cycles"
          }
        ]
      }
    ]
  },
  "final_outcomes": {
    "yield": {
      "value": null,
      "unit": "%"
    },
    "capacity": {
      "value": null,
      "unit": "mAh g-1"
    },
    "cycle_life": 2000
  },
  "extraction_metadata": {
    "timestamp": "2023-10-03T00:00:00Z",
    "source_file": "provided_text_chunk",
    "processing_time": null
  }
}
