Repository: meomeolucifr/BattSynth

# BattSynth: LLM-Extracted Chemical Synthesis Dataset for Battery Materials

A large-scale dataset of chemical synthesis procedures extracted from 605 battery material research papers using GPT-o3, with multi-metric quality assurance and human-in-the-loop verification.

## Dataset Overview

| Metric | Count |
|--------|-------|
| Total papers | 605 |
| Target compounds | 1,537 |
| Unique chemicals | 1,663 |
| Synthesis steps | 1,872 |
| Synthesis operations | 2,880 |
| Characterization entries | 2,048 |
| Characterization results | 4,086 |

File: src/data/extractions/Kc_et_al__-_2014_-_Point_defects_in_garnet-type_solid_electrolyte__c-_reactions.json
{
  "schema": {
    "name": "Universal Chemistry Extraction Schema",
    "version": "2.1"
  },
  "units_policy": {
    "temperature": "K",
    "pressure": "bar",
    "time": "min",
    "mass": "g",
    "volume": "mL",
    "amount": "mmol",
    "concentration": "M",
    "capacity": "mAh g-1",
    "strict": true
  },
  "source": {
    "title": "Point defects in garnet-type solid electrolyte (c-Li7La3Zr2O12) for Li-ion batteries",
    "doi": "10.1016/j.ssi.2014.04.021",
    "authors": [
      "Santosh K.C.",
      "Roberto C. Longo",
      "Ka Xiong",
      "Kyeongjae Cho"
    ],
    "journal": "Solid State Ionics",
    "year": 2014
  },
  "metadata": {
    "discipline": "chemistry",
    "type": "computational study",
    "tags": ["DFT", "solid electrolyte", "LLZO", "defect chemistry"]
  },
  "targets": [
    {
      "target_id": "target_1",
      "compound_name": "cubic Li7La3Zr2O12",
      "molecular_formula": "Li7La3Zr2O12",
      "intended_role": "studied material",
      "prov": ["Page 100-101"]
    }
  ],
  "chemicals": [
    {
      "chemical_id": "chem_1",
      "name": "Li7La3Zr2O12",
      "molecular_formula": "Li7La3Zr2O12",
      "ontology": {
        "role": "analyzed material",
        "category": "inorganic oxide"
      },
      "amount": {
        "value": null,
        "unit": ""
      },
      "notes": "",
      "prov": ["Page 100-101"]
    }
  ],
  "synthesis": {
    "steps": []
  },
  "workflow": {
    "timeline": [
      {
        "step_ref": "comp_1",
        "description": "Ab initio DFT calculations (GGA and GGA+U) performed on Li7La3Zr2O12 supercell to study electronic structure and point defects."
      }
    ],
    "ambiguities": []
  },
  "characterization": [
    {
      "method": "DFT (GGA)",
      "parameters": {
        "plane_wave_cutoff": {
          "value": 450,
          "unit": "eV"
        },
        "k_point_mesh": "2×2×2",
        "supercell_size": "192 atoms (8 formula units)"
      },
      "results": [
        {
          "metric": "band gap",
          "value": 4.31,
          "unit": "eV"
        }
      ],
      "interpretation": "Wide band gap insulator",
      "prov": ["Page 102"]
    },
    {
      "method": "DFT (GGA+U)",
      "parameters": {
        "U_La": {
          "value": 2.3,
          "unit": "eV"
        },
        "U_Zr": {
          "value": 3.5,
          "unit": "eV"
        },
        "plane_wave_cutoff": {
          "value": 450,
          "unit": "eV"
        }
      },
      "results": [
        {
          "metric": "band gap",
          "value": 4.44,
          "unit": "eV"
        }
      ],
      "interpretation": "Slightly increased band gap compared to pure GGA",
      "prov": ["Page 102"]
    }
  ],
  "analysis": {
    "methods": [
      {
        "method_name": "Defect formation energy calculation",
        "results": [
          {
            "defect_type": "Li vacancy (neutral)",
            "value": 3.54,
            "unit": "eV"
          },
          {
            "defect_type": "Li interstitial (neutral)",
            "value": 5.8,
            "unit": "eV"
          },
          {
            "defect_type": "Li interstitial at Li vacancy site (neutral)",
            "value": 2.45,
            "unit": "eV"
          },
          {
            "defect_type": "Li vacancy–interstitial Frenkel pair",
            "value": -0.01,
            "unit": "eV",
            "notes": "lowest reported; range up to -0.23 eV"
          }
        ],
        "prov": ["Pages 102-104"]
      }
    ]
  },
  "final_outcomes": {
    "yield": {
      "value": null,
      "unit": "%"
    },
    "capacity": {
      "value": null,
      "unit": "mAh g-1"
    },
    "cycle_life": null
  },
  "extraction_metadata": {
    "timestamp": "2023-11-26T20:23:00Z",
    "source_file": "provided_text_chunk",
    "processing_time": null
  }
}

File: src/data/extractions/Kerisit_et_al__-_2014_-_Shell_Model_for_Atomistic_Simulation_of_Lithium_Di_reactions.json
{
  "schema": {
    "name": "Universal Chemistry Extraction Schema",
    "version": "2.1"
  },
  "units_policy": {
    "temperature": "K",
    "pressure": "bar",
    "time": "min",
    "mass": "g",
    "volume": "mL",
    "amount": "mmol",
    "concentration": "M",
    "capacity": "mAh g-1",
    "strict": true
  },
  "source": {
    "title": "Shell Model for Atomistic Simulation of Lithium Diffusion in Mixed Mn/Ti Oxides",
    "doi": "10.1021/jp506025k",
    "authors": [
      "Sebastien Kerisit",
      "Anne M. Chaka",
      "Timothy C. Droubay",
      "Eugene S. Ilton"
    ],
    "journal": "Journal of Physical Chemistry C",
    "year": 2014
  },
  "metadata": {
    "discipline": "chemistry",
    "type": "computational study",
    "tags": ["molecular dynamics", "Li diffusion", "rutile", "Mn/Ti oxides"]
  },
  "targets": [
    {
      "target_id": "target_1",
      "compound_name": "Li_xMn_1−yTi_yO_2 (rutile)",
      "molecular_formula": "",
      "intended_role": "simulation subject",
      "prov": ["Article main text"]
    }
  ],
  "chemicals": [
    {
      "chemical_id": "chem_1",
      "name": "Lithium ion",
      "molecular_formula": "Li+",
      "ontology": {
        "role": "diffusing species",
        "category": "ion"
      },
      "amount": {
        "value": null,
        "unit": ""
      },
      "notes": "",
      "prov": ["Article main text"]
    },
    {
      "chemical_id": "chem_2",
      "name": "Titanium oxide (rutile TiO2 units in lattice)",
      "molecular_formula": "TiO2",
      "ontology": {
        "role": "lattice cation",
        "category": "inorganic"
      },
      "amount": {
        "value": null,
        "unit": ""
      },
      "notes": "",
      "prov": ["Article main text"]
    },
    {
      "chemical_id": "chem_3",
      "name": "Manganese oxide (MnO2 units in lattice)",
      "molecular_formula": "MnO2",
      "ontology": {
        "role": "lattice cation",
        "category": "inorganic"
      },
      "amount": {
        "value": null,
        "unit": ""
      },
      "notes": "",
      "prov": ["Article main text"]
    }
  ],
  "synthesis": {
    "steps": []
  },
  "workflow": {
    "timeline": [],
    "ambiguities": [
      {
        "issue": "No experimental synthesis steps described; study is fully computational.",
        "excerpt": "Atoms are represented as point-charge particles ... molecular dynamics simulations were performed ..."
      }
    ]
  },
  "characterization": [
    {
      "method": "Molecular Dynamics (MD) Simulation",
      "parameters": {
        "ensemble": "NPT",
        "temperatures": ["300 K", "350 K", "400 K", "450 K", "500 K"],
        "pressure": "0 bar",
        "time_step": "0.2 fs",
        "simulation_duration": "10 ns (production) + 0.333 min (20 ps) equilibration"
      },
      "results": [
        {
          "metric": "Li self-diffusion coefficient (infinite dilution, TiO2)",
          "value": null,
          "unit": "cm2 s-1",
          "notes": "Values derived but not explicitly listed"
        },
        {
          "metric": "Activation energy for Li diffusion in TiO2",
          "value": 0.04,
          "unit": "eV",
          "notes": "",
          "prov": ["Figure 3"]
        },
        {
          "metric": "Activation energy for Li diffusion in MnO2",
          "value": 0.08,
          "unit": "eV",
          "notes": "",
          "prov": ["Figure 3"]
        }
      ],
      "interpretation": "Activation energies depend on Mn/Ti arrangement and Li concentration.",
      "prov": ["Computational Methods section", "Results and Discussion"]
    },
    {
      "method": "Potential of Mean Force (PMF) Calculation",
      "parameters": {
        "spacing": "0.123 Å along [001]",
        "frozen_atom": "one Ti atom fixed"
      },
      "results": [
        {
          "metric": "Free energy barrier (configuration 1)",
          "value": 0.06,
          "unit": "eV",
          "prov": ["Figure 4"]
        },
        {
          "metric": "Free energy barrier (configuration 2)",
          "value": 0.18,
          "unit": "eV",
          "prov": ["Figure 4"]
        }
      ],
      "interpretation": "Alternating Mn/Ti rows destabilize one of the Li sites, increasing activation energy.",
      "prov": ["Figure 4"]
    }
  ],
  "analysis": {
    "methods": [
      {
        "method_name": "Arrhenius Analysis",
        "results": [
          {
            "equation": "ln(D) = ln(D0) - Ea/(kT)",
            "value": null,
            "unit": "",
            "notes": "Used to derive activation energies and pre-exponential factors for various compositions."
          }
        ]
      }
    ]
  },
  "final_outcomes": {
    "yield": {
      "value": null,
      "unit": "%"
    },
    "capacity": {
      "value": null,
      "unit": "mAh g-1"
    },
    "cycle_life": null
  },
  "extraction_metadata": {
    "timestamp": "2024-06-12T23:05:00Z",
    "source_file": "provided_text_chunk",
    "processing_time": null
  }
}

File: src/data/extractions/Kim_et_al__-_2017_-_Electrochemical_lithium_intercalation_behavior_of__reactions.json
{
  "schema": {
    "name": "Universal Chemistry Extraction Schema",
    "version": "2.1"
  },
  "units_policy": {
    "temperature": "K",
    "pressure": "bar",
    "time": "min",
    "mass": "g",
    "volume": "mL",
    "amount": "mmol",
    "concentration": "M",
    "capacity": "mAh g-1",
    "strict": true
  },
  "source": {
    "title": "Electrochemical lithium intercalation behavior of pristine and milled hexagonal boron nitride",
    "doi": "10.1016/j.jelechem.2017.06.017",
    "authors": [
      "Jungryang Kim",
      "Eiji Yamasue",
      "Tetsu Ichitsubo",
      "Hideyuki Okumura",
      "Keiichi N. Ishihara"
    ],
    "journal": "Journal of Electroanalytical Chemistry",
    "year": 2017
  },
  "metadata": {
    "discipline": "chemistry",
    "type": "research-article",
    "tags": [
      "lithium intercalation",
      "boron nitride",
      "ball milling",
      "electrochemistry",
      "anode materials"
    ]
  },
  "targets": [
    {
      "target_id": "target_1",
      "compound_name": "2.5 h-milled hexagonal boron nitride",
      "molecular_formula": "BN",
      "intended_role": "active material",
      "prov": ["Methods – Ball mill section"]
    },
    {
      "target_id": "target_2",
      "compound_name": "2.5 h-milled graphite",
      "molecular_formula": "C",
      "intended_role": "active material",
      "prov": ["Methods – Ball mill section"]
    },
    {
      "target_id": "target_3",
      "compound_name": "2.5 h-milled h-BN/graphite mixture (8:1 w/w)",
      "molecular_formula": "",
      "intended_role": "active material",
      "prov": ["Methods – Ball mill section"]
    }
  ],
  "chemicals": [
    {
      "chemical_id": "chem_1",
      "name": "Graphite",
      "molecular_formula": "C",
      "ontology": {
        "role": "reactant",
        "category": "inorganic"
      },
      "amount": {
        "value": 3,
        "unit": "g"
      },
      "notes": "Used as starting powder for individual ball‐milling (target_2).",
      "prov": ["Methods – Ball mill"]
    },
    {
      "chemical_id": "chem_2",
      "name": "Hexagonal boron nitride",
      "molecular_formula": "BN",
      "ontology": {
        "role": "reactant",
        "category": "inorganic"
      },
      "amount": {
        "value": 3,
        "unit": "g"
      },
      "notes": "Used as starting powder for individual ball‐milling (target_1).",
      "prov": ["Methods – Ball mill"]
    },
    {
      "chemical_id": "chem_3",
      "name": "Graphite (for mixture)",
      "molecular_formula": "C",
      "ontology": {
        "role": "reactant",
        "category": "inorganic"
      },
      "amount": {
        "value": 0.333,
        "unit": "g"
      },
      "notes": "Part of 3 g mixture with 1 : 8 graphite : h-BN ratio (target_3).",
      "prov": ["Methods – Ball mill"]
    },
    {
      "chemical_id": "chem_4",
      "name": "Hexagonal boron nitride (for mixture)",
      "molecular_formula": "BN",
      "ontology": {
        "role": "reactant",
        "category": "inorganic"
      },
      "amount": {
        "value": 2.667,
        "unit": "g"
      },
      "notes": "Part of 3 g mixture with 1 : 8 graphite : h-BN ratio (target_3).",
      "prov": ["Methods – Ball mill"]
    },
    {
      "chemical_id": "chem_5",
      "name": "Argon",
      "molecular_formula": "Ar",
      "ontology": {
        "role": "atmosphere",
        "category": "gas"
      },
      "amount": {
        "value": null,
        "unit": ""
      },
      "notes": "Protective atmosphere during ball milling and cell assembly.",
      "prov": ["Methods – Ball mill", "Electrochemical performance"]
    },
    {
      "chemical_id": "chem_6",
      "name": "Polyvinylidene fluoride",
      "molecular_formula": "(C2H2F2)n",
      "ontology": {
        "role": "binder",
        "category": "polymer"
      },
      "amount": {
        "value": 5.34,
        "unit": "mass%"
      },
      "notes": "Fraction in the slurry for electrode fabrication.",
      "prov": ["Methods – Working electrode preparation"]
    },
    {
      "chemical_id": "chem_7",
      "name": "N-Methyl-2-pyrrolidone",
      "molecular_formula": "C5H9NO",
      "ontology": {
        "role": "solvent",
        "category": "organic"
      },
      "amount": {
        "value": null,
        "unit": ""
      },
      "notes": "Solvent for PVDF binder.",
      "prov": ["Methods – Working electrode preparation"]
    },
    {
      "chemical_id": "chem_8",
      "name": "Copper foil",
      "molecular_formula": "Cu",
      "ontology": {
        "role": "current collector",
        "category": "metal"
      },
      "amount": {
        "value": null,
        "unit": ""
      },
      "notes": "Substrate for coating electrode slurry.",
      "prov": ["Methods – Working electrode preparation"]
    },
    {
      "chemical_id": "chem_9",
      "name": "Ethylene carbonate",
      "molecular_formula": "C3H4O3",
      "ontology": {
        "role": "solvent",
        "category": "organic"
      },
      "amount": {
        "value": null,
        "unit": ""
      },
      "notes": "Electrolyte component (EC-DMC 1 : 2 v/v).",
      "prov": ["Methods – Electrochemical performance"]
    },
    {
      "chemical_id": "chem_10",
      "name": "Dimethyl carbonate",
      "molecular_formula": "C3H6O3",
      "ontology": {
        "role": "solvent",
        "category": "organic"
      },
      "amount": {
        "value": null,
        "unit": ""
      },
      "notes": "Electrolyte component (EC-DMC 1 : 2 v/v).",
      "prov": ["Methods – Electrochemical performance"]
    },
    {
      "chemical_id": "chem_11",
      "name": "Lithium hexafluorophosphate",
      "molecular_formula": "LiPF6",
      "ontology": {
        "role": "electrolyte salt",
        "category": "inorganic"
      },
      "amount": {
        "value": 1,
        "unit": "M"
      },
      "notes": "Concentration in EC-DMC electrolyte.",
      "prov": ["Methods – Electrochemical performance"]
    },
    {
      "chemical_id": "chem_12",
      "name": "Lithium metal",
      "molecular_formula": "Li",
      "ontology": {
        "role": "counter/reference electrode",
        "category": "metal"
      },
      "amount": {
        "value": null,
        "unit": ""
      },
      "notes": "Used as both counter and reference electrodes (ribbon form).",
      "prov": ["Methods – Electrochemical performance"]
    }
  ],
  "synthesis": {
    "steps": [
      {
        "step_id": "step_1",
        "description": "Ball milling of graphite powder",
        "operations": [
          {
            "action": "ball mill",
            "parameters": {
              "inputs": ["chem_1"],
              "duration": {
                "value": 150,
                "unit": "min"
              },
              "frequency": {
                "value": 710,
                "unit": "",
                "notes": "Unit of vibrational frequency not specified"
              },
              "atmosphere": "Ar"
            },
            "notes": "3 g graphite, nine stainless balls (3.58 g each) in AISI 306 vessel.",
            "prov": ["Methods – Ball mill"]
          }
        ],
        "conditions": {
          "atmosphere": "Ar",
          "pressure": {
            "value": null,
            "unit": ""
          }
        },
        "prov": ["Methods – Ball mill"]
      },
      {
        "step_id": "step_2",
        "description": "Ball milling of hexagonal boron nitride powder",
        "operations": [
          {
            "action": "ball mill",
            "parameters": {
              "inputs": ["chem_2"],
              "duration": {
                "value": 150,
                "unit": "min"
              },
              "frequency": {
                "value": 710,
                "unit": "",
                "notes": "Unit of vibrational frequency not specified"
              },
              "atmosphere": "Ar"
            },
            "notes": "3 g h-BN, same equipment and conditions as step_1.",
            "prov": ["Methods – Ball mill"]
          }
        ],
        "conditions": {
          "atmosphere": "Ar",
          "pressure": {
            "value": null,
            "unit": ""
          }
        },
        "prov": ["Methods – Ball mill"]
      },
      {
        "step_id": "step_3",
        "description": "Ball milling of graphite/h-BN mixture (8 : 1 w/w)",
        "operations": [
          {
            "action": "ball mill",
            "parameters": {
              "inputs": ["chem_3", "chem_4"],
              "duration": {
                "value": 150,
                "unit": "min"
              },
              "frequency": {
                "value": 710,
                "unit": "",
                "notes": "Unit of vibrational frequency not specified"
              },
              "atmosphere": "Ar"
            },
            "notes": "Total mass 3 g; nine stainless balls; produces milled-together sample.",
            "prov": ["Methods – Ball mill"]
          }
        ],
        "conditions": {
          "atmosphere": "Ar",
          "pressure": {
            "value": null,
            "unit": ""
          }
        },
        "prov": ["Methods – Ball mill"]
      },
      {
        "step_id": "step_4",
        "description": "Preparation of electrode slurry and coating",
        "operations": [
          {
            "action": "mix",
            "parameters": {
              "inputs": ["target_1", "target_2", "chem_6", "chem_7"],
              "binder_content": "5.34 wt% PVDF in NMP"
            },
            "notes": "Active material(s) plus binder solution mixed to form slurry.",
            "prov": ["Methods – Working electrode preparation"]
          },
          {
            "action": "coat",
            "parameters": {
              "substrate": "chem_8"
            },
            "notes": "Slurry cast onto Cu foil.",
            "prov": ["Methods – Working electrode preparation"]
          },
          {
            "action": "dry",
            "parameters": {
              "temperature": {
                "value": 393,
                "unit": "K",
                "notes": "Original text: 120 °C"
              },
              "duration": {
                "value": 720,
                "unit": "min"
              },
              "pressure": "vacuum"
            },
            "prov": ["Methods – Working electrode preparation"]
          }
        ],
        "conditions": {
          "atmosphere": "",
          "pressure": {
            "value": null,
            "unit": ""
          }
        },
        "prov": ["Methods – Working electrode preparation"]
      }
    ]
  },
  "workflow": {
    "timeline": [
      {
        "step_ref": "step_1",
        "description": "Production of milled graphite (target_2)"
      },
      {
        "step_ref": "step_2",
        "description": "Production of milled h-BN (target_1)"
      },
      {
        "step_ref": "step_3",
        "description": "Co-milling of h-BN/graphite mixture (target_3)"
      },
      {
        "step_ref": "step_4",
        "description": "Fabrication of working electrodes for electrochemical testing"
      }
    ],
    "ambiguities": [
      {
        "issue": "Missing unit for vibrational frequency",
        "excerpt": "“ball milling has been conducted for 2.5 h with a vibrational frequency of 710.”"
      }
    ]
  },
  "characterization": [
    {
      "method": "XRD",
      "parameters": {
        "radiation": "Cu-Kα (λ = 0.154060 nm)"
      },
      "results": [
        {
          "sample": "pristine graphite",
          "metric": "Lc",
          "value": 31,
          "unit": "nm"
        },
        {
          "sample": "2.5 h-milled graphite",
          "metric": "Lc",
          "value": 17,
          "unit": "nm"
        },
        {
          "sample": "pristine h-BN",
          "metric": "Lc",
          "value": 60,
          "unit": "nm"
        },
        {
          "sample": "2.5 h-milled h-BN",
          "metric": "Lc",
          "value": 20,
          "unit": "nm"
        },
        {
          "sample": "pristine graphite",
          "metric": "La",
          "value": 50,
          "unit": "nm"
        },
        {
          "sample": "pristine h-BN",
          "metric": "La",
          "value": 155,
          "unit": "nm"
        },
        {
          "sample": "2.5 h-milled h-BN",
          "metric": "La",
          "value": 70,
          "unit": "nm"
        }
      ],
      "interpretation": "Ball milling reduces crystallite size of both graphite and h-BN.",
      "prov": ["Figure 1", "Table 2"]
    },
    {
      "method": "BET",
      "parameters": {
        "degassing_temp": {
          "value": 453,
          "unit": "K",
          "notes": "Original text: 180 °C"
        },
        "degassing_time": {
          "value": 30,
          "unit": "min"
        },
        "adsorbate": "30% N2 / 70% He"
      },
      "results": [
        {
          "sample": "pristine graphite",
          "metric": "specific surface area",
          "value": 9.7,
          "unit": "m2 g-1"
        },
        {
          "sample": "2.5 h-milled graphite",
          "metric": "specific surface area",
          "value": 259.8,
          "unit": "m2 g-1"
        },
        {
          "sample": "pristine h-BN",
          "metric": "specific surface area",
          "value": 1.2,
          "unit": "m2 g-1"
        },
        {
          "sample": "2.5 h-milled h-BN",
          "metric": "specific surface area",
          "value": 258.7,
          "unit": "m2 g-1"
        }
      ],
      "interpretation": "Surface area increases markedly after milling, especially for h-BN.",
      "prov": ["Table 2"]
    },
    {
      "method": "SEM",
      "parameters": {},
      "results": [
        {
          "metric": "particle size reduction",
          "value": "",
          "unit": ""
        }
      ],
      "interpretation": "Pristine particles much larger than milled counterparts.",
      "prov": ["Figure 2"]
    },
    {
      "method": "XPS",
      "parameters": {
        "source": "Al Kα",
        "voltage": 10,
        "unit_voltage": "kV",
        "current": 20,
        "unit_current": "mA"
      },
      "results": [
        {
          "sample": "milled-together BN8C1",
          "metric": "C 1s binding energy",
          "value": 284.0,
          "unit": "eV"
        },
        {
          "sample": "milled-together BN8C1",
          "metric": "B 1s binding energy",
          "value": 190.5,
          "unit": "eV"
        },
        {
          "sample": "milled-together BN8C1",
          "metric": "N 1s binding energy",
          "value": 398.0,
          "unit": "eV"
        }
      ],
      "interpretation": "No chemical reaction between h-BN and graphite after co-milling.",
      "prov": ["Figure 3b"]
    },
    {
      "method": "Cyclic voltammetry",
      "parameters": {
        "scan_rate": {
          "value": 1,
          "unit": "mV s-1"
        },
        "potential_window": "0–2 V vs Li/Li+"
      },
      "results": [
        {
          "sample": "pristine graphite",
          "metric": "intercalation potential",
          "value": 0.2,
          "unit": "V vs Li/Li+"
        },
        {
          "sample": "pristine h-BN",
          "metric": "intercalation potential",
          "value": 1.0,
          "unit": "V vs Li/Li+"
        }
      ],
      "interpretation": "h-BN shows two-phase intercalation reaction at ca. 1 V; graphite at ca. 0.2 V.",
      "prov": ["Figure 7"]
    },
    {
      "method": "Galvanostatic cycling (GCPL)",
      "parameters": {},
      "results": [
        {
          "sample": "milled BN8C1-s, 1st discharge",
          "metric": "capacity contribution from graphite portion",
          "value": 2.5,
          "unit": "mAh g-1"
        },
        {
          "sample": "milled BN8C1-t, 1st discharge",
          "metric": "capacity contribution from graphite portion",
          "value": 1.0,
          "unit": "mAh g-1"
        }
      ],
      "interpretation": "Mixtures exhibit combined behavior of h-BN and graphite.",
      "prov": ["Figure 6"]
    }
  ],
  "analysis": {
    "methods": [
      {
        "method_name": "Theoretical capacity calculation (Faraday’s law)",
        "results": [
          {
            "equation": "Q = xF / M",
            "sample": "graphite",
            "value": 372,
            "unit": "mAh g-1"
          },
          {
            "equation": "Q = xF / M",
            "sample": "BN (hypothetical Li(BN)3)",
            "value": 360,
            "unit": "mAh g-1"
          }
        ],
        "prov": ["Methods – Theoretical capacities"]
      }
    ]
  },
  "final_outcomes": {
    "yield": {
      "value": null,
      "unit": "%"
    },
    "capacity": {
      "value": null,
      "unit": "mAh g-1"
    },
    "cycle_life": null
  },
  "extraction_metadata": {
    "timestamp": "2024-06-25T18:24:00Z",
    "source_file": "provided_text_chunk",
    "processing_time": null
  }
}

File: src/data/extractions/Kim_et_al__-_2024_-_Fluorine-Substituted_Lithium_Chloride_Solid_Electr_reactions.json
{
  "schema": {
    "name": "Universal Chemistry Extraction Schema",
    "version": "2.1"
  },
  "units_policy": {
    "temperature": "K",
    "pressure": "bar",
    "time": "min",
    "mass": "g",
    "volume": "mL",
    "amount": "mmol",
    "concentration": "M",
    "capacity": "mAh g-1",
    "strict": true
  },
  "source": {
    "title": "Fluorine-Substituted Lithium Chloride Solid Electrolytes for High-Voltage All-Solid-State Lithium-Ion Batteries",
    "doi": "10.1021/acsenergylett.3c02307",
    "authors": [
      "Sooyeon Kim",
      "Yongheum Lee",
      "Kwangnam Kim",
      "Brandon C. Wood",
      "Sang Soo Han",
      "Seungho Yu"
    ],
    "journal": "ACS Energy Letters",
    "year": 2024
  },
  "metadata": {
    "discipline": "chemistry",
    "type": "research article",
    "tags": [
      "solid electrolyte",
      "halide",
      "fluorine substitution",
      "all-solid-state battery"
    ]
  },
  "targets": [
    {
      "target_id": "target_1",
      "compound_name": "Li3YCl6",
      "molecular_formula": "Li3YCl6",
      "intended_role": "product",
      "prov": ["Page 43"]
    },
    {
      "target_id": "target_2",
      "compound_name": "Li3YCl5.5F0.5",
      "molecular_formula": "Li3YCl5.5F0.5",
      "intended_role": "product",
      "prov": ["Page 43"]
    },
    {
      "target_id": "target_3",
      "compound_name": "Li3YCl5F",
      "molecular_formula": "Li3YCl5F",
      "intended_role": "product",
      "prov": ["Page 43"]
    },
    {
      "target_id": "target_4",
      "compound_name": "Li3YCl4.5F1.5",
      "molecular_formula": "Li3YCl4.5F1.5",
      "intended_role": "product",
      "prov": ["Page 43"]
    },
    {
      "target_id": "target_5",
      "compound_name": "Li2ZrCl6",
      "molecular_formula": "Li2ZrCl6",
      "intended_role": "product",
      "prov": ["Page 44"]
    },
    {
      "target_id": "target_6",
      "compound_name": "Li2ZrCl5F",
      "molecular_formula": "Li2ZrCl5F",
      "intended_role": "product",
      "prov": ["Page 44"]
    }
  ],
  "chemicals": [
    {
      "chemical_id": "chem_1",
      "name": "Li3YCl6",
      "molecular_formula": "Li3YCl6",
      "ontology": {
        "role": "product",
        "category": "inorganic"
      },
      "amount": {
        "value": null,
        "unit": ""
      },
      "notes": "",
      "prov": ["Page 43"]
    },
    {
      "chemical_id": "chem_2",
      "name": "Li3YCl5.5F0.5",
      "molecular_formula": "Li3YCl5.5F0.5",
      "ontology": {
        "role": "product",
        "category": "inorganic"
      },
      "amount": {
        "value": null,
        "unit": ""
      },
      "notes": "",
      "prov": ["Page 43"]
    },
    {
      "chemical_id": "chem_3",
      "name": "Li3YCl5F",
      "molecular_formula": "Li3YCl5F",
      "ontology": {
        "role": "product",
        "category": "inorganic"
      },
      "amount": {
        "value": null,
        "unit": ""
      },
      "notes": "",
      "prov": ["Page 43"]
    },
    {
      "chemical_id": "chem_4",
      "name": "Li3YCl4.5F1.5",
      "molecular_formula": "Li3YCl4.5F1.5",
      "ontology": {
        "role": "product",
        "category": "inorganic"
      },
      "amount": {
        "value": null,
        "unit": ""
      },
      "notes": "",
      "prov": ["Page 43"]
    },
    {
      "chemical_id": "chem_5",
      "name": "Li2ZrCl6",
      "molecular_formula": "Li2ZrCl6",
      "ontology": {
        "role": "product",
        "category": "inorganic"
      },
      "amount": {
        "value": null,
        "unit": ""
      },
      "notes": "",
      "prov": ["Page 44"]
    },
    {
      "chemical_id": "chem_6",
      "name": "Li2ZrCl5F",
      "molecular_formula": "Li2ZrCl5F",
      "ontology": {
        "role": "product",
        "category": "inorganic"
      },
      "amount": {
        "value": null,
        "unit": ""
      },
      "notes": "",
      "prov": ["Page 44"]
    }
  ],
  "synthesis": {
    "steps": [
      {
        "step_id": "step_1",
        "description": "Mechanochemical synthesis of Li3YCl6−xFx (x = 0, 0.5, 1.0, 1.5) via solid-state reactions.",
        "operations": [
          {
            "action": "mechanochemical_milling",
            "parameters": {
              "inputs": [],
              "details": "solid-state mechanochemical reactions"
            },
            "duration": {
              "value": null,
              "unit": "min"
            },
            "temperature": {
              "value": null,
              "unit": "K"
            },
            "notes": ""
          }
        ],
        "conditions": {
          "atmosphere": "",
          "pressure": {
            "value": null,
            "unit": ""
          }
        },
        "prov": ["Page 43"]
      },
      {
        "step_id": "step_2",
        "description": "Mechanochemical synthesis of Li2ZrCl6 and Li2ZrCl5F.",
        "operations": [
          {
            "action": "mechanochemical_milling",
            "parameters": {
              "inputs": [],
              "details": "solid-state mechanochemical reactions"
            },
            "duration": {
              "value": null,
              "unit": "min"
            },
            "temperature": {
              "value": null,
              "unit": "K"
            },
            "notes": ""
          }
        ],
        "conditions": {
          "atmosphere": "",
          "pressure": {
            "value": null,
            "unit": ""
          }
        },
        "prov": ["Page 44"]
      }
    ]
  },
  "workflow": {
    "timeline": [
      {
        "step_ref": "step_1",
        "description": "Synthesis of fluorine-substituted Li3YCl6 solid electrolytes."
      },
      {
        "step_ref": "step_2",
        "description": "Synthesis of fluorine-substituted Li2ZrCl6 solid electrolytes."
      }
    ],
    "ambiguities": [
      {
        "issue": "Missing synthesis details (precursor identities, milling time, atmosphere).",
        "excerpt": "we produced four different levels of F-substitution (x=0.0,0.5,1.0,1.5) through solid-state mechanochemical reactions."
      }
    ]
  },
  "characterization": [
    {
      "method": "XRD",
      "parameters": {},
      "results": [
        {
          "metric": "phase identification",
          "value": "hcp trigonal P3m1 for Li3YCl6−xFx (x=0.0,0.5,1.0)",
          "unit": ""
        },
        {
          "metric": "impurity phases",
          "value": "LiCl and YF3 detected for Li3YCl4.5F1.5",
          "unit": ""
        }
      ],
      "interpretation": "Substitution of Cl by F causes lattice shrinkage; mixing limit exceeded at x=1.5.",
      "prov": ["Figure 4a"]
    },
    {
      "method": "XPS",
      "parameters": {},
      "results": [
        {
          "metric": "Y 3d binding energy",
          "value": 160.7,
          "unit": "eV"
        },
        {
          "metric": "Cl 2p3/2 binding energy",
          "value": 198.9,
          "unit": "eV"
        },
        {
          "metric": "F 1s binding energy",
          "value": 685.4,
          "unit": "eV"
        }
      ],
      "interpretation": "Confirms Y3+ state and successful F substitution at Cl sites.",
      "prov": ["Figure 4b"]
    },
    {
      "method": "EIS",
      "parameters": {
        "temperature": {
          "value": 298,
          "unit": "K"
        }
      },
      "results": [
        {
          "metric": "ionic conductivity (Li3YCl6)",
          "value": 0.65,
          "unit": "mS/cM"
        },
        {
          "metric": "ionic conductivity (Li3YCl5.5F0.5)",
          "value": 0.38,
          "unit": "mS/cM"
        },
        {
          "metric": "ionic conductivity (Li3YCl5F)",
          "value": 0.22,
          "unit": "mS/cM"
        },
        {
          "metric": "activation energy (Li3YCl6)",
          "value": 0.395,
          "unit": "eV"
        },
        {
          "metric": "activation energy (Li3YCl5.5F0.5)",
          "value": 0.405,
          "unit": "eV"
        },
        {
          "metric": "activation energy (Li3YCl5F)",
          "value": 0.422,
          "unit": "eV"
        },
        {
          "metric": "ionic conductivity (Li2ZrCl6)",
          "value": 0.34,
          "unit": "mS/cM"
        }
      ],
      "interpretation": "Fluorine substitution decreases conductivity but remains above 0.2 mS cm-1.",
      "prov": ["Figure 4c", "Figure S20c"]
    },
    {
      "method": "CV",
      "parameters": {},
      "results": [
        {
          "metric": "oxidation onset (Li3YCl6−xFx)",
          "value": 3.87,
          "unit": "V vs Li/Li+"
        },
        {
          "metric": "integrated oxidation current (Li3YCl6)",
          "value": 0.56,
          "unit": "mA V g-1"
        },
        {
          "metric": "integrated oxidation current (Li3YCl5F)",
          "value": 0.24,
          "unit": "mA V g-1"
        }
      ],
      "interpretation": "F substitution forms passivating interface leading to enhanced oxidation stability beyond 4.3 V.",
      "prov": ["Figure 4d"]
    },
    {
      "method": "Battery testing",
      "parameters": {
        "cathode": "NCM811",
        "temperature": {
          "value": 303,
          "unit": "K"
        }
      },
      "results": [
        {
          "metric": "discharge capacity (Li3YCl6, 0.1C, 4.5 V)",
          "value": 198,
          "unit": "mAh g-1"
        },
        {
          "metric": "discharge capacity (Li3YCl5.5F0.5, 0.1C, 4.5 V)",
          "value": 210,
          "unit": "mAh g-1"
        },
        {
          "metric": "discharge capacity (Li3YCl6, 0.1C, 4.7 V)",
          "value": 197.4,
          "unit": "mAh g-1"
        },
        {
          "metric": "discharge capacity (Li3YCl5F, 0.1C, 4.7 V)",
          "value": 213.1,
          "unit": "mAh g-1"
        },
        {
          "metric": "capacity retention after 100 cycles (Li3YCl6, 0.5C, 4.7 V)",
          "value": 51.8,
          "unit": "%"
        },
        {
          "metric": "capacity retention after 100 cycles (Li3YCl5F, 0.5C, 4.7 V)",
          "value": 69.2,
          "unit": "%"
        }
      ],
      "interpretation": "Fluorine-substituted electrolyte improves high-voltage capacity and cycle stability.",
      "prov": ["Figure 4e", "Figure 4f", "Figure 4g"]
    }
  ],
  "analysis": {
    "methods": []
  },
  "final_outcomes": {
    "yield": {
      "value": null,
      "unit": "%"
    },
    "capacity": {
      "value": 213.1,
      "unit": "mAh g-1"
    },
    "cycle_life": 100
  },
  "extraction_metadata": {
    "timestamp": "2025-03-24T00:00:00Z",
    "source_file": "",
    "processing_time": null
  }
}
