Repository: meomeolucifr/BattSynth

# BattSynth: LLM-Extracted Chemical Synthesis Dataset for Battery Materials

A large-scale dataset of chemical synthesis procedures extracted from 605 battery material research papers using GPT-o3, with multi-metric quality assurance and human-in-the-loop verification.

## Dataset Overview

| Metric | Count |
|--------|-------|
| Total papers | 605 |
| Target compounds | 1,537 |
| Unique chemicals | 1,663 |
| Synthesis steps | 1,872 |
| Synthesis operations | 2,880 |
| Characterization entries | 2,048 |
| Characterization results | 4,086 |

File: src/data/extractions/Koerver_et_al__-_2018_-_Chemo-mechanical_expansion_of_lithium_electrode_ma_reactions.json
{
  "schema": {
    "name": "Universal Chemistry Extraction Schema",
    "version": "2.1"
  },
  "units_policy": {
    "temperature": "K",
    "pressure": "bar",
    "time": "min",
    "mass": "g",
    "volume": "mL",
    "amount": "mmol",
    "concentration": "M",
    "capacity": "mAh g-1",
    "strict": true
  },
  "source": {
    "title": "Chemo-mechanical expansion of lithium electrode materials – on the route to mechanically optimized all-solid-state batteries",
    "doi": "10.1039/c8ee00907d",
    "authors": ["Raimund Koerver", "Wenbo Zhang", "Lea de Biasi", "Simon Schweidler", "Aleksandr O. Kondrakov", "Stefan Kolling", "Torsten Brezesinski", "Pascal Hartmann", "Wolfgang G. Zeier", "Jürgen Janek"],
    "journal": "Energy & Environmental Science",
    "year": 2018
  },
  "metadata": {
    "discipline": "chemistry",
    "type": "research-article",
    "tags": ["solid-state battery", "mechanical stress", "electrode materials"]
  },
  "targets": [
    {
      "target_id": "target_1",
      "compound_name": "Li10GeP2S12",
      "molecular_formula": "Li10GeP2S12",
      "intended_role": "solid electrolyte product",
      "prov": ["Page 2152, Experimental methods"]
    },
    {
      "target_id": "target_2",
      "compound_name": "LiCoO2 coated with LiNb0.5Ta0.5O3 film",
      "molecular_formula": "",
      "intended_role": "cathode active material",
      "prov": ["Page 2152, Experimental methods"]
    }
  ],
  "chemicals": [
    {
      "chemical_id": "chem_1",
      "name": "beta-Li3PS4",
      "molecular_formula": "Li3PS4",
      "ontology": {
        "role": "solid electrolyte",
        "category": "inorganic"
      },
      "amount": {
        "value": null,
        "unit": "g"
      },
      "notes": "crystalline powder provided by BASF SE",
      "prov": ["Page 2152"]
    },
    {
      "chemical_id": "chem_2",
      "name": "Li10GeP2S12",
      "molecular_formula": "Li10GeP2S12",
      "ontology": {
        "role": "solid electrolyte",
        "category": "inorganic"
      },
      "amount": {
        "value": null,
        "unit": "g"
      },
      "notes": "synthesized via solid-state route",
      "prov": ["Page 2152"]
    },
    {
      "chemical_id": "chem_3",
      "name": "LiNi0.8Co0.1Mn0.1O2 (NCM-811)",
      "molecular_formula": "",
      "ontology": {
        "role": "cathode active material",
        "category": "inorganic"
      },
      "amount": {
        "value": null,
        "unit": "g"
      },
      "notes": "provided by BASF SE",
      "prov": ["Page 2152"]
    },
    {
      "chemical_id": "chem_4",
      "name": "LiNi0.8Co0.15Al0.05O2 (NCA-801505)",
      "molecular_formula": "",
      "ontology": {
        "role": "cathode active material",
        "category": "inorganic"
      },
      "amount": {
        "value": null,
        "unit": "g"
      },
      "notes": "provided by BASF SE",
      "prov": ["Page 2152"]
    },
    {
      "chemical_id": "chem_5",
      "name": "graphite",
      "molecular_formula": "C",
      "ontology": {
        "role": "anode active material",
        "category": "inorganic"
      },
      "amount": {
        "value": null,
        "unit": "g"
      },
      "notes": "provided by BASF SE",
      "prov": ["Page 2152"]
    },
    {
      "chemical_id": "chem_6",
      "name": "Li4Ti5O12",
      "molecular_formula": "Li4Ti5O12",
      "ontology": {
        "role": "anode active material",
        "category": "inorganic"
      },
      "amount": {
        "value": null,
        "unit": "g"
      },
      "notes": "provided by BASF SE",
      "prov": ["Page 2152"]
    },
    {
      "chemical_id": "chem_7",
      "name": "LiCoO2",
      "molecular_formula": "LiCoO2",
      "ontology": {
        "role": "cathode active material",
        "category": "inorganic"
      },
      "amount": {
        "value": null,
        "unit": "g"
      },
      "notes": "commercial, Alfa Aesar (97%)",
      "prov": ["Page 2152"]
    },
    {
      "chemical_id": "chem_8",
      "name": "LiNb0.5Ta0.5O3",
      "molecular_formula": "",
      "ontology": {
        "role": "coating precursor",
        "category": "inorganic"
      },
      "amount": {
        "value": null,
        "unit": "g"
      },
      "notes": "used to coat LiCoO2 via sol-gel route",
      "prov": ["Page 2152"]
    },
    {
      "chemical_id": "chem_9",
      "name": "Indium foil",
      "molecular_formula": "In",
      "ontology": {
        "role": "anode material",
        "category": "metal"
      },
      "amount": {
        "value": null,
        "unit": "g"
      },
      "notes": "6 mm diameter foil, Alfa Aesar",
      "prov": ["Page 2152"]
    },
    {
      "chemical_id": "chem_10",
      "name": "Lithium foil",
      "molecular_formula": "Li",
      "ontology": {
        "role": "anode material",
        "category": "metal"
      },
      "amount": {
        "value": null,
        "unit": "g"
      },
      "notes": "Rockwood Lithium",
      "prov": ["Page 2152"]
    }
  ],
  "synthesis": {
    "steps": [
      {
        "step_id": "step_1",
        "description": "Vacuum drying of powders",
        "operations": [
          {
            "action": "dry",
            "parameters": {
              "inputs": ["chem_1", "chem_3", "chem_4", "chem_5", "chem_6"],
              "temperature": {
                "value": 523,
                "unit": "K"
              },
              "duration": {
                "value": null,
                "unit": "min"
              }
            },
            "notes": "dried in a vacuum Büchi oven overnight",
            "prov": ["Page 2152"]
          }
        ],
        "conditions": {
          "atmosphere": "vacuum",
          "pressure": {
            "value": null,
            "unit": "bar"
          }
        },
        "prov": ["Page 2152"]
      },
      {
        "step_id": "step_2",
        "description": "Hand-mixing of composite electrode powders",
        "operations": [
          {
            "action": "mix",
            "parameters": {
              "inputs": ["chem_3", "chem_1"],
              "mass_ratio": "70:30"
            },
            "notes": "applies to individual cathode composites (LCO, NCM, NCA)",
            "prov": ["Page 2152"]
          },
          {
            "action": "mix",
            "parameters": {
              "inputs": ["chem_3", "chem_7", "chem_1"],
              "mass_ratio": "38:32:30"
            },
            "notes": "mixed CAM composite (NCM-811:LCO:SE)",
            "prov": ["Page 2152"]
          },
          {
            "action": "mix",
            "parameters": {
              "inputs": ["chem_6", "chem_1"],
              "mass_ratio": "35:65"
            },
            "notes": "anode composite with Li4Ti5O12",
            "prov": ["Page 2152"]
          },
          {
            "action": "mix",
            "parameters": {
              "inputs": ["chem_5", "chem_1"],
              "mass_ratio": "50:50"
            },
            "notes": "anode composite with graphite",
            "prov": ["Page 2152"]
          }
        ],
        "conditions": {
          "atmosphere": "argon (glovebox)",
          "pressure": {
            "value": null,
            "unit": "bar"
          }
        },
        "prov": ["Page 2152"]
      },
      {
        "step_id": "step_3",
        "description": "Grinding of composites",
        "operations": [
          {
            "action": "grind",
            "parameters": {
              "inputs": ["composite powders from step_2"],
              "duration": {
                "value": 15,
                "unit": "min"
              }
            },
            "notes": "ground in an agate mortar",
            "prov": ["Page 2152"]
          }
        ],
        "conditions": {
          "atmosphere": "",
          "pressure": {
            "value": null,
            "unit": "bar"
          }
        },
        "prov": ["Page 2152"]
      },
      {
        "step_id": "step_4",
        "description": "Pellet pressing of cell components",
        "operations": [
          {
            "action": "compress",
            "parameters": {
              "force": {
                "value": 35,
                "unit": "kN"
              },
              "pressure": {
                "value": 445,
                "unit": "bar"
              }
            },
            "duration": {
              "value": null,
              "unit": "min"
            },
            "notes": "full assembly compressed at 35 kN; later cycling under 70 MPa external pressure",
            "prov": ["Page 2152"]
          }
        ],
        "conditions": {
          "atmosphere": "argon",
          "pressure": {
            "value": 445,
            "unit": "bar"
          }
        },
        "prov": ["Page 2152"]
      },
      {
        "step_id": "step_5",
        "description": "Cell assembly",
        "operations": [
          {
            "action": "assemble",
            "parameters": {
              "components": ["cathode composite (12 mg)", "separator 60 mg chem_1", "anode composite or metal foil"],
              "separator_thickness": "400 µm",
              "foil_diameter": "6 mm"
            },
            "notes": "assembled in custom cell casing under argon atmosphere",
            "prov": ["Page 2152"]
          }
        ],
        "conditions": {
          "atmosphere": "argon",
          "pressure": {
            "value": 70,
            "unit": "bar"
          }
        },
        "prov": ["Page 2152"]
      }
    ]
  },
  "workflow": {
    "timeline": [
      {
        "step_ref": "step_1",
        "description": "Vacuum drying of all powders at 523 K overnight"
      },
      {
        "step_ref": "step_2",
        "description": "Hand-mixing powders to form electrode composites at specified mass ratios"
      },
      {
        "step_ref": "step_3",
        "description": "Grinding mixed powders for 15 min in agate mortar"
      },
      {
        "step_ref": "step_4",
        "description": "Compression of assembled powder stack at 35 kN (≈445 bar)"
      },
      {
        "step_ref": "step_5",
        "description": "Final cell assembly with cathode (12 mg), separator (60 mg, 400 µm), and anode"
      }
    ],
    "ambiguities": [
      {
        "issue": "Exact duration of 'overnight' drying not specified",
        "excerpt": "all powders were dried in a vacuum Büchi oven at 250 °C overnight"
      }
    ]
  },
  "characterization": [
    {
      "method": "XRD",
      "parameters": {
        "radiation": "Mo-Kα1,2",
        "temperature": {
          "value": 298,
          "unit": "K"
        },
        "cycling_rate": "0.1C"
      },
      "results": [],
      "interpretation": "",
      "prov": ["Page 2152, Operando X-ray diffraction"]
    },
    {
      "method": "SEM",
      "parameters": {
        "acceleration_voltage": "5 kV",
        "probe_current": "100 pA"
      },
      "results": [],
      "interpretation": "",
      "prov": ["Page 2153, SEM/EDX analysis"]
    },
    {
      "method": "EDX",
      "parameters": {
        "acceleration_voltage": "5 kV",
        "probe_current": "1000 pA"
      },
      "results": [],
      "interpretation": "",
      "prov": ["Page 2153, SEM/EDX analysis"]
    }
  ],
  "analysis": {
    "methods": [
      {
        "method_name": "Stress monitoring during cycling",
        "results": [
          {
            "metric": "assembly compression pressure",
            "value": 70,
            "unit": "bar"
          }
        ],
        "prov": ["Page 2152"]
      }
    ]
  },
  "final_outcomes": {
    "yield": {
      "value": null,
      "unit": "%"
    },
    "capacity": {
      "value": null,
      "unit": "mAh g-1"
    },
    "cycle_life": null
  },
  "extraction_metadata": {
    "timestamp": "2024-10-21T04:09:17Z",
    "source_file": "Energy Environ Sci 2018 11 2142-2158 excerpt",
    "processing_time": null
  }
}

File: src/data/extractions/Kuhn_et_al__-_2013_-_Single-crystal_X-ray_structure_analysis_of_the_sup_reactions.json
{
  "schema": {
    "name": "Universal Chemistry Extraction Schema",
    "version": "2.1"
  },
  "units_policy": {
    "temperature": "K",
    "pressure": "bar",
    "time": "min",
    "mass": "g",
    "volume": "mL",
    "amount": "mmol",
    "concentration": "M",
    "capacity": "mAh g-1",
    "strict": true
  },
  "source": {
    "title": "Single-crystal X-ray structure analysis of the superionic conductor Li10GeP2S12",
    "doi": "10.1039/c3cp51985f",
    "authors": [
      "Alexander Kuhn",
      "Jürgen Köhler",
      "Bettina V. Lotsch"
    ],
    "journal": "Physical Chemistry Chemical Physics",
    "year": 2013
  },
  "metadata": {
    "discipline": "chemistry",
    "type": "research-article",
    "tags": ["solid electrolyte", "single-crystal XRD", "LGPS"]
  },
  "targets": [
    {
      "target_id": "target_1",
      "compound_name": "Li10GeP2S12",
      "molecular_formula": "Li10GeP2S12",
      "intended_role": "product",
      "prov": ["Page 11620, Title", "Page 11621, Synthesis description"]
    }
  ],
  "chemicals": [
    {
      "chemical_id": "chem_1",
      "name": "Li2S",
      "molecular_formula": "Li2S",
      "ontology": {
        "role": "reactant",
        "category": "inorganic"
      },
      "amount": {
        "value": null,
        "unit": "g"
      },
      "notes": "stoichiometric amount",
      "prov": ["Page 11620, Synthesis paragraph"]
    },
    {
      "chemical_id": "chem_2",
      "name": "Ge",
      "molecular_formula": "Ge",
      "ontology": {
        "role": "reactant",
        "category": "element"
      },
      "amount": {
        "value": null,
        "unit": "g"
      },
      "notes": "stoichiometric amount",
      "prov": ["Page 11620, Synthesis paragraph"]
    },
    {
      "chemical_id": "chem_3",
      "name": "P",
      "molecular_formula": "P",
      "ontology": {
        "role": "reactant",
        "category": "element"
      },
      "amount": {
        "value": null,
        "unit": "g"
      },
      "notes": "stoichiometric amount",
      "prov": ["Page 11620, Synthesis paragraph"]
    },
    {
      "chemical_id": "chem_4",
      "name": "S",
      "molecular_formula": "S",
      "ontology": {
        "role": "reactant",
        "category": "element"
      },
      "amount": {
        "value": null,
        "unit": "g"
      },
      "notes": "slight excess used",
      "prov": ["Page 11620, Synthesis paragraph"]
    }
  ],
  "synthesis": {
    "steps": [
      {
        "step_id": "step_1",
        "description": "Mechanical milling of precursors",
        "operations": [
          {
            "action": "mill",
            "parameters": {
              "inputs": ["chem_1", "chem_2", "chem_3", "chem_4"]
            },
            "duration": {
              "value": 1440,
              "unit": "min"
            },
            "temperature": {
              "value": null,
              "unit": "K"
            },
            "notes": "Fritsch planetary mill"
          }
        ],
        "conditions": {
          "atmosphere": "",
          "pressure": {
            "value": null,
            "unit": "bar"
          }
        },
        "prov": ["Page 11620, Synthesis paragraph"]
      },
      {
        "step_id": "step_2",
        "description": "Heat treatment and slow cooling",
        "operations": [
          {
            "action": "heat",
            "parameters": {
              "inputs": ["step_1"]
            },
            "temperature": {
              "value": 1023,
              "unit": "K"
            },
            "duration": {
              "value": null,
              "unit": "min"
            },
            "notes": "in evacuated quartz tube"
          },
          {
            "action": "cool",
            "parameters": {
              "inputs": ["step_1"]
            },
            "temperature": {
              "value": 298,
              "unit": "K"
            },
            "duration": {
              "value": null,
              "unit": "min"
            },
            "notes": "slowly cooled to room temperature"
          }
        ],
        "conditions": {
          "atmosphere": "vacuum (evacuated tube)",
          "pressure": {
            "value": null,
            "unit": "bar"
          }
        },
        "prov": ["Page 11620, Synthesis paragraph"]
      },
      {
        "step_id": "step_3",
        "description": "Crystal selection and mounting for XRD",
        "operations": [
          {
            "action": "pick_crystals",
            "parameters": {
              "inputs": ["step_2"]
            },
            "notes": "picked under inert conditions; yellowish transparent crystals"
          },
          {
            "action": "mount",
            "parameters": {
              "inputs": ["step_2"]
            },
            "notes": "mounted on sealed glass capillaries under dry petroleum/argon"
          }
        ],
        "conditions": {
          "atmosphere": "argon",
          "pressure": {
            "value": null,
            "unit": "bar"
          }
        },
        "prov": ["Page 11621, Experimental details"]
      }
    ]
  },
  "workflow": {
    "timeline": [
      {
        "step_ref": "step_1",
        "description": "Milling of Li2S, Ge, P, and excess S for 1 day"
      },
      {
        "step_ref": "step_2",
        "description": "Heating milled powder to 1023 K in evacuated quartz tube and slow cooling to room temperature"
      },
      {
        "step_ref": "step_3",
        "description": "Selecting and mounting single crystals under inert atmosphere"
      }
    ],
    "ambiguities": [
      {
        "issue": "Exact quantities of reactants not provided",
        "excerpt": "Stoichiometric amounts of Li2S, Ge, P, and a slight excess of S were mechanically treated..."
      },
      {
        "issue": "Heating dwell time not specified",
        "excerpt": "The powder was then heated to 1023 K in an evacuated quartz tube and slowly cooled..."
      },
      {
        "issue": "Rate of slow cooling unspecified",
        "excerpt": "slowly cooled down to room temperature"
      }
    ]
  },
  "characterization": [
    {
      "method": "Single-crystal X-ray diffraction",
      "parameters": {
        "temperature": 298,
        "unit_cell_a": "8.7187 Å",
        "unit_cell_c": "12.6385 Å",
        "radiation": "Mo Kα",
        "space_group": "P42/nmc"
      },
      "results": [
        {
          "metric": "cell volume",
          "value": 960.72,
          "unit": "Å^3"
        }
      ],
      "interpretation": "Structure confirmed; four Li positions identified",
      "prov": ["Table 1", "Page 11621"]
    },
    {
      "method": "Single-crystal X-ray diffraction",
      "parameters": {
        "temperature": 100,
        "unit_cell_a": "8.6521 Å",
        "unit_cell_c": "12.5816 Å",
        "radiation": "Mo Kα",
        "space_group": "P42/nmc"
      },
      "results": [
        {
          "metric": "cell volume",
          "value": 941.84,
          "unit": "Å^3"
        }
      ],
      "interpretation": "Thermal parameters refined at low temperature",
      "prov": ["Table 1", "Page 11621"]
    },
    {
      "method": "SEM-EDX",
      "parameters": {},
      "results": [
        {
          "metric": "elemental ratio Ge:P:S",
          "value": "1:2:12",
          "unit": ""
        }
      ],
      "interpretation": "Elemental composition consistent with Li10GeP2S12 formula within experimental error",
      "prov": ["Page 11621, SEM-EDX statement"]
    }
  ],
  "analysis": {
    "methods": []
  },
  "final_outcomes": {
    "yield": {
      "value": null,
      "unit": "%"
    },
    "capacity": {
      "value": null,
      "unit": "mAh g-1"
    },
    "cycle_life": null
  },
  "extraction_metadata": {
    "timestamp": "2024-06-08T13:05:00Z",
    "source_file": "",
    "processing_time": null
  }
}

File: src/data/extractions/Landstorfer_et_al__-_2011_-_An_advanced_model_framework_for_solid_electrolyte__reactions.json
{
  "schema": {
    "name": "Universal Chemistry Extraction Schema",
    "version": "2.1"
  },
  "units_policy": {
    "temperature": "K",
    "pressure": "bar",
    "time": "min",
    "mass": "g",
    "volume": "mL",
    "amount": "mmol",
    "concentration": "M",
    "capacity": "mAh g-1",
    "strict": true
  },
  "source": {
    "title": "An advanced model framework for solid electrolyte intercalation batteries",
    "doi": "10.1039/c0cp02473b",
    "authors": [
      "Manuel Landstorfer",
      "Stefan Funken",
      "Timo Jacob"
    ],
    "journal": "Physical Chemistry Chemical Physics",
    "year": 2011
  },
  "metadata": {
    "discipline": "chemistry",
    "type": "theoretical_modeling",
    "tags": [
      "solid electrolyte",
      "intercalation battery",
      "Poisson–Nernst–Planck",
      "numerical simulation"
    ]
  },
  "targets": [],
  "chemicals": [
    {
      "chemical_id": "chem_1",
      "name": "Li7La3Zr2O12",
      "molecular_formula": "Li7La3Zr2O12",
      "ontology": {
        "role": "electrolyte",
        "category": "inorganic"
      },
      "amount": {
        "value": null,
        "unit": ""
      },
      "notes": "Maximum ion concentration within electrolyte reported as 166.8 mol L-1.",
      "prov": ["Section 3.1"]
    }
  ],
  "synthesis": {
    "steps": []
  },
  "workflow": {
    "timeline": [],
    "ambiguities": [
      {
        "issue": "Formatting ambiguity in reported interfacial capacitance units.",
        "excerpt": "C_A = ... = 136 :65 mFc m/C02"
      }
    ]
  },
  "characterization": [],
  "analysis": {
    "methods": [
      {
        "method_name": "Numerical simulation (Finite Element Method solving modified Poisson–Nernst–Planck equations)",
        "results": [
          {
            "metric": "maximum ion concentration",
            "value": 166.8,
            "unit": "mol L-1",
            "prov": ["Section 3.1"]
          },
          {
            "metric": "space charge region width (anode side)",
            "value": 0.6,
            "unit": "nm",
            "prov": ["Section 3.1", "Fig. 6"]
          },
          {
            "metric": "space charge region width (cathode side)",
            "value": 0.3,
            "unit": "nm",
            "prov": ["Section 3.1", "Fig. 6"]
          },
          {
            "metric": "intermediate layer potential drop (anode)",
            "value": 0.67,
            "unit": "V",
            "prov": ["Section 3.1"]
          },
          {
            "metric": "intermediate layer potential drop (cathode)",
            "value": -0.67,
            "unit": "V",
            "prov": ["Section 3.1"]
          },
          {
            "metric": "potential drop anode to bulk electrolyte",
            "value": 2.62,
            "unit": "V",
            "prov": ["Section 3.1"]
          },
          {
            "metric": "potential drop cathode to bulk electrolyte",
            "value": 1.39,
            "unit": "V",
            "prov": ["Section 3.1"]
          },
          {
            "metric": "interfacial capacitance (anode/electrolyte)",
            "value": 136.65,
            "unit": "mF cm-2",
            "prov": ["Section 3.1"]
          },
          {
            "metric": "interfacial capacitance (cathode/electrolyte)",
            "value": 370.81,
            "unit": "mF cm-2",
            "prov": ["Section 3.1"]
          }
        ]
      }
    ]
  },
  "final_outcomes": {
    "yield": {
      "value": null,
      "unit": "%"
    },
    "capacity": {
      "value": null,
      "unit": "mAh g-1"
    },
    "cycle_life": null
  },
  "extraction_metadata": {
    "timestamp": "",
    "source_file": "",
    "processing_time": null
  }
}

File: src/data/extractions/Lang_et_al__-_2020_-_A_molten_battery_consisting_of_Li_metal_anode__AlC_reactions.json
{
  "schema": {
    "name": "Universal Chemistry Extraction Schema",
    "version": "2.1"
  },
  "units_policy": {
    "temperature": "K",
    "pressure": "bar",
    "time": "min",
    "mass": "g",
    "volume": "mL",
    "amount": "mmol",
    "concentration": "M",
    "capacity": "mAh g-1",
    "strict": true
  },
  "source": {
    "title": "A molten battery consisting of Li metal anode, AlCl3-LiCl cathode and solid electrolyte",
    "doi": "10.1016/j.ensm.2019.07.027",
    "authors": [
      "Jialiang Lang",
      "Kai Liu",
      "Yang Jin",
      "Yuanzheng Long",
      "Longhao Qi",
      "Hui Wu",
      "Yi Cui"
    ],
    "journal": "Energy Storage Materials",
    "year": 2020
  },
  "metadata": {
    "discipline": "chemistry",
    "type": "materials synthesis and battery assembly",
    "tags": [
      "molten battery",
      "solid electrolyte",
      "LLZTO",
      "AlCl3-LiCl cathode",
      "lithium metal anode"
    ]
  },
  "targets": [
    {
      "target_id": "target_1",
      "compound_name": "AlCl3-LiCl||LLZTO||Li molten battery cell",
      "molecular_formula": "",
      "intended_role": "product",
      "prov": [
        "Article text Page 412-416"
      ]
    }
  ],
  "chemicals": [
    {
      "chemical_id": "chem_1",
      "name": "Lithium",
      "molecular_formula": "Li",
      "ontology": {
        "role": "anode",
        "category": "metal"
      },
      "amount": {
        "value": 1,
        "unit": "g"
      },
      "notes": "Mass used in puncturing experiment; molten at 483 K during operation",
      "prov": [
        "Page 413"
      ]
    },
    {
      "chemical_id": "chem_2",
      "name": "Aluminum chloride",
      "molecular_formula": "AlCl3",
      "ontology": {
        "role": "cathode active material",
        "category": "inorganic salt"
      },
      "amount": {
        "value": null,
        "unit": ""
      },
      "notes": "Mixed with LiCl at 60:40 mole % to form molten cathode",
      "prov": [
        "Page 413"
      ]
    },
    {
      "chemical_id": "chem_3",
      "name": "Lithium chloride",
      "molecular_formula": "LiCl",
      "ontology": {
        "role": "cathode component / secondary electrolyte",
        "category": "inorganic salt"
      },
      "amount": {
        "value": null,
        "unit": ""
      },
      "notes": "Mixed with AlCl3 (60:40 mole %)",
      "prov": [
        "Page 413"
      ]
    },
    {
      "chemical_id": "chem_4",
      "name": "Li6.4La3Ta0.6Zr1.4O12 (LLZTO)",
      "molecular_formula": "Li6.4La3Ta0.6Zr1.4O12",
      "ontology": {
        "role": "solid electrolyte",
        "category": "ceramic"
      },
      "amount": {
        "value": null,
        "unit": ""
      },
      "notes": "Garnet-type ceramic tube, relative density 99 %",
      "prov": [
        "Page 413"
      ]
    },
    {
      "chemical_id": "chem_5",
      "name": "Aluminum",
      "molecular_formula": "Al",
      "ontology": {
        "role": "current collector",
        "category": "metal foil"
      },
      "amount": {
        "value": null,
        "unit": ""
      },
      "notes": "Foil thickness 35 µm; also participates in reversible deposition",
      "prov": [
        "Page 415"
      ]
    },
    {
      "chemical_id": "chem_6",
      "name": "Sodium chloride",
      "molecular_formula": "NaCl",
      "ontology": {
        "role": "cost-reduction additive in cathode",
        "category": "inorganic salt"
      },
      "amount": {
        "value": null,
        "unit": ""
      },
      "notes": "Used in LiCl:AlCl3:NaCl mixture (4:1:1 mole ratio) for discharge-state assembly",
      "prov": [
        "Page 414"
      ]
    }
  ],
  "synthesis": {
    "steps": [
      {
        "step_id": "step_1",
        "description": "Preparation of molten salt cathode",
        "operations": [
          {
            "action": "mix",
            "parameters": {
              "inputs": [
                "chem_2",
                "chem_3"
              ],
              "mole_ratio": "60:40"
            },
            "temperature": {
              "value": 483,
              "unit": "K"
            },
            "notes": "AlCl3 and LiCl melted together to form a homogeneous molten salt cathode"
          }
        ],
        "conditions": {
          "atmosphere": "",
          "pressure": {
            "value": null,
            "unit": ""
          }
        },
        "prov": [
          "Page 413"
        ]
      },
      {
        "step_id": "step_2",
        "description": "Assembly of molten battery cell",
        "operations": [
          {
            "action": "assemble",
            "parameters": {
              "components": [
                "stainless steel cylinder (negative current collector)",
                "molten lithium (chem_1)",
                "LLZTO tube (chem_4)",
                "molten AlCl3-LiCl cathode (from step_1)",
                "aluminum foil (chem_5) as positive current collector"
              ]
            },
            "temperature": {
              "value": 483,
              "unit": "K"
            },
            "notes": "Both electrodes maintained molten during operation"
          }
        ],
        "conditions": {
          "atmosphere": "",
          "pressure": {
            "value": null,
            "unit": ""
          }
        },
        "prov": [
          "Fig. 1a description"
        ]
      },
      {
        "step_id": "step_3",
        "description": "Cell activation",
        "operations": [
          {
            "action": "electrochemical cycling",
            "parameters": {
              "current_density": {
                "value": 10,
                "unit": "mA cm-2"
              },
              "capacity_limit": {
                "value": 100,
                "unit": "mAh g-1"
              }
            },
            "temperature": {
              "value": 483,
              "unit": "K"
            },
            "notes": "Initial cycles performed to minimize interface side reactions"
          }
        ],
        "conditions": {
          "atmosphere": "",
          "pressure": {
            "value": null,
            "unit": ""
          }
        },
        "prov": [
          "Page 413"
        ]
      },
      {
        "step_id": "step_4",
        "description": "Alternative discharge-state cathode preparation",
        "operations": [
          {
            "action": "mix",
            "parameters": {
              "inputs": [
                "chem_3",
                "chem_2",
                "chem_6"
              ],
              "mole_ratio": "LiCl:AlCl3:NaCl = 4:1:1"
            },
            "temperature": {
              "value": 483,
              "unit": "K"
            },
            "notes": "Small amount of Li used only to wet LLZTO and current collector"
          }
        ],
        "conditions": {
          "atmosphere": "",
          "pressure": {
            "value": null,
            "unit": ""
          }
        },
        "prov": [
          "Page 414"
        ]
      }
    ]
  },
  "workflow": {
    "timeline": [
      {
        "step_ref": "step_1",
        "description": "Formulation of molten AlCl3-LiCl cathode"
      },
      {
        "step_ref": "step_2",
        "description": "Assembly of full AlCl3-LiCl||LLZTO||Li cell at 483 K"
      },
      {
        "step_ref": "step_3",
        "description": "Electrochemical activation and initial cycling"
      },
      {
        "step_ref": "step_4",
        "description": "Preparation of cost-reduced LiCl-AlCl3-NaCl cathode (optional)"
      }
    ],
    "ambiguities": [
      {
        "issue": "Exact quantities of AlCl3 and LiCl for cathode mixture not stated",
        "excerpt": "AlCl3-LiCl (60:40 mole %) as cathode"
      },
      {
        "issue": "Atmosphere and assembly environment unspecified",
        "excerpt": "The cell was assembled ... heating to 210 °C"
      }
    ]
  },
  "characterization": [
    {
      "method": "Electrochemical impedance spectroscopy (EIS)",
      "parameters": {
        "temperature_range": "303–573 K"
      },
      "results": [
        {
          "metric": "ionic conductivity",
          "value": 65,
          "unit": "mS cm-1",
          "condition": "at 483 K"
        }
      ],
      "interpretation": "LLZTO exhibits high ionic conductivity suitable for high-temperature operation",
      "prov": [
        "Fig. 1d"
      ]
    },
    {
      "method": "XRD",
      "parameters": {},
      "results": [
        {
          "metric": "phase stability",
          "value": "No obvious phase change after 100 cycles",
          "unit": ""
        }
      ],
      "interpretation": "LLZTO tube remains structurally stable during cycling",
      "prov": [
        "Fig. 1c"
      ]
    },
    {
      "method": "Galvanostatic cycling",
      "parameters": {
        "current_density": "10 mA cm-2",
        "temperature": "483 K",
        "capacity_limit": "100 mAh g-1"
      },
      "results": [
        {
          "metric": "energy efficiency",
          "value": 83,
          "unit": "%"
        },
        {
          "metric": "cycle_life",
          "value": 100,
          "unit": "cycles"
        }
      ],
      "interpretation": "Stable operation over 800 h with negligible capacity fade",
      "prov": [
        "Fig. 2c–e"
      ]
    },
    {
      "method": "Rate capability test",
      "parameters": {
        "current_density_range": "5–40 mA cm-2",
        "capacity_limit": "50 mAh g-1"
      },
      "results": [
        {
          "metric": "discharge plateau voltage at 5 mA cm-2",
          "value": 1.65,
          "unit": "V"
        },
        {
          "metric": "discharge plateau voltage at 40 mA cm-2",
          "value": 1.34,
          "unit": "V"
        },
        {
          "metric": "energy efficiency at 40 mA cm-2",
          "value": 65,
          "unit": "%"
        }
      ],
      "interpretation": "Cell maintains acceptable efficiency up to 40 mA cm-2",
      "prov": [
        "Fig. 3a,b"
      ]
    },
    {
      "method": "SEM/EDS",
      "parameters": {},
      "results": [
        {
          "metric": "surface morphology changes",
          "value": "Al particles (several µm to 30 µm) observed after 100 cycles",
          "unit": ""
        }
      ],
      "interpretation": "Inhomogeneous Al deposition but no significant collector corrosion",
      "prov": [
        "Fig. 4"
      ]
    }
  ],
  "analysis": {
    "methods": [
      {
        "method_name": "Specific energy and cost estimation",
        "results": [
          {
            "equation": "",
            "value": 350,
            "unit": "Wh kg-1",
            "notes": "Based on weight of electrode materials"
          },
          {
            "equation": "",
            "value": 584.1,
            "unit": "Wh L-1",
            "notes": "Energy density per unit volume"
          },
          {
            "equation": "",
            "value": 11.6,
            "unit": "USD kWh-1",
            "notes": "Estimated material cost"
          },
          {
            "equation": "",
            "value": 686,
            "unit": "Wh kg-1",
            "notes": "Theoretical specific energy"
          }
        ]
      }
    ]
  },
  "final_outcomes": {
    "yield": {
      "value": null,
      "unit": "%"
    },
    "capacity": {
      "value": 200,
      "unit": "mAh g-1"
    },
    "cycle_life": 100
  },
  "extraction_metadata": {
    "timestamp": "2023-11-24T12:00:00Z",
    "source_file": "",
    "processing_time": null
  }
}
