Repository: meomeolucifr/BattSynth

# BattSynth: LLM-Extracted Chemical Synthesis Dataset for Battery Materials

A large-scale dataset of chemical synthesis procedures extracted from 605 battery material research papers using GPT-o3, with multi-metric quality assurance and human-in-the-loop verification.

## Dataset Overview

| Metric | Count |
|--------|-------|
| Total papers | 605 |
| Target compounds | 1,537 |
| Unique chemicals | 1,663 |
| Synthesis steps | 1,872 |
| Synthesis operations | 2,880 |
| Characterization entries | 2,048 |
| Characterization results | 4,086 |

File: src/data/extractions/Li_et_al__-_2015_-_Ultrafast_and_Directional_Diffusion_of_Lithium_in__reactions.json
{
  "schema": {
    "name": "Universal Chemistry Extraction Schema",
    "version": "2.1"
  },
  "units_policy": {
    "temperature": "K",
    "pressure": "bar",
    "time": "min",
    "mass": "g",
    "volume": "mL",
    "amount": "mmol",
    "concentration": "M",
    "capacity": "mAh g-1",
    "strict": true
  },
  "source": {
    "title": "Ultrafast and Directional Diffusion of Lithium in Phosphorene for High-Performance Lithium-Ion Battery",
    "doi": "10.1021/nl504336h",
    "authors": [
      "Weifeng Li",
      "Yanmei Yang",
      "Gang Zhang",
      "Yong-Wei Zhang"
    ],
    "journal": "Nano Letters",
    "year": 2015
  },
  "metadata": {
    "discipline": "chemistry",
    "type": "theoretical study",
    "tags": ["DFT", "Li-ion battery", "phosphorene", "diffusion"]
  },
  "targets": [
    {
      "target_id": "target_1",
      "compound_name": "phosphorene",
      "molecular_formula": "P",
      "intended_role": "anode material candidate",
      "prov": ["Main text"]
    },
    {
      "target_id": "target_2",
      "compound_name": "black phosphorus",
      "molecular_formula": "P",
      "intended_role": "anode material candidate",
      "prov": ["Main text"]
    }
  ],
  "chemicals": [
    {
      "chemical_id": "chem_1",
      "name": "phosphorene",
      "molecular_formula": "P",
      "ontology": {
        "role": "substrate",
        "category": "inorganic"
      },
      "amount": {
        "value": null,
        "unit": ""
      },
      "notes": "",
      "prov": ["Computational details"]
    },
    {
      "chemical_id": "chem_2",
      "name": "black phosphorus",
      "molecular_formula": "P",
      "ontology": {
        "role": "substrate",
        "category": "inorganic"
      },
      "amount": {
        "value": null,
        "unit": ""
      },
      "notes": "",
      "prov": ["Computational details"]
    },
    {
      "chemical_id": "chem_3",
      "name": "lithium",
      "molecular_formula": "Li",
      "ontology": {
        "role": "adsorbate",
        "category": "alkali metal"
      },
      "amount": {
        "value": null,
        "unit": ""
      },
      "notes": "",
      "prov": ["Main text"]
    }
  ],
  "synthesis": {
    "steps": []
  },
  "workflow": {
    "timeline": [],
    "ambiguities": []
  },
  "characterization": [
    {
      "method": "DFT binding energy calculation",
      "parameters": {
        "supercell": "4×3 primitive cells",
        "exchange_correlation": "GGA-PBE",
        "plane_wave_cutoff": "500 eV"
      },
      "results": [
        {
          "metric": "binding energy Li on phosphorene",
          "value": -1.97,
          "unit": "eV"
        },
        {
          "metric": "binding energy Li in black phosphorus",
          "value": -2.24,
          "unit": "eV"
        }
      ],
      "interpretation": "Strong Li–P interaction",
      "prov": ["Main text Figure 1b", "Figure 3 description"]
    },
    {
      "method": "CI-NEB diffusion barrier calculation",
      "parameters": {
        "paths": ["zigzag", "armchair"]
      },
      "results": [
        {
          "metric": "diffusion barrier (zigzag, phosphorene)",
          "value": 0.08,
          "unit": "eV"
        },
        {
          "metric": "diffusion barrier (armchair, phosphorene)",
          "value": 0.68,
          "unit": "eV"
        },
        {
          "metric": "diffusion barrier (zigzag, black phosphorus)",
          "value": 0.05,
          "unit": "eV"
        },
        {
          "metric": "diffusion barrier (armchair, black phosphorus)",
          "value": 0.20,
          "unit": "eV"
        }
      ],
      "interpretation": "Highly anisotropic Li diffusion",
      "prov": ["Figure 2a", "Figure 3a"]
    },
    {
      "method": "Average voltage calculation",
      "parameters": {
        "Li/P ratio range": "0–0.25"
      },
      "results": [
        {
          "metric": "average voltage (phosphorene)",
          "value": 2.9,
          "unit": "V"
        },
        {
          "metric": "average voltage (black phosphorus)",
          "value": 1.7,
          "unit": "V"
        }
      ],
      "interpretation": "Phosphorene provides higher open-circuit voltage",
      "prov": ["Figure 5", "Voltage discussion"]
    },
    {
      "method": "Electronic band structure",
      "parameters": {},
      "results": [
        {
          "metric": "band gap (pristine phosphorene)",
          "value": null,
          "unit": "eV"
        },
        {
          "metric": "metallic transition upon Li doping",
          "value": null,
          "unit": ""
        }
      ],
      "interpretation": "Li intercalation induces semiconducting-to-metallic transition",
      "prov": ["Figure 7"]
    }
  ],
  "analysis": {
    "methods": [
      {
        "method_name": "Arrhenius estimation of diffusion mobility",
        "results": [
          {
            "equation": "D ∝ exp(-Ea/kBT)",
            "value": 1e10,
            "unit": "relative (zigzag vs armchair, phosphorene)",
            "notes": "Diffusion along zigzag estimated 10^10 times faster than armchair at 300 K"
          },
          {
            "equation": "",
            "value": 7.2e2,
            "unit": "relative (phosphorene vs MoS2)",
            "notes": "Mobility ratio at room temperature"
          },
          {
            "equation": "",
            "value": 1.4e4,
            "unit": "relative (phosphorene vs graphene)",
            "notes": "Mobility ratio at room temperature"
          }
        ],
        "prov": ["Main text"]
      }
    ]
  },
  "final_outcomes": {
    "yield": {
      "value": null,
      "unit": "%"
    },
    "capacity": {
      "value": null,
      "unit": "mAh g-1"
    },
    "cycle_life": null
  },
  "extraction_metadata": {
    "timestamp": "2023-10-06T00:00:00Z",
    "source_file": "",
    "processing_time": null
  }
}

File: src/data/extractions/Li_et_al__-_2020_-_Progress_and_perspectives_on_halide_lithium_conduc_reactions.json
{
  "schema": {
    "name": "Universal Chemistry Extraction Schema",
    "version": "2.1"
  },
  "units_policy": {
    "temperature": "K",
    "pressure": "bar",
    "time": "min",
    "mass": "g",
    "volume": "mL",
    "amount": "mmol",
    "concentration": "M",
    "capacity": "mAh g-1",
    "strict": true
  },
  "source": {
    "title": "Progress and perspectives on halide lithium conductors for all-solid-state lithium batteries",
    "doi": "10.1039/c9ee03828k",
    "authors": [
      "Xiaona Li",
      "Jianwen Liang",
      "Xiaofei Yang",
      "Keegan R. Adair",
      "Changhong Wang",
      "Feipeng Zhao",
      "Xueliang Sun"
    ],
    "journal": "Energy & Environmental Science",
    "year": 2020
  },
  "metadata": {
    "discipline": "chemistry",
    "type": "review",
    "tags": ["solid-state electrolyte", "halide", "lithium battery"]
  },
  "targets": [
    {
      "target_id": "target_1",
      "compound_name": "Li3InCl6",
      "molecular_formula": "Li3InCl6",
      "intended_role": "solid-state electrolyte product",
      "prov": ["Page 1443–1445, Fig. 8"]
    },
    {
      "target_id": "target_2",
      "compound_name": "Li3InCl6·2H2O",
      "molecular_formula": "",
      "intended_role": "intermediate",
      "prov": ["Page 1443–1445, Fig. 8"]
    }
  ],
  "chemicals": [
    {
      "chemical_id": "chem_1",
      "name": "Lithium chloride",
      "molecular_formula": "LiCl",
      "ontology": {
        "role": "reactant",
        "category": "inorganic"
      },
      "amount": {
        "value": null,
        "unit": "g"
      },
      "notes": "",
      "prov": ["Page 1443"]
    },
    {
      "chemical_id": "chem_2",
      "name": "Indium(III) chloride",
      "molecular_formula": "InCl3",
      "ontology": {
        "role": "reactant",
        "category": "inorganic"
      },
      "amount": {
        "value": null,
        "unit": "g"
      },
      "notes": "",
      "prov": ["Page 1443"]
    },
    {
      "chemical_id": "chem_3",
      "name": "Water",
      "molecular_formula": "H2O",
      "ontology": {
        "role": "solvent",
        "category": "solvent"
      },
      "amount": {
        "value": null,
        "unit": "mL"
      },
      "notes": "",
      "prov": ["Page 1443"]
    }
  ],
  "synthesis": {
    "steps": [
      {
        "step_id": "step_1",
        "description": "Formation of hydrated precursor Li3InCl6·xH2O by dissolving LiCl and InCl3 in water.",
        "operations": [
          {
            "action": "dissolve",
            "parameters": {
              "inputs": ["chem_1", "chem_2", "chem_3"]
            },
            "temperature": {
              "value": null,
              "unit": "K"
            },
            "duration": {
              "value": null,
              "unit": "min"
            },
            "notes": "Ambient conditions; product is a white Li3InCl6·xH2O solid"
          }
        ],
        "conditions": {
          "atmosphere": "ambient air",
          "pressure": {
            "value": null,
            "unit": "bar"
          }
        },
        "prov": ["Page 1443", "Fig. 8a"]
      },
      {
        "step_id": "step_2",
        "description": "Dehydration of Li3InCl6·2H2O to obtain Li3InCl6.",
        "operations": [
          {
            "action": "heat",
            "parameters": {
              "inputs": ["target_2"]
            },
            "temperature": {
              "value": 473,
              "unit": "K",
              "notes": "200 °C stated in text"
            },
            "duration": {
              "value": null,
              "unit": "min"
            },
            "notes": "Performed under vacuum"
          }
        ],
        "conditions": {
          "atmosphere": "vacuum",
          "pressure": {
            "value": null,
            "unit": "bar"
          }
        },
        "prov": ["Page 1443", "Fig. 8a"]
      }
    ]
  },
  "workflow": {
    "timeline": [
      {
        "step_ref": "step_1",
        "description": "Solution formation of hydrated precursor."
      },
      {
        "step_ref": "step_2",
        "description": "Thermal dehydration to yield anhydrous Li3InCl6."
      }
    ],
    "ambiguities": [
      {
        "issue": "Quantities of reactants and duration not specified",
        "excerpt": "Simply dissolving lithium chloride and indium chloride into water can obtain a white Li3InCl6·xH2O... Upon further heating at 200 °C under a vacuum, the Li3InCl6·2H2O ... converts to Li3InCl6."
      }
    ]
  },
  "characterization": [
    {
      "method": "TGA",
      "parameters": {
        "temperature_range": "RT to 653 K",
        "atmosphere": "N2"
      },
      "results": [
        {
          "metric": "water content",
          "value": 2,
          "unit": "mole H2O per formula unit"
        }
      ],
      "interpretation": "Determined x=2 in Li3InCl6·xH2O",
      "prov": ["Figure 8c"]
    },
    {
      "method": "XRD",
      "parameters": {},
      "results": [
        {
          "metric": "phase identification",
          "value": "monoclinic Li3InCl6 confirmed after dehydration",
          "unit": ""
        }
      ],
      "interpretation": "",
      "prov": ["Figure 8d"]
    },
    {
      "method": "EIS",
      "parameters": {
        "temperature": "RT"
      },
      "results": [
        {
          "metric": "ionic conductivity",
          "value": 2.04e-3,
          "unit": "S cm-1"
        }
      ],
      "interpretation": "",
      "prov": ["Page 1443", "Table 7"]
    }
  ],
  "analysis": {
    "methods": []
  },
  "final_outcomes": {
    "yield": {
      "value": null,
      "unit": "%"
    },
    "capacity": {
      "value": null,
      "unit": "mAh g-1"
    },
    "cycle_life": null
  },
  "extraction_metadata": {
    "timestamp": "2024-06-10T18:46:00Z",
    "source_file": "provided_text_chunk.txt",
    "processing_time": null
  }
}

File: src/data/extractions/Li_et_al__-_2021_-_Electrochemical_Intercalation_in_Atomically_Thin_v_reactions.json
{
  "schema": {
    "name": "Universal Chemistry Extraction Schema",
    "version": "2.1"
  },
  "units_policy": {
    "temperature": "K",
    "pressure": "bar",
    "time": "min",
    "mass": "g",
    "volume": "mL",
    "amount": "mmol",
    "concentration": "M",
    "capacity": "mAh g-1",
    "strict": true
  },
  "source": {
    "title": "Electrochemical Intercalation in Atomically Thin van der Waals Materials for Structural Phase Transition and Device Applications",
    "doi": "10.1002/adma.202000581",
    "authors": ["Yang Li", "Hang Yan", "Bo Xu", "Liang Zhen", "Cheng-Yan Xu"],
    "journal": "Advanced Materials",
    "year": 2021
  },
  "metadata": {
    "discipline": "chemistry",
    "type": "review",
    "tags": ["electrochemical intercalation", "2D materials", "van der Waals", "device applications"]
  },
  "targets": [],
  "chemicals": [],
  "synthesis": {
    "steps": []
  },
  "workflow": {
    "timeline": [],
    "ambiguities": [
      {
        "issue": "The provided text is a review article; no explicit experimental synthesis procedures with quantitative details are given.",
        "excerpt": "In this progress report, we mainly emphasize on the recently developed electrochemical intercalation methods in 2D materials..."
      }
    ]
  },
  "characterization": [],
  "analysis": {
    "methods": []
  },
  "final_outcomes": {
    "yield": {
      "value": null,
      "unit": "%"
    },
    "capacity": {
      "value": null,
      "unit": "mAh g-1"
    },
    "cycle_life": null
  },
  "extraction_metadata": {
    "timestamp": "2023-10-02T14:30:00Z",
    "source_file": "adma.202000581_review_excerpt",
    "processing_time": 0.5
  }
}

File: src/data/extractions/Lim_et_al__-_2012_-_Electrochemical_and_Thermal_Properties_of_NASICON__reactions.json
{
  "schema": {
    "name": "Universal Chemistry Extraction Schema",
    "version": "2.1"
  },
  "units_policy": {
    "temperature": "K",
    "pressure": "bar",
    "time": "min",
    "mass": "g",
    "volume": "mL",
    "amount": "mmol",
    "concentration": "M",
    "capacity": "mAh g-1",
    "strict": true
  },
  "source": {
    "title": "Electrochemical and Thermal Properties of NASICON Structured Na3V2(PO4)3 as a Sodium Rechargeable Battery Cathode: A Combined Experimental and Theoretical Study",
    "doi": "10.1149/2.015209jes",
    "authors": [
      "Soo Yeon Lim",
      "Heejin Kim",
      "R. A. Shakoor",
      "Yousung Jung",
      "Jang Wook Choi"
    ],
    "journal": "Journal of The Electrochemical Society",
    "year": 2012
  },
  "metadata": {
    "discipline": "chemistry",
    "type": "research-article",
    "tags": [
      "sodium ion batteries",
      "NASICON",
      "cathode material",
      "sol-gel synthesis"
    ]
  },
  "targets": [
    {
      "target_id": "target_1",
      "compound_name": "Na3V2(PO4)3",
      "molecular_formula": "Na3V2(PO4)3",
      "intended_role": "product",
      "prov": [
        "Page A1393 Experimental Synthesis"
      ]
    }
  ],
  "chemicals": [
    {
      "chemical_id": "chem_1",
      "name": "Ammonium metavanadate",
      "molecular_formula": "NH4VO3",
      "ontology": {
        "role": "reactant",
        "category": "inorganic"
      },
      "amount": {
        "value": 0.305,
        "unit": "g"
      },
      "notes": "",
      "prov": [
        "Experimental Synthesis"
      ]
    },
    {
      "chemical_id": "chem_2",
      "name": "Sodium hydroxide",
      "molecular_formula": "NaOH",
      "ontology": {
        "role": "reactant",
        "category": "inorganic"
      },
      "amount": {
        "value": 0.119,
        "unit": "g"
      },
      "notes": "pellet",
      "prov": [
        "Experimental Synthesis"
      ]
    },
    {
      "chemical_id": "chem_3",
      "name": "Phosphoric acid",
      "molecular_formula": "H3PO4",
      "ontology": {
        "role": "reactant",
        "category": "inorganic acid"
      },
      "amount": {
        "value": 0.205,
        "unit": "mL"
      },
      "notes": "85 wt% in H2O",
      "prov": [
        "Experimental Synthesis"
      ]
    },
    {
      "chemical_id": "chem_4",
      "name": "Citric acid",
      "molecular_formula": "C6H8O7",
      "ontology": {
        "role": "chelating agent",
        "category": "organic"
      },
      "amount": {
        "value": null,
        "unit": ""
      },
      "notes": "0.02 M aqueous solution, 100 mL",
      "prov": [
        "Experimental Synthesis"
      ]
    },
    {
      "chemical_id": "chem_5",
      "name": "Ammonium hydroxide",
      "molecular_formula": "NH4OH",
      "ontology": {
        "role": "pH adjuster",
        "category": "inorganic"
      },
      "amount": {
        "value": null,
        "unit": ""
      },
      "notes": "added to adjust pH to 9",
      "prov": [
        "Experimental Synthesis"
      ]
    },
    {
      "chemical_id": "chem_6",
      "name": "Water",
      "molecular_formula": "H2O",
      "ontology": {
        "role": "solvent",
        "category": "solvent"
      },
      "amount": {
        "value": 100,
        "unit": "mL"
      },
      "notes": "present as solvent in citric acid solution",
      "prov": [
        "Experimental Synthesis"
      ]
    },
    {
      "chemical_id": "chem_7",
      "name": "Nitrogen",
      "molecular_formula": "N2",
      "ontology": {
        "role": "protective atmosphere",
        "category": "gas"
      },
      "amount": {
        "value": null,
        "unit": ""
      },
      "notes": "used during heat treatment and annealing",
      "prov": [
        "Experimental Synthesis"
      ]
    },
    {
      "chemical_id": "chem_8",
      "name": "Super P",
      "molecular_formula": "",
      "ontology": {
        "role": "conductive additive",
        "category": "carbon"
      },
      "amount": {
        "value": null,
        "unit": ""
      },
      "notes": "15 wt% in electrode slurry",
      "prov": [
        "Electrode Preparation"
      ]
    },
    {
      "chemical_id": "chem_9",
      "name": "Poly(vinylidene fluoride)",
      "molecular_formula": "",
      "ontology": {
        "role": "binder",
        "category": "polymer"
      },
      "amount": {
        "value": null,
        "unit": ""
      },
      "notes": "10 wt% in electrode slurry",
      "prov": [
        "Electrode Preparation"
      ]
    },
    {
      "chemical_id": "chem_10",
      "name": "N-methyl-2-pyrrolidone",
      "molecular_formula": "C5H9NO",
      "ontology": {
        "role": "solvent",
        "category": "organic solvent"
      },
      "amount": {
        "value": null,
        "unit": ""
      },
      "notes": "used to disperse slurry",
      "prov": [
        "Electrode Preparation"
      ]
    },
    {
      "chemical_id": "chem_11",
      "name": "Sodium perchlorate",
      "molecular_formula": "NaClO4",
      "ontology": {
        "role": "salt",
        "category": "inorganic"
      },
      "amount": {
        "value": 1,
        "unit": "M"
      },
      "notes": "in propylene carbonate electrolyte",
      "prov": [
        "Electrochemical Tests"
      ]
    },
    {
      "chemical_id": "chem_12",
      "name": "Propylene carbonate",
      "molecular_formula": "C4H6O3",
      "ontology": {
        "role": "electrolyte solvent",
        "category": "organic solvent"
      },
      "amount": {
        "value": null,
        "unit": ""
      },
      "notes": "electrolyte solvent",
      "prov": [
        "Electrochemical Tests"
      ]
    }
  ],
  "synthesis": {
    "steps": [
      {
        "step_id": "step_1",
        "description": "Sequential dissolution of precursors in citric acid solution",
        "operations": [
          {
            "action": "add",
            "parameters": {
              "inputs": [
                "chem_1",
                "chem_2",
                "chem_3"
              ],
              "into": "chem_4"
            },
            "temperature": {
              "value": 298,
              "unit": "K"
            },
            "duration": {
              "value": null,
              "unit": ""
            },
            "notes": "Continuous stirring; 100 mL of 0.02 M citric acid solution",
            "prov": [
              "Experimental Synthesis"
            ]
          }
        ],
        "conditions": {
          "atmosphere": "",
          "pressure": {
            "value": null,
            "unit": ""
          }
        },
        "prov": [
          "Experimental Synthesis"
        ]
      },
      {
        "step_id": "step_2",
        "description": "pH adjustment",
        "operations": [
          {
            "action": "adjust pH",
            "parameters": {
              "inputs": [
                "chem_5"
              ],
              "pH": 9
            },
            "temperature": {
              "value": 298,
              "unit": "K"
            },
            "duration": {
              "value": null,
              "unit": ""
            },
            "notes": "NH4OH added slowly",
            "prov": [
              "Experimental Synthesis"
            ]
          }
        ],
        "conditions": {
          "atmosphere": "",
          "pressure": {
            "value": null,
            "unit": ""
          }
        },
        "prov": [
          "Experimental Synthesis"
        ]
      },
      {
        "step_id": "step_3",
        "description": "Sol-to-gel transformation by evaporation",
        "operations": [
          {
            "action": "evaporate",
            "parameters": {
              "inputs": [
                "chem_6"
              ]
            },
            "temperature": {
              "value": 353,
              "unit": "K"
            },
            "duration": {
              "value": null,
              "unit": ""
            },
            "notes": "Water removed at 80 °C",
            "prov": [
              "Experimental Synthesis"
            ]
          }
        ],
        "conditions": {
          "atmosphere": "",
          "pressure": {
            "value": null,
            "unit": ""
          }
        },
        "prov": [
          "Experimental Synthesis"
        ]
      },
      {
        "step_id": "step_4",
        "description": "Drying of gel",
        "operations": [
          {
            "action": "dry",
            "parameters": {},
            "temperature": {
              "value": 343,
              "unit": "K"
            },
            "duration": {
              "value": 1440,
              "unit": "min"
            },
            "notes": "Oven drying",
            "prov": [
              "Experimental Synthesis"
            ]
          }
        ],
        "conditions": {
          "atmosphere": "",
          "pressure": {
            "value": null,
            "unit": ""
          }
        },
        "prov": [
          "Experimental Synthesis"
        ]
      },
      {
        "step_id": "step_5",
        "description": "Pre-calcination to remove volatiles",
        "operations": [
          {
            "action": "heat",
            "parameters": {},
            "temperature": {
              "value": 623,
              "unit": "K"
            },
            "duration": {
              "value": 300,
              "unit": "min"
            },
            "notes": "Under N2 atmosphere",
            "prov": [
              "Experimental Synthesis"
            ]
          }
        ],
        "conditions": {
          "atmosphere": "N2",
          "pressure": {
            "value": null,
            "unit": ""
          }
        },
        "prov": [
          "Experimental Synthesis"
        ]
      },
      {
        "step_id": "step_6",
        "description": "Grinding",
        "operations": [
          {
            "action": "grind",
            "parameters": {},
            "notes": "Mortar grinding for uniform mixing",
            "prov": [
              "Experimental Synthesis"
            ]
          }
        ],
        "conditions": {
          "atmosphere": "",
          "pressure": {
            "value": null,
            "unit": ""
          }
        },
        "prov": [
          "Experimental Synthesis"
        ]
      },
      {
        "step_id": "step_7",
        "description": "Final annealing",
        "operations": [
          {
            "action": "anneal",
            "parameters": {},
            "temperature": {
              "value": 973,
              "unit": "K"
            },
            "duration": {
              "value": 720,
              "unit": "min"
            },
            "notes": "Under N2 atmosphere",
            "prov": [
              "Experimental Synthesis"
            ]
          }
        ],
        "conditions": {
          "atmosphere": "N2",
          "pressure": {
            "value": null,
            "unit": ""
          }
        },
        "prov": [
          "Experimental Synthesis"
        ]
      }
    ]
  },
  "workflow": {
    "timeline": [
      {
        "step_ref": "step_1",
        "description": "Dissolution of NH4VO3, NaOH, and H3PO4 in citric acid solution"
      },
      {
        "step_ref": "step_2",
        "description": "pH adjusted to 9 using NH4OH"
      },
      {
        "step_ref": "step_3",
        "description": "Evaporation at 80 °C to form gel"
      },
      {
        "step_ref": "step_4",
        "description": "Drying gel at 70 °C for 1 day"
      },
      {
        "step_ref": "step_5",
        "description": "Heat treatment at 350 °C for 5 h under N2"
      },
      {
        "step_ref": "step_6",
        "description": "Grinding of precursor powder"
      },
      {
        "step_ref": "step_7",
        "description": "Annealing at 700 °C for 12 h under N2 to obtain Na3V2(PO4)3"
      }
    ],
    "ambiguities": [
      {
        "issue": "Volume of NH4OH not specified",
        "excerpt": "ammonium hydroxide (NH4OH, Aldrich, 28.0 ∼30.0% NH3 basis) was slowly added to the solution to adjust its pH to 9"
      }
    ]
  },
  "characterization": [
    {
      "method": "XRD",
      "parameters": {
        "radiation": "Cu Kα",
        "range_2θ": "10–60°",
        "scan_rate": "1 °/min"
      },
      "results": [
        {
          "metric": "space group",
          "value": "R-3m",
          "unit": ""
        },
        {
          "metric": "lattice parameters",
          "value": "a=b=8.7306 Å, c=21.7863 Å (pristine); a=b=8.4272 Å, c=21.4871 Å (desodiated)",
          "unit": ""
        }
      ],
      "interpretation": "Confirms rhombohedral NASICON structure",
      "prov": [
        "Page A1394 Figure 1a"
      ]
    },
    {
      "method": "SEM",
      "parameters": {},
      "results": [
        {
          "metric": "particle size",
          "value": "1–5",
          "unit": "µm"
        }
      ],
      "interpretation": "Irregular micrometer-scale particles",
      "prov": [
        "Page A1394 Figure 1a inset"
      ]
    },
    {
      "method": "FT-IR",
      "parameters": {
        "range": "550–2000 cm-1",
        "mode": "transmission (KBr pellet)"
      },
      "results": [
        {
          "metric": "V–O vibrations",
          "value": "629, 979",
          "unit": "cm-1"
        },
        {
          "metric": "P–O vibrations",
          "value": "575, 1048, 1150–1250",
          "unit": "cm-1"
        }
      ],
      "interpretation": "Confirms presence of VO6 octahedra and PO4 tetrahedra",
      "prov": [
        "Page A1394 Figure 2"
      ]
    },
    {
      "method": "TGA/DSC",
      "parameters": {
        "atmosphere": "N2",
        "heating_rate": "10 K/min",
        "temperature_range": "298–723 K"
      },
      "results": [
        {
          "metric": "mass loss pristine",
          "value": 1.6,
          "unit": "%"
        },
        {
          "metric": "mass loss desodiated",
          "value": 1.27,
          "unit": "%"
        },
        {
          "metric": "thermal events",
          "value": "none up to 723 K",
          "unit": ""
        }
      ],
      "interpretation": "Material is thermally stable up to 450 °C",
      "prov": [
        "Page A1396 Figure 6"
      ]
    },
    {
      "method": "In-situ thermal XRD",
      "parameters": {
        "temperature_range": "298–723 K"
      },
      "results": [
        {
          "metric": "phase stability",
          "value": "no new phases detected",
          "unit": ""
        }
      ],
      "interpretation": "Lattice expansion but structural integrity maintained",
      "prov": [
        "Page A1396 Figure 7"
      ]
    },
    {
      "method": "Electrochemical galvanostatic charge/discharge",
      "parameters": {
        "voltage_range": "2.5–3.8 V vs. Na/Na+",
        "rates": "C/5, 1C, 10C",
        "temperature": "298 K"
      },
      "results": [
        {
          "metric": "first discharge capacity",
          "value": 84.8,
          "unit": "mAh g-1"
        },
        {
          "metric": "hysteresis",
          "value": 0.05,
          "unit": "V"
        },
        {
          "metric": "capacity at 1C",
          "value": 61.9,
          "unit": "mAh g-1"
        },
        {
          "metric": "capacity at 10C",
          "value": 31.7,
          "unit": "mAh g-1"
        },
        {
          "metric": "capacity after 50 cycles (1C)",
          "value": 66.5,
          "unit": "mAh g-1"
        },
        {
          "metric": "capacity fade after 50 cycles",
          "value": 2.7,
          "unit": "%"
        }
      ],
      "interpretation": "Good capacity retention and rate capability",
      "prov": [
        "Page A1395 Figure 3"
      ]
    }
  ],
  "analysis": {
    "methods": [
      {
        "method_name": "Density Functional Theory (DFT)",
        "results": [
          {
            "equation": "",
            "value": null,
            "unit": ""
          },
          {
            "metric": "predicted voltage plateaus",
            "value": "1.84 V (x=3–4), 3.08 V (x=1–3), 4.34 V (x=0–1)",
            "unit": "V"
          }
        ],
        "prov": [
          "Pages A1395-A1396 Figure 4"
        ]
      }
    ]
  },
  "final_outcomes": {
    "yield": {
      "value": null,
      "unit": "%"
    },
    "capacity": {
      "value": 84.8,
      "unit": "mAh g-1"
    },
    "cycle_life": 50
  },
  "extraction_metadata": {
    "timestamp": "2023-10-09T00:00:00Z",
    "source_file": "Provided text chunk",
    "processing_time": null
  }
}
