Repository: meomeolucifr/BattSynth

# BattSynth: LLM-Extracted Chemical Synthesis Dataset for Battery Materials

A large-scale dataset of chemical synthesis procedures extracted from 605 battery material research papers using GPT-o3, with multi-metric quality assurance and human-in-the-loop verification.

## Dataset Overview

| Metric | Count |
|--------|-------|
| Total papers | 605 |
| Target compounds | 1,537 |
| Unique chemicals | 1,663 |
| Synthesis steps | 1,872 |
| Synthesis operations | 2,880 |
| Characterization entries | 2,048 |
| Characterization results | 4,086 |

File: src/data/extractions/Liu_et_al__-_2016_-_Recent_progress_in_sulfide-based_solid_electrolyte_reactions.json
{
  "schema": {
    "name": "Universal Chemistry Extraction Schema",
    "version": "2.1"
  },
  "units_policy": {
    "temperature": "K",
    "pressure": "bar",
    "time": "min",
    "mass": "g",
    "volume": "mL",
    "amount": "mmol",
    "concentration": "M",
    "capacity": "mAh g-1",
    "strict": true
  },
  "source": {
    "title": "Recent progress in sulfide-based solid electrolytes for Li-ion batteries",
    "doi": "10.1016/j.mseb.2016.03.005",
    "authors": ["D. Liu", "W. Zhu", "Z. Feng", "A. Guerfi", "A. Vijh", "K. Zaghib"],
    "journal": "Materials Science and Engineering B",
    "year": 2016
  },
  "metadata": {
    "discipline": "chemistry",
    "type": "review",
    "tags": ["solid electrolyte", "lithium battery", "sulfide glass", "glass-ceramic"]
  },
  "targets": [
    {
      "target_id": "target_1",
      "compound_name": "80Li2S·20P2S5 glass-ceramic",
      "molecular_formula": "",
      "intended_role": "solid electrolyte",
      "prov": ["Fig. 2", "Text Page 171"]
    },
    {
      "target_id": "target_2",
      "compound_name": "70Li2S·30P2S5 glass-ceramic (densified)",
      "molecular_formula": "",
      "intended_role": "solid electrolyte",
      "prov": ["Fig. 7", "Text Page 171–172"]
    },
    {
      "target_id": "target_3",
      "compound_name": "Li7P3S11",
      "molecular_formula": "Li7P3S11",
      "intended_role": "solid electrolyte",
      "prov": ["Text Page 171"]
    },
    {
      "target_id": "target_4",
      "compound_name": "Li10GeP2S12",
      "molecular_formula": "Li10GeP2S12",
      "intended_role": "solid electrolyte",
      "prov": ["Text Page 173–174"]
    },
    {
      "target_id": "target_5",
      "compound_name": "Li11Si2PS12",
      "molecular_formula": "Li11Si2PS12",
      "intended_role": "solid electrolyte",
      "prov": ["Fig. 11", "Text Page 174"]
    },
    {
      "target_id": "target_6",
      "compound_name": "Li10SnP2S12",
      "molecular_formula": "Li10SnP2S12",
      "intended_role": "solid electrolyte",
      "prov": ["Text Page 174"]
    },
    {
      "target_id": "target_7",
      "compound_name": "Li7P2S8I",
      "molecular_formula": "Li7P2S8I",
      "intended_role": "solid electrolyte",
      "prov": ["Fig. 12", "Text Page 174–175"]
    }
  ],
  "chemicals": [
    {
      "chemical_id": "chem_1",
      "name": "Li2S",
      "molecular_formula": "Li2S",
      "ontology": {
        "role": "reactant",
        "category": "inorganic"
      },
      "amount": {
        "value": null,
        "unit": ""
      },
      "notes": "",
      "prov": []
    },
    {
      "chemical_id": "chem_2",
      "name": "P2S5",
      "molecular_formula": "P2S5",
      "ontology": {
        "role": "reactant",
        "category": "inorganic"
      },
      "amount": {
        "value": null,
        "unit": ""
      },
      "notes": "",
      "prov": []
    },
    {
      "chemical_id": "chem_3",
      "name": "LiI",
      "molecular_formula": "LiI",
      "ontology": {
        "role": "additive",
        "category": "inorganic halide"
      },
      "amount": {
        "value": null,
        "unit": ""
      },
      "notes": "",
      "prov": []
    },
    {
      "chemical_id": "chem_4",
      "name": "Li3PS4",
      "molecular_formula": "Li3PS4",
      "ontology": {
        "role": "precursor",
        "category": "inorganic"
      },
      "amount": {
        "value": null,
        "unit": ""
      },
      "notes": "",
      "prov": []
    },
    {
      "chemical_id": "chem_5",
      "name": "P2S3",
      "molecular_formula": "P2S3",
      "ontology": {
        "role": "dopant",
        "category": "inorganic"
      },
      "amount": {
        "value": null,
        "unit": ""
      },
      "notes": "",
      "prov": []
    }
  ],
  "synthesis": {
    "steps": [
      {
        "step_id": "step_1",
        "description": "Formation of 80Li2S·20P2S5 glass by melt-quenching.",
        "operations": [
          {
            "action": "melt_quench",
            "parameters": {
              "inputs": ["chem_1", "chem_2"],
              "molar_ratio": "80:20"
            },
            "temperature": {
              "value": null,
              "unit": "K"
            },
            "duration": {
              "value": null,
              "unit": "min"
            },
            "notes": ""
          }
        ],
        "conditions": {
          "atmosphere": "",
          "pressure": {
            "value": null,
            "unit": ""
          }
        },
        "prov": ["Fig. 2", "Text Page 171"]
      },
      {
        "step_id": "step_2",
        "description": "Heat treatment of 80Li2S·20P2S5 glass to obtain glass-ceramic.",
        "operations": [
          {
            "action": "heat",
            "parameters": {},
            "temperature": {
              "value": 503,
              "unit": "K"
            },
            "duration": {
              "value": null,
              "unit": "min"
            },
            "notes": "Optimal ionic conductivity achieved at 210–230 °C (483–503 K)."
          }
        ],
        "conditions": {
          "atmosphere": "",
          "pressure": {
            "value": null,
            "unit": ""
          }
        },
        "prov": ["Fig. 2", "Text Page 171"]
      },
      {
        "step_id": "step_3",
        "description": "Densification of 70Li2S·30P2S5 glass powders followed by heat treatment.",
        "operations": [
          {
            "action": "compress",
            "parameters": {},
            "pressure": {
              "value": 94,
              "unit": "bar"
            },
            "duration": {
              "value": null,
              "unit": "min"
            },
            "notes": ""
          },
          {
            "action": "heat",
            "parameters": {},
            "temperature": {
              "value": 553,
              "unit": "K"
            },
            "duration": {
              "value": 120,
              "unit": "min"
            },
            "notes": "Equivalent treatment also reported at 573 K for 120 min."
          }
        ],
        "conditions": {
          "atmosphere": "",
          "pressure": {
            "value": null,
            "unit": ""
          }
        },
        "prov": ["Fig. 7", "Text Page 172"]
      },
      {
        "step_id": "step_4",
        "description": "Heat treatment of mechanically milled 70Li2S·30P2S5 glass to form glass-ceramic.",
        "operations": [
          {
            "action": "heat",
            "parameters": {},
            "temperature": {
              "value": 513,
              "unit": "K"
            },
            "duration": {
              "value": 120,
              "unit": "min"
            },
            "notes": ""
          }
        ],
        "conditions": {
          "atmosphere": "",
          "pressure": {
            "value": null,
            "unit": ""
          }
        },
        "prov": ["Fig. 3", "Text Page 171"]
      },
      {
        "step_id": "step_5",
        "description": "Synthesis of Li7P2S8I by solid-state reaction.",
        "operations": [
          {
            "action": "mix",
            "parameters": {
              "inputs": ["chem_4", "chem_3"],
              "molar_ratio": "2:1 (Li3PS4:LiI)"
            },
            "notes": ""
          },
          {
            "action": "heat",
            "parameters": {},
            "temperature": {
              "value": null,
              "unit": "K"
            },
            "duration": {
              "value": null,
              "unit": "min"
            },
            "notes": "Exact temperature not specified."
          }
        ],
        "conditions": {
          "atmosphere": "",
          "pressure": {
            "value": null,
            "unit": ""
          }
        },
        "prov": ["Fig. 12", "Text Page 174"]
      }
    ]
  },
  "workflow": {
    "timeline": [
      {
        "step_ref": "step_1",
        "description": "Melt-quenching Li2S and P2S5 to obtain 80Li2S·20P2S5 glass."
      },
      {
        "step_ref": "step_2",
        "description": "Heat treatment converts glass to higher-conductivity glass-ceramic."
      },
      {
        "step_ref": "step_3",
        "description": "Compression and heat treatment densify 70Li2S·30P2S5, boosting conductivity."
      },
      {
        "step_ref": "step_4",
        "description": "Low-temperature heat treatment of 70Li2S·30P2S5 generates Li7P3S11-rich phase."
      },
      {
        "step_ref": "step_5",
        "description": "Solid-state reaction of Li3PS4 and LiI yields Li7P2S8I electrolyte."
      }
    ],
    "ambiguities": [
      {
        "issue": "Missing melt-quench parameters",
        "excerpt": "Sulﬁte glasses in the systems Li2S-P2S5 … prepared by the melt-quenching method"
      },
      {
        "issue": "Unspecified heating temperature for Li7P2S8I formation",
        "excerpt": "Formation of a new phase at the 2:1 stoichiometric was observed from the XRD results."
      }
    ]
  },
  "characterization": [
    {
      "method": "XRD",
      "parameters": {},
      "results": [
        {
          "metric": "phase identification",
          "value": "formation of new diffraction peaks after heating 80Li2S·20P2S5 above 210 °C",
          "unit": ""
        }
      ],
      "interpretation": "",
      "prov": ["Fig. 2"]
    },
    {
      "method": "Raman spectroscopy",
      "parameters": {},
      "results": [
        {
          "metric": "anion species",
          "value": "presence of P2S7^4− (410 cm⁻¹) in 70Li2S·30P2S5 glass-ceramic",
          "unit": ""
        }
      ],
      "interpretation": "",
      "prov": ["Fig. 4"]
    },
    {
      "method": "SEM",
      "parameters": {},
      "results": [
        {
          "metric": "microstructure",
          "value": "reduced porosity after heat treatment at 280 °C",
          "unit": ""
        }
      ],
      "interpretation": "",
      "prov": ["Fig. 8"]
    },
    {
      "method": "Electrochemical impedance",
      "parameters": {
        "temperature": {
          "value": 298,
          "unit": "K"
        }
      },
      "results": [
        {
          "metric": "ionic conductivity",
          "value": 7.4e-4,
          "unit": "S cm-1"
        }
      ],
      "interpretation": "80Li2S·20P2S5 glass-ceramic after optimal heat treatment",
      "prov": ["Text Page 171"]
    },
    {
      "method": "Electrochemical impedance",
      "parameters": {
        "temperature": {
          "value": 298,
          "unit": "K"
        }
      },
      "results": [
        {
          "metric": "ionic conductivity",
          "value": 3.2e-3,
          "unit": "S cm-1"
        }
      ],
      "interpretation": "70Li2S·30P2S5 glass-ceramic heated at 240 °C for 2 h",
      "prov": ["Text Page 171"]
    },
    {
      "method": "Electrochemical impedance",
      "parameters": {
        "temperature": {
          "value": 298,
          "unit": "K"
        }
      },
      "results": [
        {
          "metric": "ionic conductivity",
          "value": 1.7e-2,
          "unit": "S cm-1"
        }
      ],
      "interpretation": "densified 70Li2S·30P2S5 glass-ceramic",
      "prov": ["Fig. 7"]
    },
    {
      "method": "Electrochemical stability window (CV)",
      "parameters": {
        "scan_rate": "1 mV s-1"
      },
      "results": [
        {
          "metric": "stability limit",
          "value": 10,
          "unit": "V vs. Li/Li+"
        }
      ],
      "interpretation": "Li7P2S8I stable up to 10 V",
      "prov": ["Fig. 12b"]
    },
    {
      "method": "Electrochemical impedance",
      "parameters": {
        "temperature": {
          "value": 298,
          "unit": "K"
        }
      },
      "results": [
        {
          "metric": "ionic conductivity",
          "value": 6.3e-4,
          "unit": "S cm-1"
        }
      ],
      "interpretation": "Li7P2S8I electrolyte",
      "prov": ["Text Page 174"]
    }
  ],
  "analysis": {
    "methods": []
  },
  "final_outcomes": {
    "yield": {
      "value": null,
      "unit": "%"
    },
    "capacity": {
      "value": null,
      "unit": "mAh g-1"
    },
    "cycle_life": null
  },
  "extraction_metadata": {
    "timestamp": "2023-10-05T00:00:00Z",
    "source_file": "review_sulfide_SE.txt",
    "processing_time": null
  }
}

File: src/data/extractions/Liu_et_al__-_2018_-_Approaching_the_capacity_limit_of_lithium_cobalt_o_reactions.json
{
  "schema": {
    "name": "Universal Chemistry Extraction Schema",
    "version": "2.1"
  },
  "units_policy": {
    "temperature": "K",
    "pressure": "bar",
    "time": "min",
    "mass": "g",
    "volume": "mL",
    "amount": "mmol",
    "concentration": "M",
    "capacity": "mAh g-1",
    "strict": true
  },
  "source": {
    "title": "Approaching the capacity limit of lithium cobalt oxide in lithium ion batteries via lanthanum and aluminium doping",
    "doi": "10.1038/s41560-018-0180-6",
    "authors": [
      "Qi Liu",
      "Xin Su",
      "Dan Lei",
      "Yan Qin",
      "Jianguo Wen",
      "Fangmin Guo",
      "Yimin A. Wu",
      "Yangchun Rong",
      "Ronghui Kou",
      "Xianghui Xiao",
      "Frederic Aguesse",
      "Javier Bareño",
      "Yang Ren",
      "Wenquan Lu",
      "Yangxing Li"
    ],
    "journal": "Nature Energy",
    "year": 2018
  },
  "metadata": {
    "discipline": "chemistry",
    "type": "research-article",
    "tags": ["lithium-ion battery", "cathode", "doping", "LiCoO2", "lanthanum", "aluminium"]
  },
  "targets": [
    {
      "target_id": "target_1",
      "compound_name": "La and Al co-doped LiCoO2 (D-LCO)",
      "molecular_formula": "",
      "intended_role": "product",
      "prov": ["Methods", "Main text"]
    },
    {
      "target_id": "target_2",
      "compound_name": "La and Al co-doped Co3O4",
      "molecular_formula": "",
      "intended_role": "precursor",
      "prov": ["Methods"]
    },
    {
      "target_id": "target_3",
      "compound_name": "La and Al co-doped CoCO3",
      "molecular_formula": "",
      "intended_role": "intermediate",
      "prov": ["Methods"]
    }
  ],
  "chemicals": [
    {
      "chemical_id": "chem_1",
      "name": "CoSO4",
      "molecular_formula": "",
      "ontology": {
        "role": "reactant",
        "category": "inorganic"
      },
      "amount": {
        "value": null,
        "unit": "g"
      },
      "notes": "",
      "prov": ["Methods"]
    },
    {
      "chemical_id": "chem_2",
      "name": "Na2CO3",
      "molecular_formula": "Na2CO3",
      "ontology": {
        "role": "reactant",
        "category": "inorganic"
      },
      "amount": {
        "value": null,
        "unit": "g"
      },
      "notes": "",
      "prov": ["Methods"]
    },
    {
      "chemical_id": "chem_3",
      "name": "Al compound (unspecified)",
      "molecular_formula": "",
      "ontology": {
        "role": "dopant",
        "category": "inorganic"
      },
      "amount": {
        "value": null,
        "unit": "g"
      },
      "notes": "Exact aluminium source not specified in text",
      "prov": ["Methods"]
    },
    {
      "chemical_id": "chem_4",
      "name": "La compound (unspecified)",
      "molecular_formula": "",
      "ontology": {
        "role": "dopant",
        "category": "inorganic"
      },
      "amount": {
        "value": null,
        "unit": "g"
      },
      "notes": "Exact lanthanum source not specified in text",
      "prov": ["Methods"]
    },
    {
      "chemical_id": "chem_5",
      "name": "La and Al co-doped CoCO3",
      "molecular_formula": "",
      "ontology": {
        "role": "intermediate",
        "category": "inorganic"
      },
      "amount": {
        "value": null,
        "unit": "g"
      },
      "notes": "",
      "prov": ["Methods"]
    },
    {
      "chemical_id": "chem_6",
      "name": "La and Al co-doped Co3O4",
      "molecular_formula": "",
      "ontology": {
        "role": "precursor",
        "category": "inorganic"
      },
      "amount": {
        "value": null,
        "unit": "g"
      },
      "notes": "",
      "prov": ["Methods"]
    },
    {
      "chemical_id": "chem_7",
      "name": "Li2CO3",
      "molecular_formula": "Li2CO3",
      "ontology": {
        "role": "reactant",
        "category": "inorganic"
      },
      "amount": {
        "value": null,
        "unit": "g"
      },
      "notes": "",
      "prov": ["Methods"]
    },
    {
      "chemical_id": "chem_8",
      "name": "La and Al co-doped LiCoO2 (D-LCO)",
      "molecular_formula": "",
      "ontology": {
        "role": "product",
        "category": "inorganic"
      },
      "amount": {
        "value": null,
        "unit": "g"
      },
      "notes": "La:Al:Co ≈ 1:2:1000 (ICP-MS)",
      "prov": ["Main text", "Methods"]
    }
  ],
  "synthesis": {
    "steps": [
      {
        "step_id": "step_1",
        "description": "Controlled liquid-state crystallization to form La and Al co-doped CoCO3",
        "operations": [
          {
            "action": "crystallize",
            "parameters": {
              "inputs": ["chem_1", "chem_2", "chem_3", "chem_4"]
            },
            "temperature": {
              "value": null,
              "unit": "K"
            },
            "duration": {
              "value": null,
              "unit": "min"
            },
            "notes": "Performed at a specific pH value (not specified)"
          }
        ],
        "conditions": {
          "atmosphere": "",
          "pressure": {
            "value": null,
            "unit": "bar"
          }
        },
        "prov": ["Methods"]
      },
      {
        "step_id": "step_2",
        "description": "Calcination of co-doped CoCO3 to form co-doped Co3O4 precursor",
        "operations": [
          {
            "action": "calcine",
            "parameters": {
              "inputs": ["chem_5", "chem_3"]
            },
            "temperature": {
              "value": 1073.15,
              "unit": "K"
            },
            "duration": {
              "value": 360,
              "unit": "min"
            },
            "notes": "Original temperature 800 °C, time 6 h"
          }
        ],
        "conditions": {
          "atmosphere": "",
          "pressure": {
            "value": null,
            "unit": "bar"
          }
        },
        "prov": ["Methods"]
      },
      {
        "step_id": "step_3",
        "description": "High-temperature calcination of Li2CO3 with co-doped Co3O4 to obtain D-LCO",
        "operations": [
          {
            "action": "calcine",
            "parameters": {
              "inputs": ["chem_6", "chem_7"]
            },
            "temperature": {
              "value": 1323.15,
              "unit": "K"
            },
            "duration": {
              "value": 720,
              "unit": "min"
            },
            "notes": "Original temperature 1050 °C, time 12 h; stoichiometric mixture"
          }
        ],
        "conditions": {
          "atmosphere": "",
          "pressure": {
            "value": null,
            "unit": "bar"
          }
        },
        "prov": ["Methods"]
      }
    ]
  },
  "workflow": {
    "timeline": [
      {
        "step_ref": "step_1",
        "description": "Formation of doped carbonate precursor via controlled crystallization"
      },
      {
        "step_ref": "step_2",
        "description": "Thermal conversion to doped oxide precursor at 800 °C for 6 h"
      },
      {
        "step_ref": "step_3",
        "description": "Final calcination with Li2CO3 at 1050 °C for 12 h to yield La/Al doped LiCoO2"
      }
    ],
    "ambiguities": [
      {
        "issue": "Unspecified aluminium and lanthanum source compounds",
        "excerpt": "compounds of Al ... and La ... were used as starting materials"
      },
      {
        "issue": "Missing pH value and other conditions for crystallization step",
        "excerpt": "via a controlled crystallization method at a specific pH value"
      }
    ]
  },
  "characterization": [
    {
      "method": "HRXRD",
      "parameters": {
        "wavelength": "0.4593 Å"
      },
      "results": [
        {
          "metric": "c lattice parameter",
          "value": 14.0588,
          "unit": "Å"
        },
        {
          "metric": "a lattice parameter",
          "value": 2.8156,
          "unit": "Å"
        }
      ],
      "interpretation": "Increase in c and decrease in a relative to pristine indicates successful La/Al incorporation",
      "prov": ["Figure 1d", "Methods"]
    },
    {
      "method": "TEM",
      "parameters": {},
      "results": [
        {
          "metric": "lattice d-spacing",
          "value": 4.70,
          "unit": "nm"
        }
      ],
      "interpretation": "Continuous lattice fringes confirm high crystallinity",
      "prov": ["Figure 1b"]
    },
    {
      "method": "ICP-MS",
      "parameters": {},
      "results": [
        {
          "metric": "La:Al:Co atomic ratio",
          "value": "1:2:1000",
          "unit": ""
        }
      ],
      "interpretation": "Confirms low-level co-doping",
      "prov": ["Methods"]
    },
    {
      "method": "SEM",
      "parameters": {},
      "results": [
        {
          "metric": "particle size",
          "value": "15–25",
          "unit": "µm"
        }
      ],
      "interpretation": "",
      "prov": ["Figure 1g"]
    },
    {
      "method": "GITT",
      "parameters": {
        "current": "0.1 C"
      },
      "results": [
        {
          "metric": "Li⁺ diffusion coefficient (initial charge)",
          "value": 1.2e-10,
          "unit": "cm2 s-1"
        },
        {
          "metric": "Li⁺ diffusion coefficient (final discharge)",
          "value": 4.7e-11,
          "unit": "cm2 s-1"
        }
      ],
      "interpretation": "Diffusivity in D-LCO is 2–10× higher than in pristine material",
      "prov": ["Figure 4b", "Figure 4d", "Figure 4f"]
    }
  ],
  "analysis": {
    "methods": [
      {
        "method_name": "Electrochemical cycling",
        "results": [
          {
            "metric": "specific capacity at 0.1 C",
            "value": 190,
            "unit": "mAh g-1"
          },
          {
            "metric": "capacity retention over 50 cycles (C/3, 4.5 V cut-off)",
            "value": 96,
            "unit": "%"
          },
          {
            "metric": "specific capacity at 2 C",
            "value": 167,
            "unit": "mAh g-1"
          }
        ],
        "prov": ["Figure 2a", "Figure 2c", "Figure 2d"]
      },
      {
        "method_name": "Co dissolution study",
        "results": [
          {
            "metric": "Co concentration after 14 d at 60 °C",
            "value": 4.2,
            "unit": "ppm"
          }
        ],
        "prov": ["Supplementary Table 1"]
      }
    ]
  },
  "final_outcomes": {
    "yield": {
      "value": null,
      "unit": "%"
    },
    "capacity": {
      "value": 190,
      "unit": "mAh g-1"
    },
    "cycle_life": 50
  },
  "extraction_metadata": {
    "timestamp": "2024-06-29T16:49:00Z",
    "source_file": "",
    "processing_time": null
  }
}

File: src/data/extractions/Liu_et_al__-_2021_-_Feature_Analyses_and_Modeling_of_Lithium-Ion_Batte_reactions.json
{
  "schema": {
    "name": "Universal Chemistry Extraction Schema",
    "version": "2.1"
  },
  "units_policy": {
    "temperature": "K",
    "pressure": "bar",
    "time": "min",
    "mass": "g",
    "volume": "mL",
    "amount": "mmol",
    "concentration": "M",
    "capacity": "mAh g-1",
    "strict": true
  },
  "source": {
    "title": "Feature Analyses and Modeling of Lithium-Ion Battery Manufacturing Based on Random Forest Classification",
    "doi": "10.1109/TMECH.2020.3049046",
    "authors": ["Kailong Liu", "Xiaosong Hu", "Huiyu Zhou", "Lei Tong", "W. Dhammika Widanage", "James Marco"],
    "journal": "IEEE/ASME Transactions on Mechatronics",
    "year": 2021
  },
  "metadata": {
    "discipline": "chemistry",
    "type": "research article",
    "tags": ["lithium-ion battery", "manufacturing", "random forest", "feature analysis"]
  },
  "targets": [
    {
      "target_id": "target_1",
      "compound_name": "Battery electrode (anode and cathode)",
      "molecular_formula": "",
      "intended_role": "product",
      "prov": ["Fig. 1"]
    }
  ],
  "chemicals": [
    {
      "chemical_id": "chem_1",
      "name": "Active material",
      "molecular_formula": "",
      "ontology": {
        "role": "reactant",
        "category": "inorganic"
      },
      "amount": {
        "value": null,
        "unit": "g"
      },
      "notes": "Specific chemistry not given",
      "prov": ["Fig. 1", "Text"]
    },
    {
      "chemical_id": "chem_2",
      "name": "Copper foil",
      "molecular_formula": "",
      "ontology": {
        "role": "substrate",
        "category": "inorganic"
      },
      "amount": {
        "value": null,
        "unit": ""
      },
      "notes": "",
      "prov": ["Fig. 1"]
    },
    {
      "chemical_id": "chem_3",
      "name": "Aluminum foil",
      "molecular_formula": "",
      "ontology": {
        "role": "substrate",
        "category": "inorganic"
      },
      "amount": {
        "value": null,
        "unit": ""
      },
      "notes": "",
      "prov": ["Fig. 1"]
    },
    {
      "chemical_id": "chem_4",
      "name": "Electrolyte",
      "molecular_formula": "",
      "ontology": {
        "role": "electrolyte",
        "category": "mixture"
      },
      "amount": {
        "value": null,
        "unit": "mL"
      },
      "notes": "No composition specified",
      "prov": ["Fig. 1"]
    }
  ],
  "synthesis": {
    "steps": [
      {
        "step_id": "step_1",
        "description": "Mixing of active material slurry in a soft blender",
        "operations": [
          {
            "action": "mix",
            "parameters": {
              "inputs": ["chem_1"],
              "equipment": "soft blender"
            },
            "duration": {
              "value": null,
              "unit": "min"
            },
            "temperature": {
              "value": null,
              "unit": "K"
            },
            "notes": "Slurry intermediate product features include AMMC, solid-to-liquid ratio, and viscosity"
          }
        ],
        "conditions": {
          "atmosphere": "",
          "pressure": {
            "value": null,
            "unit": "bar"
          }
        },
        "prov": ["Fig. 1"]
      },
      {
        "step_id": "step_2",
        "description": "Coating of slurry onto metal foils using a comma-gap coater",
        "operations": [
          {
            "action": "coat",
            "parameters": {
              "inputs": ["step_1", "chem_2", "chem_3"],
              "equipment": "comma-gap coater",
              "gap": {
                "value": null,
                "unit": "mm"
              }
            },
            "duration": {
              "value": null,
              "unit": "min"
            },
            "temperature": {
              "value": null,
              "unit": "K"
            },
            "notes": "Built-in ovens used to dry the coating"
          }
        ],
        "conditions": {
          "atmosphere": "",
          "pressure": {
            "value": null,
            "unit": "bar"
          }
        },
        "prov": ["Fig. 1"]
      },
      {
        "step_id": "step_3",
        "description": "Drying of coated electrodes in built-in ovens",
        "operations": [
          {
            "action": "dry",
            "parameters": {
              "inputs": ["step_2"],
              "equipment": "oven"
            },
            "duration": {
              "value": null,
              "unit": "min"
            },
            "temperature": {
              "value": null,
              "unit": "K"
            },
            "notes": ""
          }
        ],
        "conditions": {
          "atmosphere": "",
          "pressure": {
            "value": null,
            "unit": "bar"
          }
        },
        "prov": ["Fig. 1"]
      },
      {
        "step_id": "step_4",
        "description": "Calendering of dried coatings",
        "operations": [
          {
            "action": "calender",
            "parameters": {
              "inputs": ["step_3"],
              "equipment": "calender rolls"
            },
            "duration": {
              "value": null,
              "unit": "min"
            },
            "temperature": {
              "value": null,
              "unit": "K"
            },
            "notes": ""
          }
        ],
        "conditions": {
          "atmosphere": "",
          "pressure": {
            "value": null,
            "unit": "bar"
          }
        },
        "prov": ["Fig. 1"]
      },
      {
        "step_id": "step_5",
        "description": "Cutting of electrodes to shape",
        "operations": [
          {
            "action": "cut",
            "parameters": {
              "inputs": ["step_4"],
              "equipment": "cutting machine"
            },
            "duration": {
              "value": null,
              "unit": "min"
            },
            "temperature": {
              "value": null,
              "unit": "K"
            },
            "notes": ""
          }
        ],
        "conditions": {
          "atmosphere": "",
          "pressure": {
            "value": null,
            "unit": "bar"
          }
        },
        "prov": ["Fig. 1"]
      },
      {
        "step_id": "step_6",
        "description": "Assembly of battery cell with electrodes and electrolyte",
        "operations": [
          {
            "action": "assemble",
            "parameters": {
              "inputs": ["step_5", "chem_4"],
              "equipment": "assembly line"
            },
            "duration": {
              "value": null,
              "unit": "min"
            },
            "temperature": {
              "value": null,
              "unit": "K"
            },
            "notes": ""
          }
        ],
        "conditions": {
          "atmosphere": "",
          "pressure": {
            "value": null,
            "unit": "bar"
          }
        },
        "prov": ["Fig. 1"]
      }
    ]
  },
  "workflow": {
    "timeline": [
      {
        "step_ref": "step_1",
        "description": "Slurry preparation via mixing"
      },
      {
        "step_ref": "step_2",
        "description": "Coating slurry onto foils"
      },
      {
        "step_ref": "step_3",
        "description": "Drying coated electrodes"
      },
      {
        "step_ref": "step_4",
        "description": "Calendering dried electrodes"
      },
      {
        "step_ref": "step_5",
        "description": "Cutting electrodes"
      },
      {
        "step_ref": "step_6",
        "description": "Assembling battery cell"
      }
    ],
    "ambiguities": [
      {
        "issue": "No quantitative conditions (temperature, time, gap, etc.) provided for each manufacturing step",
        "excerpt": "Fig. 1 systematically illustrates several key intermediate processes within the battery production chain especially for electrode manufacturing."
      },
      {
        "issue": "Chemical identities of active material and electrolyte not specified",
        "excerpt": "In general, after preparing active materials, the slurry could be made within a soft blender through a mixing stage."
      }
    ]
  },
  "characterization": [
    {
      "method": "Mass load measurement",
      "parameters": {},
      "results": [],
      "interpretation": "Electrode mass load classified into five labels (very low to very high)",
      "prov": ["Table I"]
    },
    {
      "method": "Porosity measurement",
      "parameters": {},
      "results": [],
      "interpretation": "Electrode porosity classified into five labels (very low to very high)",
      "prov": ["Table I"]
    }
  ],
  "analysis": {
    "methods": [
      {
        "method_name": "Random Forest classification",
        "results": [
          {
            "equation": "",
            "value": 0.902,
            "unit": "",
            "notes": "Overall correct classification rate (OCCrate) for mass load"
          },
          {
            "equation": "",
            "value": 0.707,
            "unit": "",
            "notes": "Overall correct classification rate (OCCrate) for porosity"
          }
        ]
      }
    ]
  },
  "final_outcomes": {
    "yield": {
      "value": null,
      "unit": "%"
    },
    "capacity": {
      "value": null,
      "unit": "mAh g-1"
    },
    "cycle_life": null
  },
  "extraction_metadata": {
    "timestamp": "2023-10-02T00:00:00Z",
    "source_file": "Provided text excerpt",
    "processing_time": null
  }
}

File: src/data/extractions/Liu_et_al__-_2022_-_Development_of_quasi-solid-state_anode-free_high-e_reactions.json
{
  "schema": {
    "name": "Universal Chemistry Extraction Schema",
    "version": "2.1"
  },
  "units_policy": {
    "temperature": "K",
    "pressure": "bar",
    "time": "min",
    "mass": "g",
    "volume": "mL",
    "amount": "mmol",
    "concentration": "M",
    "capacity": "mAh g-1",
    "strict": true
  },
  "source": {
    "title": "Development of quasi-solid-state anode-free high-energy lithium sulfide-based batteries",
    "doi": "10.1038/s41467-022-32031-7",
    "authors": ["Yuzhao Liu", "Xiangyu Meng", "Zhiyu Wang", "Jieshan Qiu"],
    "journal": "Nature Communications",
    "year": 2022
  },
  "metadata": {
    "discipline": "chemistry",
    "type": "materials synthesis and electrochemistry",
    "tags": ["Li2S cathode", "MXene", "quasi-solid-state electrolyte", "anode-free battery"]
  },
  "targets": [
    {
      "target_id": "target_1",
      "compound_name": "Ti3C2Tx MXene",
      "molecular_formula": "",
      "intended_role": "intermediate",
      "prov": ["Methods - Synthesis of Ti3C2Tx MXene"]
    },
    {
      "target_id": "target_2",
      "compound_name": "Li2S@MX cathode",
      "molecular_formula": "",
      "intended_role": "cathode material",
      "prov": ["Methods - Synthesis of Li2S@MX cathode"]
    },
    {
      "target_id": "target_3",
      "compound_name": "Composite Gel Polymer Electrolyte (CGPE)",
      "molecular_formula": "",
      "intended_role": "electrolyte",
      "prov": ["Methods - Synthesis of composite gel polymer electrolyte (CGPE)"]
    }
  ],
  "chemicals": [
    {
      "chemical_id": "chem_1",
      "name": "Ti3AlC2",
      "molecular_formula": "",
      "ontology": {
        "role": "precursor",
        "category": "inorganic"
      },
      "amount": {
        "value": 5.0,
        "unit": "g"
      },
      "notes": "",
      "prov": ["Methods - Synthesis of Ti3C2Tx MXene"]
    },
    {
      "chemical_id": "chem_2",
      "name": "HCl (6 M)",
      "molecular_formula": "HCl",
      "ontology": {
        "role": "etchant",
        "category": "acid"
      },
      "amount": {
        "value": 200,
        "unit": "mL"
      },
      "notes": "6 M solution",
      "prov": ["Methods - Synthesis of Ti3C2Tx MXene"]
    },
    {
      "chemical_id": "chem_3",
      "name": "LiF",
      "molecular_formula": "LiF",
      "ontology": {
        "role": "additive",
        "category": "salt"
      },
      "amount": {
        "value": 13.2,
        "unit": "g"
      },
      "notes": "",
      "prov": ["Methods - Synthesis of Ti3C2Tx MXene"]
    },
    {
      "chemical_id": "chem_4",
      "name": "Deionized water",
      "molecular_formula": "H2O",
      "ontology": {
        "role": "solvent",
        "category": "solvent"
      },
      "amount": {
        "value": 150,
        "unit": "mL"
      },
      "notes": "for dispersion before ultrasonication",
      "prov": ["Methods - Synthesis of Ti3C2Tx MXene"]
    },
    {
      "chemical_id": "chem_5",
      "name": "Lithium sulfide",
      "molecular_formula": "Li2S",
      "ontology": {
        "role": "active material",
        "category": "inorganic"
      },
      "amount": {
        "value": null,
        "unit": "g"
      },
      "notes": "99.98%, micrometer-sized powder",
      "prov": ["Methods - Synthesis of Li2S@MX cathode"]
    },
    {
      "chemical_id": "chem_6",
      "name": "Carbon black",
      "molecular_formula": "",
      "ontology": {
        "role": "conductive additive",
        "category": "carbon"
      },
      "amount": {
        "value": null,
        "unit": "g"
      },
      "notes": "comparison sample",
      "prov": ["Methods - Synthesis of Li2S@C cathode"]
    },
    {
      "chemical_id": "chem_7",
      "name": "PVDF-HFP",
      "molecular_formula": "",
      "ontology": {
        "role": "polymer matrix",
        "category": "polymer"
      },
      "amount": {
        "value": 0.4,
        "unit": "g"
      },
      "notes": "Mw = 455,000",
      "prov": ["Methods - Synthesis of composite gel polymer electrolyte (CGPE)"]
    },
    {
      "chemical_id": "chem_8",
      "name": "N-Methyl-2-pyrrolidone",
      "molecular_formula": "C5H9NO",
      "ontology": {
        "role": "solvent",
        "category": "organic"
      },
      "amount": {
        "value": 3.0,
        "unit": "mL"
      },
      "notes": "",
      "prov": ["Methods - Synthesis of composite gel polymer electrolyte (CGPE)"]
    },
    {
      "chemical_id": "chem_9",
      "name": "LiTFSI",
      "molecular_formula": "LiN(SO2CF3)2",
      "ontology": {
        "role": "lithium salt",
        "category": "salt"
      },
      "amount": {
        "value": 0.32,
        "unit": "g"
      },
      "notes": "",
      "prov": ["Methods - Synthesis of composite gel polymer electrolyte (CGPE)"]
    },
    {
      "chemical_id": "chem_10",
      "name": "Ti3C2Tx MXene colloid",
      "molecular_formula": "",
      "ontology": {
        "role": "filler",
        "category": "2D material"
      },
      "amount": {
        "value": 2.0,
        "unit": "mL"
      },
      "notes": "10 mg mL^-1 dispersion (≈20 mg MXene)",
      "prov": ["Methods - Synthesis of composite gel polymer electrolyte (CGPE)"]
    }
  ],
  "synthesis": {
    "steps": [
      {
        "step_id": "step_MX_1",
        "description": "Etching Ti3AlC2 MAX phase to produce Ti3C2Tx MXene",
        "operations": [
          {
            "action": "etch",
            "parameters": {
              "inputs": ["chem_1", "chem_2", "chem_3"],
              "duration": {
                "value": 48,
                "unit": "h"
              },
              "temperature": {
                "value": 313,
                "unit": "K"
              }
            },
            "notes": "Ti3AlC2 (5 g) in 200 mL 6 M HCl containing 13.2 g LiF"
          }
        ],
        "conditions": {
          "atmosphere": "",
          "pressure": {
            "value": null,
            "unit": ""
          }
        },
        "prov": ["Methods - Synthesis of Ti3C2Tx MXene"]
      },
      {
        "step_id": "step_MX_2",
        "description": "Washing and delamination of etched material",
        "operations": [
          {
            "action": "centrifuge",
            "parameters": {},
            "notes": "wash with DI water until neutral pH"
          },
          {
            "action": "disperse",
            "parameters": {
              "inputs": ["chem_4"],
              "volume": {
                "value": 150,
                "unit": "mL"
              },
              "duration": {
                "value": null,
                "unit": ""
              }
            },
            "notes": ""
          },
          {
            "action": "ultrasonicate",
            "parameters": {
              "duration": {
                "value": 180,
                "unit": "min"
              }
            },
            "notes": ""
          },
          {
            "action": "centrifuge",
            "parameters": {
              "speed": "2000 rpm",
              "duration": {
                "value": 60,
                "unit": "min"
              }
            },
            "notes": "collect supernatant"
          },
          {
            "action": "freeze-dry",
            "parameters": {},
            "notes": ""
          }
        ],
        "conditions": {
          "atmosphere": "",
          "pressure": {
            "value": null,
            "unit": ""
          }
        },
        "prov": ["Methods - Synthesis of Ti3C2Tx MXene"]
      },
      {
        "step_id": "step_CAT_1",
        "description": "Preparation of Li2S@MX mixture by ball milling",
        "operations": [
          {
            "action": "mix",
            "parameters": {
              "inputs": ["chem_5", "target_1"],
              "ratio_mass": "7:3"
            },
            "notes": "ball milling in zirconia pot with twelve 3 mm zirconia balls under Ar"
          }
        ],
        "conditions": {
          "atmosphere": "Ar",
          "pressure": {
            "value": null,
            "unit": ""
          }
        },
        "prov": ["Methods - Synthesis of Li2S@MX cathode"]
      },
      {
        "step_id": "step_CAT_2",
        "description": "Cold pressing to form free-standing Li2S@MX cathode",
        "operations": [
          {
            "action": "press",
            "parameters": {
              "pressure": {
                "value": 300,
                "unit": "MPa"
              },
              "temperature": {
                "value": 298,
                "unit": "K"
              }
            },
            "notes": "chrome steel mold; adjust powder amount for 5.0–14.6 mg cm^-2 Li2S loading"
          }
        ],
        "conditions": {
          "atmosphere": "",
          "pressure": {
            "value": 300,
            "unit": "MPa"
          }
        },
        "prov": ["Methods - Synthesis of Li2S@MX cathode"]
      },
      {
        "step_id": "step_CGPE_1",
        "description": "Dissolution of PVDF-HFP in NMP",
        "operations": [
          {
            "action": "dissolve",
            "parameters": {
              "inputs": ["chem_7", "chem_8"],
              "temperature": {
                "value": 348,
                "unit": "K"
              }
            },
            "notes": "vigorous stirring at 75 °C"
          }
        ],
        "conditions": {},
        "prov": ["Methods - Synthesis of composite gel polymer electrolyte (CGPE)"]
      },
      {
        "step_id": "step_CGPE_2",
        "description": "Addition of MXene colloid and LiTFSI",
        "operations": [
          {
            "action": "add",
            "parameters": {
              "inputs": ["chem_10", "chem_9"]
            },
            "notes": "maintain 75 °C stirring"
          }
        ],
        "conditions": {},
        "prov": ["Methods - Synthesis of composite gel polymer electrolyte (CGPE)"]
      },
      {
        "step_id": "step_CGPE_3",
        "description": "Casting and solvent evaporation to obtain CGPE film",
        "operations": [
          {
            "action": "cast",
            "parameters": {
              "substrate": "PTFE plate"
            },
            "notes": ""
          },
          {
            "action": "dry",
            "parameters": {
              "temperature": {
                "value": 348,
                "unit": "K"
              },
              "duration": {
                "value": 1440,
                "unit": "min"
              },
              "pressure": {
                "value": null,
                "unit": "vacuum"
              }
            },
            "notes": "24 h vacuum drying"
          }
        ],
        "conditions": {},
        "prov": ["Methods - Synthesis of composite gel polymer electrolyte (CGPE)"]
      }
    ]
  },
  "workflow": {
    "timeline": [
      {
        "step_ref": "step_MX_1",
        "description": "Etching Ti3AlC2 with LiF in 6 M HCl at 40 °C for 48 h"
      },
      {
        "step_ref": "step_MX_2",
        "description": "Delamination, washing, centrifugation and freeze-drying to get Ti3C2Tx MXene"
      },
      {
        "step_ref": "step_CAT_1",
        "description": "Ball-mill Li2S and MXene (7:3) under Ar"
      },
      {
        "step_ref": "step_CAT_2",
        "description": "Cold-press mixture at 300 MPa to form Li2S@MX cathode"
      },
      {
        "step_ref": "step_CGPE_1",
        "description": "Dissolve PVDF-HFP in NMP at 75 °C"
      },
      {
        "step_ref": "step_CGPE_2",
        "description": "Add MXene colloid and LiTFSI to polymer solution"
      },
      {
        "step_ref": "step_CGPE_3",
        "description": "Cast and vacuum-dry to obtain CGPE film"
      }
    ],
    "ambiguities": [
      {
        "issue": "Exact atmosphere during cold pressing of Li2S@MX not specified",
        "excerpt": "This method avoids the use of inactive auxiliary additives ... The above mixture was pressed under a constant pressure of 300 MPa"
      },
      {
        "issue": "Pressure units in synthesis given as MPa but units_policy requires bar; retained as notes",
        "excerpt": "pressed under a constant pressure of 300 MPa"
      }
    ]
  },
  "characterization": [
    {
      "method": "SEM",
      "parameters": {},
      "results": [
        {
          "metric": "electrode thickness",
          "value": 40,
          "unit": "µm"
        }
      ],
      "interpretation": "Li2S particles uniformly distributed in MXene matrix",
      "prov": ["Fig. 2A"]
    },
    {
      "method": "XRD",
      "parameters": {},
      "results": [
        {
          "metric": "phases detected",
          "value": "Li2S and Ti3C2Tx",
          "unit": ""
        }
      ],
      "interpretation": "",
      "prov": ["Supplementary Fig. 1"]
    },
    {
      "method": "XPS",
      "parameters": {},
      "results": [
        {
          "metric": "Li 1s shift",
          "value": 0.11,
          "unit": "eV"
        }
      ],
      "interpretation": "Indicates interaction between Li2S and MXene",
      "prov": ["Fig. 2B"]
    },
    {
      "method": "Ionic conductivity test",
      "parameters": {
        "temperature": {
          "value": 298.15,
          "unit": "K"
        }
      },
      "results": [
        {
          "metric": "ionic conductivity",
          "value": 0.81,
          "unit": "mS cm-1"
        }
      ],
      "interpretation": "Optimized CGPE conductivity",
      "prov": ["Supplementary Fig. 13"]
    },
    {
      "method": "Electronic conductivity test",
      "parameters": {
        "temperature": {
          "value": 298,
          "unit": "K"
        }
      },
      "results": [
        {
          "metric": "electronic conductivity",
          "value": 9.3e-11,
          "unit": "S cm-1"
        }
      ],
      "interpretation": "",
      "prov": ["Supplementary Fig. 14"]
    },
    {
      "method": "Li-ion transference number",
      "parameters": {},
      "results": [
        {
          "metric": "t_Li+",
          "value": 0.57,
          "unit": ""
        }
      ],
      "interpretation": "Higher than liquid electrolyte (0.47)",
      "prov": ["Supplementary Fig. 20"]
    },
    {
      "method": "Mechanical tensile test",
      "parameters": {},
      "results": [
        {
          "metric": "strain elongation",
          "value": 103,
          "unit": "%"
        }
      ],
      "interpretation": "CGPE exhibits high flexibility",
      "prov": ["Supplementary Fig. 15"]
    }
  ],
  "analysis": {
    "methods": [
      {
        "method_name": "Battery performance test",
        "results": [
          {
            "equation": "",
            "value": 819,
            "unit": "mAh g-1",
            "notes": "Initial discharge capacity of Li2S@MX|CGPE|Cu full cell at 233.2 mA g-1"
          },
          {
            "equation": "",
            "value": 80,
            "unit": "%",
            "notes": "Capacity retention after 300 cycles"
          },
          {
            "equation": "",
            "value": 1363,
            "unit": "Wh L-1",
            "notes": "Calculated energy density at cell level"
          }
        ]
      }
    ]
  },
  "final_outcomes": {
    "yield": {
      "value": null,
      "unit": "%"
    },
    "capacity": {
      "value": 819,
      "unit": "mAh g-1"
    },
    "cycle_life": 300
  },
  "extraction_metadata": {
    "timestamp": "2023-10-04T12:00:00Z",
    "source_file": "provided_text_chunk",
    "processing_time": null
  }
}
