Repository: meomeolucifr/BattSynth

# BattSynth: LLM-Extracted Chemical Synthesis Dataset for Battery Materials

A large-scale dataset of chemical synthesis procedures extracted from 605 battery material research papers using GPT-o3, with multi-metric quality assurance and human-in-the-loop verification.

## Dataset Overview

| Metric | Count |
|--------|-------|
| Total papers | 605 |
| Target compounds | 1,537 |
| Unique chemicals | 1,663 |
| Synthesis steps | 1,872 |
| Synthesis operations | 2,880 |
| Characterization entries | 2,048 |
| Characterization results | 4,086 |

File: src/data/extractions/Logan_and_Dahn_-_2020_-_Electrolyte_Design_for_Fast-Charging_Li-Ion_Batter_reactions.json
{
  "schema": {
    "name": "Universal Chemistry Extraction Schema",
    "version": "2.1"
  },
  "units_policy": {
    "temperature": "K",
    "pressure": "bar",
    "time": "min",
    "mass": "g",
    "volume": "mL",
    "amount": "mmol",
    "concentration": "M",
    "capacity": "mAh g-1",
    "strict": true
  },
  "source": {
    "title": "Electrolyte Design for Fast-Charging Li-Ion Batteries",
    "doi": "10.1016/j.trechm.2020.01.011",
    "authors": [
      "E.R. Logan",
      "J.R. Dahn"
    ],
    "journal": "Trends in Chemistry",
    "year": 2020
  },
  "metadata": {
    "discipline": "chemistry",
    "type": "review",
    "tags": ["electrolytes", "fast charging", "Li-ion batteries"]
  },
  "targets": [
    {
      "target_id": "target_1",
      "compound_name": "Electrolyte: 1 M LiPF6 in BN:EC (9:1) with 3% FEC",
      "molecular_formula": "",
      "intended_role": "electrolyte formulation",
      "prov": ["Text – paragraph discussing Hilbig et al. [28]"]
    },
    {
      "target_id": "target_2",
      "compound_name": "Electrolyte: 3.6 M LiFSI in DME",
      "molecular_formula": "",
      "intended_role": "electrolyte formulation",
      "prov": ["Text – paragraph discussing Yamada et al. [33]"]
    },
    {
      "target_id": "target_3",
      "compound_name": "Electrolyte: LiPF6 in EC:DMC 3:7 (w/w)",
      "molecular_formula": "",
      "intended_role": "reference electrolyte formulation",
      "prov": ["Figure 1B description"]
    }
  ],
  "chemicals": [
    {
      "chemical_id": "chem_1",
      "name": "Lithium hexafluorophosphate",
      "molecular_formula": "LiPF6",
      "ontology": {
        "role": "salt",
        "category": "inorganic"
      },
      "amount": {
        "value": null,
        "unit": ""
      },
      "notes": "",
      "prov": []
    },
    {
      "chemical_id": "chem_2",
      "name": "Butyronitrile",
      "molecular_formula": "",
      "ontology": {
        "role": "solvent",
        "category": "organic"
      },
      "amount": {
        "value": null,
        "unit": ""
      },
      "notes": "",
      "prov": []
    },
    {
      "chemical_id": "chem_3",
      "name": "Ethylene carbonate",
      "molecular_formula": "",
      "ontology": {
        "role": "solvent",
        "category": "organic"
      },
      "amount": {
        "value": null,
        "unit": ""
      },
      "notes": "",
      "prov": []
    },
    {
      "chemical_id": "chem_4",
      "name": "Fluoroethylene carbonate",
      "molecular_formula": "",
      "ontology": {
        "role": "additive",
        "category": "organic"
      },
      "amount": {
        "value": 3,
        "unit": "%"
      },
      "notes": "percentage; exact basis not specified",
      "prov": []
    },
    {
      "chemical_id": "chem_5",
      "name": "Lithium bis(fluorosulfonyl)imide",
      "molecular_formula": "LiN(SO2F)2",
      "ontology": {
        "role": "salt",
        "category": "inorganic"
      },
      "amount": {
        "value": null,
        "unit": ""
      },
      "notes": "",
      "prov": []
    },
    {
      "chemical_id": "chem_6",
      "name": "1,2-Dimethoxyethane",
      "molecular_formula": "",
      "ontology": {
        "role": "solvent",
        "category": "organic"
      },
      "amount": {
        "value": null,
        "unit": ""
      },
      "notes": "",
      "prov": []
    },
    {
      "chemical_id": "chem_7",
      "name": "Dimethyl carbonate",
      "molecular_formula": "",
      "ontology": {
        "role": "solvent",
        "category": "organic"
      },
      "amount": {
        "value": null,
        "unit": ""
      },
      "notes": "",
      "prov": []
    }
  ],
  "synthesis": {
    "steps": [
      {
        "step_id": "step_1",
        "description": "Preparation of 1 M LiPF6 in BN:EC (9:1) with 3 % FEC additive",
        "operations": [
          {
            "action": "mix",
            "parameters": {
              "inputs": ["chem_2", "chem_3"]
            },
            "ratio": "9:1",
            "notes": "Ratio basis not specified"
          },
          {
            "action": "dissolve",
            "parameters": {
              "inputs": ["chem_1"]
            },
            "concentration": {
              "value": 1,
              "unit": "M"
            }
          },
          {
            "action": "add",
            "parameters": {
              "inputs": ["chem_4"]
            },
            "amount": {
              "value": 3,
              "unit": "%"
            }
          }
        ],
        "conditions": {
          "temperature": {
            "value": null,
            "unit": "K"
          },
          "time": {
            "value": null,
            "unit": "min"
          },
          "atmosphere": "",
          "pressure": {
            "value": null,
            "unit": "bar"
          }
        },
        "prov": ["Text – Hilbig et al. reference"]
      },
      {
        "step_id": "step_2",
        "description": "Preparation of 3.6 M LiFSI in DME",
        "operations": [
          {
            "action": "dissolve",
            "parameters": {
              "inputs": ["chem_5", "chem_6"]
            },
            "concentration": {
              "value": 3.6,
              "unit": "M"
            }
          }
        ],
        "conditions": {
          "temperature": {
            "value": null,
            "unit": "K"
          },
          "time": {
            "value": null,
            "unit": "min"
          },
          "atmosphere": "",
          "pressure": {
            "value": null,
            "unit": "bar"
          }
        },
        "prov": ["Text – Yamada et al. reference"]
      },
      {
        "step_id": "step_3",
        "description": "Preparation of LiPF6 in EC:DMC 3:7 (w/w) reference electrolyte",
        "operations": [
          {
            "action": "mix",
            "parameters": {
              "inputs": ["chem_3", "chem_7"]
            },
            "ratio": "3:7 w/w",
            "notes": ""
          },
          {
            "action": "dissolve",
            "parameters": {
              "inputs": ["chem_1"]
            },
            "concentration": {
              "value": null,
              "unit": "M"
            }
          }
        ],
        "conditions": {
          "temperature": {
            "value": null,
            "unit": "K"
          },
          "time": {
            "value": null,
            "unit": "min"
          },
          "atmosphere": "",
          "pressure": {
            "value": null,
            "unit": "bar"
          }
        },
        "prov": ["Figure 1B description"]
      }
    ]
  },
  "workflow": {
    "timeline": [
      {
        "step_ref": "step_1",
        "description": "Electrolyte formulation for high-rate performance study (Hilbig et al.)"
      },
      {
        "step_ref": "step_2",
        "description": "Highly concentrated electrolyte preparation for fast-charging study (Yamada et al.)"
      },
      {
        "step_ref": "step_3",
        "description": "Reference carbonate electrolyte preparation for conductivity comparison"
      }
    ],
    "ambiguities": [
      {
        "issue": "Unspecified basis for solvent ratios (volume vs weight)",
        "excerpt": "“BN:EC 9:1” and “EC:DMC 3:7 (w/w)”"
      },
      {
        "issue": "Percentage basis of FEC additive not stated (wt% vs vol%)",
        "excerpt": "“+ 3% FEC”"
      }
    ]
  },
  "characterization": [
    {
      "method": "Galvanostatic cycling",
      "parameters": {
        "rate": "5C"
      },
      "results": [
        {
          "metric": "rate capability",
          "value": "superior to carbonate-based electrolyte",
          "unit": ""
        }
      ],
      "interpretation": "Electrolyte target_1 enabled high-rate (5C) charging performance.",
      "prov": ["Text – Hilbig et al. reference"]
    },
    {
      "method": "Performance comparison",
      "parameters": {},
      "results": [
        {
          "metric": "rate capability",
          "value": "improved vs conventional electrolyte",
          "unit": ""
        }
      ],
      "interpretation": "Highly concentrated LiFSI/DME electrolyte (target_2) showed improved fast-charge performance.",
      "prov": ["Text – Yamada et al. reference"]
    }
  ],
  "analysis": {
    "methods": []
  },
  "final_outcomes": {
    "yield": {
      "value": null,
      "unit": "%"
    },
    "capacity": {
      "value": null,
      "unit": "mAh g-1"
    },
    "cycle_life": null
  },
  "extraction_metadata": {
    "timestamp": "2024-06-19T16:40:00Z",
    "source_file": "input_text_1",
    "processing_time": null
  }
}

File: src/data/extractions/Lotsch_and_Maier_-_2017_-_Relevance_of_solid_electrolytes_for_lithium-based__reactions.json
{
  "schema": {
    "name": "Universal Chemistry Extraction Schema",
    "version": "2.1"
  },
  "units_policy": {
    "temperature": "K",
    "pressure": "bar",
    "time": "min",
    "mass": "g",
    "volume": "mL",
    "amount": "mmol",
    "concentration": "M",
    "capacity": "mAh g-1",
    "strict": true
  },
  "source": {
    "title": "Relevance of solid electrolytes for lithium-based batteries: A realistic view",
    "doi": "10.1007/s10832-017-0091-0",
    "authors": ["Bettina V. Lotsch", "Joachim Maier"],
    "journal": "Journal of Electroceramics",
    "year": 2017
  },
  "metadata": {
    "discipline": "chemistry",
    "type": "review article",
    "tags": ["solid electrolyte", "lithium battery", "ionic conductivity"]
  },
  "targets": [
    {
      "target_id": "target_1",
      "compound_name": "Li10GeP2S12",
      "molecular_formula": "Li10GeP2S12",
      "intended_role": "solid electrolyte",
      "prov": ["Page 133–135, Section 3.2"]
    },
    {
      "target_id": "target_2",
      "compound_name": "Li10SnP2S12",
      "molecular_formula": "Li10SnP2S12",
      "intended_role": "solid electrolyte",
      "prov": ["Page 134–135, Section 3.2"]
    },
    {
      "target_id": "target_3",
      "compound_name": "Li3PS4",
      "molecular_formula": "Li3PS4",
      "intended_role": "solid electrolyte",
      "prov": ["Table 1, Page 138"]
    }
  ],
  "chemicals": [],
  "synthesis": {
    "steps": []
  },
  "workflow": {
    "timeline": [],
    "ambiguities": [
      {
        "issue": "No explicit experimental synthesis procedure provided; review text only discusses materials broadly.",
        "excerpt": "The tetragonal LSiPS is not accessible in phase-pure form by a conventional solid-state synthesis. Instead, the main phase obtained between 573 and 1023 K is the orthorhombic thio-LISICON modification..."
      },
      {
        "issue": "Range values for conductivity without exact single number.",
        "excerpt": "between 4 and 7 × 10−3 S/cm with EA being 0.23–0.25 eV"
      }
    ]
  },
  "characterization": [
    {
      "method": "Electrochemical impedance spectroscopy",
      "parameters": {
        "temperature": {"value": 298, "unit": "K"}
      },
      "results": [
        {
          "metric": "ionic conductivity",
          "value": 1.2e-2,
          "unit": "S cm-1",
          "sample_id": "target_1"
        }
      ],
      "interpretation": "LGPS conductivity comparable to liquid electrolytes.",
      "prov": ["Page 133, reference [2]"]
    },
    {
      "method": "Electrochemical impedance spectroscopy",
      "parameters": {
        "temperature": {"value": 298, "unit": "K"}
      },
      "results": [
        {
          "metric": "ionic conductivity (range)",
          "value": [4e-3, 7e-3],
          "unit": "S cm-1",
          "sample_id": "target_2"
        }
      ],
      "interpretation": "",
      "prov": ["Page 134"]
    },
    {
      "method": "Electrochemical impedance spectroscopy",
      "parameters": {
        "temperature": {"value": 298, "unit": "K"}
      },
      "results": [
        {
          "metric": "ionic conductivity",
          "value": 0.16,
          "unit": "mS cm-1",
          "sample_id": "target_3"
        }
      ],
      "interpretation": "",
      "prov": ["Table 1, Page 138"]
    },
    {
      "method": "Activation energy determination (Arrhenius)",
      "parameters": {},
      "results": [
        {
          "metric": "activation energy",
          "value": 0.249,
          "unit": "eV",
          "sample_id": "target_1"
        }
      ],
      "interpretation": "",
      "prov": ["Table 1, Page 138"]
    }
  ],
  "analysis": {
    "methods": [
      {
        "method_name": "Electrochemical window analysis",
        "results": [
          {
            "sample_id": "target_1",
            "metric": "reduction potential vs Li/Li+",
            "value": 1.71,
            "unit": "V"
          },
          {
            "sample_id": "target_1",
            "metric": "oxidation potential vs Li/Li+",
            "value": 2.15,
            "unit": "V"
          }
        ],
        "prov": ["Table 1, Page 138"]
      }
    ]
  },
  "final_outcomes": {
    "yield": {
      "value": null,
      "unit": "%"
    },
    "capacity": {
      "value": null,
      "unit": "mAh g-1"
    },
    "cycle_life": null
  },
  "extraction_metadata": {
    "timestamp": "2023-11-24T04:28:00Z",
    "source_file": "provided_text_chunk",
    "processing_time": null
  }
}

File: src/data/extractions/Lu_et_al__-_2015_-_Defect_chemistry_and_lithium_transport_in_Li__reactions.json
{
  "schema": {
    "name": "Universal Chemistry Extraction Schema",
    "version": "2.1"
  },
  "units_policy": {
    "temperature": "K",
    "pressure": "bar",
    "time": "min",
    "mass": "g",
    "volume": "mL",
    "amount": "mmol",
    "concentration": "M",
    "capacity": "mAh g-1",
    "strict": true
  },
  "source": {
    "title": "Defect chemistry and lithium transport in Li3OCl anti-perovskite superionic conductors",
    "doi": "10.1039/c5cp05722a",
    "authors": [
      "Ziheng Lu",
      "Chi Chen",
      "Zarah Medina Baiyee",
      "Xin Chen",
      "Chunming Niu",
      "Francesco Ciucci"
    ],
    "journal": "Physical Chemistry Chemical Physics",
    "year": 2015
  },
  "metadata": {
    "discipline": "chemistry",
    "type": "computational study",
    "tags": [
      "solid electrolyte",
      "lithium transport",
      "anti-perovskite",
      "DFT",
      "molecular dynamics"
    ]
  },
  "targets": [
    {
      "target_id": "target_1",
      "compound_name": "Li3OCl",
      "molecular_formula": "Li3OCl",
      "intended_role": "studied_material",
      "prov": ["Page 32547–32555"]
    },
    {
      "target_id": "target_2",
      "compound_name": "Li3−xOCl1−x (LiCl-deficient Li3OCl)",
      "molecular_formula": "",
      "intended_role": "studied_material",
      "prov": ["Throughout text; e.g., Table 6"]
    },
    {
      "target_id": "target_3",
      "compound_name": "Li3−xO0.5xCl (Li2O-deficient Li3OCl)",
      "molecular_formula": "",
      "intended_role": "studied_material",
      "prov": ["Table 6"]
    },
    {
      "target_id": "target_4",
      "compound_name": "Li3+xO1+xCl1−x (Li-excess Li3OCl)",
      "molecular_formula": "",
      "intended_role": "studied_material",
      "prov": ["Table 6"]
    }
  ],
  "chemicals": [
    {
      "chemical_id": "chem_1",
      "name": "Li3OCl",
      "molecular_formula": "Li3OCl",
      "ontology": {
        "role": "material",
        "category": "inorganic"
      },
      "amount": {
        "value": null,
        "unit": ""
      },
      "notes": "Anti-perovskite solid electrolyte studied via DFT and MD.",
      "prov": ["Page 32547"]
    },
    {
      "chemical_id": "chem_2",
      "name": "LiCl",
      "molecular_formula": "LiCl",
      "ontology": {
        "role": "byproduct/defect component",
        "category": "inorganic"
      },
      "amount": {
        "value": null,
        "unit": ""
      },
      "notes": "Appears in LiCl Schottky pair defect reaction.",
      "prov": ["Defect reactions section"]
    },
    {
      "chemical_id": "chem_3",
      "name": "Li2O",
      "molecular_formula": "Li2O",
      "ontology": {
        "role": "byproduct/defect component",
        "category": "inorganic"
      },
      "amount": {
        "value": null,
        "unit": ""
      },
      "notes": "Appears in Li2O Schottky pair defect reaction.",
      "prov": ["Defect reactions section"]
    }
  ],
  "synthesis": {
    "steps": []
  },
  "workflow": {
    "timeline": [
      {
        "step_ref": "WF1",
        "description": "Density functional theory (DFT) calculations to compute defect formation energies, binding energies, and migration barriers (Page 32548–32550)."
      },
      {
        "step_ref": "WF2",
        "description": "Classical molecular dynamics (MD) simulations (LAMMPS) to obtain lithium diffusion coefficients and activation energies at various defect concentrations (Page 32550–32553)."
      }
    ],
    "ambiguities": [
      {
        "issue": "Unclear migration barrier values in Table 4 (e.g., '1018' meV appears inconsistent with earlier reported values of 367 meV).",
        "excerpt": "Table 4 ... V0LiV¨O ... Migration barrier/meV 1018"
      }
    ]
  },
  "characterization": [
    {
      "method": "DFT",
      "parameters": {
        "functional": "PBE-GGA",
        "plane_wave_cutoff": "600 eV",
        "supercell": "3×3×3 (135 atoms)",
        "k_points": "3×3×3 Monkhorst–Pack"
      },
      "results": [
        {
          "metric": "formation_energy_LiCl_Schottky",
          "value": 1.41,
          "unit": "eV"
        },
        {
          "metric": "formation_energy_Li2O_Schottky",
          "value": 1.60,
          "unit": "eV"
        },
        {
          "metric": "formation_energy_Li_interstitial_plus_O_Cl",
          "value": 1.67,
          "unit": "eV"
        },
        {
          "metric": "formation_energy_Li_Frenkel_pair",
          "value": 2.02,
          "unit": "eV"
        },
        {
          "metric": "binding_energy_VLi–VCl",
          "value": 0.145,
          "unit": "eV"
        },
        {
          "metric": "binding_energy_VLi–VO",
          "value": 0.736,
          "unit": "eV"
        },
        {
          "metric": "binding_energy_Li_i–O_Cl",
          "value": 0.642,
          "unit": "eV"
        }
      ],
      "interpretation": "LiCl Schottky defects show lowest binding energy, favoring lithium vacancy diffusion.",
      "prov": ["Table 2", "Table 4"]
    },
    {
      "method": "Molecular Dynamics",
      "parameters": {
        "software": "LAMMPS",
        "force_field": "Buckingham potential",
        "time_step": "1 fs",
        "supercell": "10×10×10 (~5000 atoms)",
        "temperatures": "various (e.g., 300–800 K)"
      },
      "results": [
        {
          "metric": "activation_energy_Li3−xOCl1−x (x=0.01)",
          "value": 0.347,
          "unit": "eV"
        },
        {
          "metric": "activation_energy_Li3−xOCl1−x (x=0.15)",
          "value": 0.312,
          "unit": "eV"
        },
        {
          "metric": "activation_energy_Li3−xO0.5xCl (x=0.01)",
          "value": 0.455,
          "unit": "eV"
        },
        {
          "metric": "activation_energy_Li3+xO1+xCl1−x (x=0.01)",
          "value": 0.545,
          "unit": "eV"
        }
      ],
      "interpretation": "LiCl-deficient systems exhibit highest ionic conductivity and lowest activation energy.",
      "prov": ["Table 6"]
    }
  ],
  "analysis": {
    "methods": [
      {
        "method_name": "Nernst–Einstein Relation",
        "results": [
          {
            "equation": "σ = D·n·q^2/(kT) (assuming thermodynamic factor =1)",
            "value": null,
            "unit": "S cm-1"
          }
        ]
      }
    ]
  },
  "final_outcomes": {
    "yield": {
      "value": null,
      "unit": "%"
    },
    "capacity": {
      "value": null,
      "unit": "mAh g-1"
    },
    "cycle_life": null
  },
  "extraction_metadata": {
    "timestamp": "2023-11-24T09:37:00Z",
    "source_file": "provided_text_chunk",
    "processing_time": null
  }
}

File: src/data/extractions/Lung-Hao_Hu_et_al__-_2013_-_Graphene-modified_LiFePO4_cathode_for_lithium_ion__reactions.json
{
  "schema": {
    "name": "Universal Chemistry Extraction Schema",
    "version": "2.1"
  },
  "units_policy": {
    "temperature": "K",
    "pressure": "bar",
    "time": "min",
    "mass": "g",
    "volume": "mL",
    "amount": "mmol",
    "concentration": "M",
    "capacity": "mAh g-1",
    "strict": true
  },
  "source": {
    "title": "Graphene-modified LiFePO4 cathode for lithium ion battery beyond theoretical capacity",
    "doi": "10.1038/ncomms2705",
    "authors": [
      "Lung-Hao Hu",
      "Feng-Yu Wu",
      "Cheng-Te Lin",
      "Andrei N. Khlobystov",
      "Lain-Jong Li"
    ],
    "journal": "Nature Communications",
    "year": 2013
  },
  "metadata": {
    "discipline": "chemistry",
    "type": "research-article",
    "tags": ["lithium-ion battery", "graphene", "LiFePO4", "cathode", "electrochemical exfoliation"]
  },
  "targets": [
    {
      "target_id": "target_1",
      "compound_name": "Electrochemically exfoliated graphene (EG) flakes",
      "molecular_formula": "",
      "intended_role": "intermediate",
      "prov": ["Methods – Synthesis of electrochemically EG"]
    },
    {
      "target_id": "target_2",
      "compound_name": "EG-wrapped carbon-coated LiFePO4 (EG/cLFP) composite",
      "molecular_formula": "",
      "intended_role": "cathode material",
      "prov": ["Methods – Synthesis of EG-wrapped LFP"]
    }
  ],
  "chemicals": [
    {
      "chemical_id": "chem_1",
      "name": "Graphite rod",
      "molecular_formula": "C",
      "ontology": {
        "role": "precursor",
        "category": "inorganic"
      },
      "amount": {
        "value": null,
        "unit": "g"
      },
      "notes": "Used as working electrode and graphene source",
      "prov": ["Methods – Synthesis of electrochemically EG"]
    },
    {
      "chemical_id": "chem_2",
      "name": "Platinum wire",
      "molecular_formula": "Pt",
      "ontology": {
        "role": "counter electrode",
        "category": "metal"
      },
      "amount": {
        "value": null,
        "unit": ""
      },
      "notes": "",
      "prov": ["Methods – Synthesis of electrochemically EG"]
    },
    {
      "chemical_id": "chem_3",
      "name": "Sulfuric acid",
      "molecular_formula": "H2SO4",
      "ontology": {
        "role": "electrolyte component",
        "category": "acid"
      },
      "amount": {
        "value": 2.4,
        "unit": "g"
      },
      "notes": "98% purity, dissolved in 100 mL water",
      "prov": ["Methods – Synthesis of electrochemically EG"]
    },
    {
      "chemical_id": "chem_4",
      "name": "Potassium hydroxide",
      "molecular_formula": "KOH",
      "ontology": {
        "role": "pH adjuster",
        "category": "base"
      },
      "amount": {
        "value": 11,
        "unit": "mL"
      },
      "notes": "30% solution, added to reach pH ~12",
      "prov": ["Methods – Synthesis of electrochemically EG"]
    },
    {
      "chemical_id": "chem_5",
      "name": "Water",
      "molecular_formula": "H2O",
      "ontology": {
        "role": "solvent",
        "category": "solvent"
      },
      "amount": {
        "value": 100,
        "unit": "mL"
      },
      "notes": "De-ionized, used to prepare electrolyte",
      "prov": ["Methods – Synthesis of electrochemically EG"]
    },
    {
      "chemical_id": "chem_6",
      "name": "Dimethylformamide",
      "molecular_formula": "C3H7NO",
      "ontology": {
        "role": "dispersion solvent",
        "category": "solvent"
      },
      "amount": {
        "value": null,
        "unit": "mL"
      },
      "notes": "Used to redisperse EG (concentration ≈250 ppm)",
      "prov": ["Methods – Synthesis of electrochemically EG"]
    },
    {
      "chemical_id": "chem_7",
      "name": "LiFePO4 (carbon-coated, cLFP)",
      "molecular_formula": "LiFePO4",
      "ontology": {
        "role": "active cathode material",
        "category": "inorganic"
      },
      "amount": {
        "value": null,
        "unit": "g"
      },
      "notes": "Particle diameter ~300 nm, pre-coated with amorphous carbon",
      "prov": ["Morphology of the graphene-coated LiFePO4"]
    },
    {
      "chemical_id": "chem_8",
      "name": "Super P carbon black",
      "molecular_formula": "",
      "ontology": {
        "role": "conductive additive",
        "category": "carbon"
      },
      "amount": {
        "value": null,
        "unit": "g"
      },
      "notes": "10 wt% in electrode slurry",
      "prov": ["Electrochemical test"]
    },
    {
      "chemical_id": "chem_9",
      "name": "Polyvinylidene difluoride (PVDF)",
      "molecular_formula": "(C2H2F2)n",
      "ontology": {
        "role": "binder",
        "category": "polymer"
      },
      "amount": {
        "value": null,
        "unit": "g"
      },
      "notes": "10 wt% in electrode slurry; dissolved in NMP",
      "prov": ["Electrochemical test"]
    },
    {
      "chemical_id": "chem_10",
      "name": "N-Methyl-2-pyrrolidone",
      "molecular_formula": "C5H9NO",
      "ontology": {
        "role": "solvent",
        "category": "solvent"
      },
      "amount": {
        "value": null,
        "unit": "mL"
      },
      "notes": "Used to prepare slurry",
      "prov": ["Electrochemical test"]
    },
    {
      "chemical_id": "chem_11",
      "name": "LiPF6 (electrolyte salt)",
      "molecular_formula": "LiPF6",
      "ontology": {
        "role": "electrolyte salt",
        "category": "salt"
      },
      "amount": {
        "value": 1,
        "unit": "M"
      },
      "notes": "in EMC/DMC/VC (1:1:1 v/v/v)",
      "prov": ["Electrochemical test"]
    },
    {
      "chemical_id": "chem_12",
      "name": "Ethyl methyl carbonate",
      "molecular_formula": "C4H8O3",
      "ontology": {
        "role": "electrolyte solvent",
        "category": "solvent"
      },
      "amount": {
        "value": null,
        "unit": "mL"
      },
      "notes": "Part of electrolyte (1:1:1 mixture)",
      "prov": ["Electrochemical test"]
    },
    {
      "chemical_id": "chem_13",
      "name": "Dimethyl carbonate",
      "molecular_formula": "C3H6O3",
      "ontology": {
        "role": "electrolyte solvent",
        "category": "solvent"
      },
      "amount": {
        "value": null,
        "unit": "mL"
      },
      "notes": "Part of electrolyte (1:1:1 mixture)",
      "prov": ["Electrochemical test"]
    },
    {
      "chemical_id": "chem_14",
      "name": "Vinylene carbonate",
      "molecular_formula": "C3H2O3",
      "ontology": {
        "role": "electrolyte additive",
        "category": "carbonate"
      },
      "amount": {
        "value": null,
        "unit": "mL"
      },
      "notes": "Part of electrolyte (1:1:1 mixture)",
      "prov": ["Electrochemical test"]
    }
  ],
  "synthesis": {
    "steps": [
      {
        "step_id": "step_1",
        "description": "Preparation of alkaline sulfate electrolyte",
        "operations": [
          {
            "action": "dissolve",
            "parameters": {
              "inputs": ["chem_3", "chem_5"]
            },
            "temperature": {
              "value": 298,
              "unit": "K"
            },
            "notes": "2.4 g H2SO4 in 100 mL water"
          },
          {
            "action": "add",
            "parameters": {
              "inputs": ["chem_4"]
            },
            "notes": "11 mL 30 % KOH added to reach pH ≈12"
          }
        ],
        "conditions": {
          "atmosphere": "ambient",
          "pressure": {
            "value": null,
            "unit": ""
          }
        },
        "prov": ["Methods – Synthesis of electrochemically EG"]
      },
      {
        "step_id": "step_2",
        "description": "Electrochemical exfoliation of graphite to produce EG flakes",
        "operations": [
          {
            "action": "electrolyze",
            "parameters": {
              "inputs": ["chem_1", "chem_2"],
              "voltage_initial": "+2.5 V",
              "time_initial": {
                "value": 5,
                "unit": "min"
              },
              "voltage_final": "+10 V",
              "time_final": {
                "value": null,
                "unit": "min"
              }
            },
            "notes": "Graphite rod as anode; Pt wire as cathode; electrolyte from step_1"
          }
        ],
        "conditions": {
          "atmosphere": "ambient",
          "pressure": {
            "value": null,
            "unit": ""
          }
        },
        "prov": ["Methods – Synthesis of electrochemically EG"]
      },
      {
        "step_id": "step_3",
        "description": "Collection and purification of EG flakes",
        "operations": [
          {
            "action": "filter",
            "parameters": {
              "inputs": ["target_1"]
            },
            "notes": "Collected exfoliated sheets"
          },
          {
            "action": "redisperse",
            "parameters": {
              "inputs": ["target_1", "chem_6"],
              "concentration": {
                "value": 250,
                "unit": "ppm"
              }
            },
            "notes": ""
          },
          {
            "action": "centrifuge",
            "parameters": {
              "inputs": ["target_1"]
            },
            "notes": "Optimized to remove thick graphite particles"
          }
        ],
        "conditions": {
          "atmosphere": "ambient",
          "pressure": {
            "value": null,
            "unit": ""
          }
        },
        "prov": ["Methods – Synthesis of electrochemically EG"]
      },
      {
        "step_id": "step_4",
        "description": "Formation of EG-wrapped cLFP composite",
        "operations": [
          {
            "action": "add_dropwise",
            "parameters": {
              "inputs": ["target_1", "chem_7"],
              "solvent": "chem_6"
            },
            "temperature": {
              "value": null,
              "unit": "K"
            },
            "notes": "Gentle stirring; temperature reported as 180 °C/176 °C (ambiguous)"
          },
          {
            "action": "evaporate",
            "parameters": {},
            "notes": "DMF gradually evaporated during mixing"
          }
        ],
        "conditions": {
          "atmosphere": "ambient",
          "pressure": {
            "value": null,
            "unit": ""
          }
        },
        "prov": ["Morphology of the graphene-coated LiFePO4"]
      },
      {
        "step_id": "step_5",
        "description": "Preparation of electrode slurry",
        "operations": [
          {
            "action": "mix",
            "parameters": {
              "inputs": ["chem_8", "chem_9", "chem_10", "target_2"],
              "ratio_wt%": "10:10:80 (Super P : PVDF : active)"
            },
            "notes": "Ball-milled with stainless steel balls at 400 rpm"
          }
        ],
        "conditions": {
          "atmosphere": "ambient",
          "pressure": {
            "value": null,
            "unit": ""
          }
        },
        "prov": ["Electrochemical test"]
      },
      {
        "step_id": "step_6",
        "description": "Electrode coating and drying",
        "operations": [
          {
            "action": "coat",
            "parameters": {
              "substrate": "Al foil"
            },
            "notes": "Slurry pasted onto foil"
          },
          {
            "action": "dry",
            "parameters": {},
            "temperature": {
              "value": 383,
              "unit": "K"
            },
            "duration": {
              "value": 240,
              "unit": "min"
            },
            "notes": ""
          }
        ],
        "conditions": {
          "atmosphere": "ambient",
          "pressure": {
            "value": null,
            "unit": ""
          }
        },
        "prov": ["Electrochemical test"]
      }
    ]
  },
  "workflow": {
    "timeline": [
      {
        "step_ref": "step_1",
        "description": "Prepare alkaline sulfate electrolyte"
      },
      {
        "step_ref": "step_2",
        "description": "Electrochemically exfoliate graphite to EG"
      },
      {
        "step_ref": "step_3",
        "description": "Purify and redisperse EG flakes"
      },
      {
        "step_ref": "step_4",
        "description": "Wrap cLFP particles with EG to form composite"
      },
      {
        "step_ref": "step_5",
        "description": "Prepare electrode slurry with EG/cLFP, Super P, PVDF"
      },
      {
        "step_ref": "step_6",
        "description": "Coat slurry on Al foil and dry to obtain cathode"
      }
    ],
    "ambiguities": [
      {
        "issue": "Unclear mixing temperature",
        "excerpt": "\"dropwise added to cLFP powders with gentle stirring at 180 /C176C.\""
      },
      {
        "issue": "Duration of high-bias exfoliation not specified",
        "excerpt": "\"ramping the bias to +10 V for graphene exfoliation.\""
      }
    ]
  },
  "characterization": [
    {
      "method": "AFM",
      "parameters": {},
      "results": [
        {
          "metric": "thickness range",
          "value": "1.5–4.2",
          "unit": "nm"
        },
        {
          "metric": "average thickness",
          "value": 2.5,
          "unit": "nm"
        }
      ],
      "interpretation": "",
      "prov": ["Figure 1b,c"]
    },
    {
      "method": "Raman spectroscopy",
      "parameters": {
        "excitation_wavelength": "473 nm"
      },
      "results": [
        {
          "metric": "presence of D and 2D bands",
          "value": "observed",
          "unit": ""
        }
      ],
      "interpretation": "Indicates good graphitic structure with some defects",
      "prov": ["Figure 1d"]
    },
    {
      "method": "XPS",
      "parameters": {
        "scan": "C1s"
      },
      "results": [
        {
          "metric": "C=C",
          "value": 71.4,
          "unit": "%"
        },
        {
          "metric": "C-O",
          "value": 13.4,
          "unit": "%"
        },
        {
          "metric": "C=O",
          "value": 5.6,
          "unit": "%"
        },
        {
          "metric": "COOH",
          "value": 9.6,
          "unit": "%"
        }
      ],
      "interpretation": "Confirms oxygen-containing functional groups",
      "prov": ["Figure 1e"]
    },
    {
      "method": "SEM",
      "parameters": {},
      "results": [
        {
          "metric": "morphology",
          "value": "EG flakes wrapping cLFP particles",
          "unit": ""
        }
      ],
      "interpretation": "",
      "prov": ["Figure 2a,b"]
    },
    {
      "method": "TEM",
      "parameters": {},
      "results": [
        {
          "metric": "graphene coating thickness (charged)",
          "value": "1.5–2",
          "unit": "nm"
        },
        {
          "metric": "interlayer spacing (charged)",
          "value": 0.32,
          "unit": "nm"
        },
        {
          "metric": "interlayer spacing (discharged)",
          "value": 0.38,
          "unit": "nm"
        }
      ],
      "interpretation": "Expansion indicates Li+ insertion into EG layers",
      "prov": ["Figure 3a,b"]
    },
    {
      "method": "Cyclic voltammetry",
      "parameters": {},
      "results": [
        {
          "metric": "oxidation peak",
          "value": "3.5–4.5",
          "unit": "V"
        },
        {
          "metric": "reduction peak",
          "value": "2.5–3.5",
          "unit": "V"
        }
      ],
      "interpretation": "Reversible redox reaction contributing to capacity of EG",
      "prov": ["Figure 4b"]
    }
  ],
  "analysis": {
    "methods": [
      {
        "method_name": "Galvanostatic charge/discharge",
        "results": [
          {
            "sample": "2 wt% EG/cLFP cathode",
            "value": 208,
            "unit": "mAh g-1"
          },
          {
            "sample": "0.8 wt% EG/cLFP cathode",
            "value": 187,
            "unit": "mAh g-1"
          }
        ]
      },
      {
        "method_name": "Specific capacity estimation for EG",
        "results": [
          {
            "equation": "difference method (Fig.2, 4a)",
            "value": 2720,
            "unit": "mAh g-1"
          }
        ]
      },
      {
        "method_name": "Energy density calculation",
        "results": [
          {
            "sample": "2 wt% EG/cLFP",
            "value": 686,
            "unit": "Wh kg-1"
          }
        ]
      }
    ]
  },
  "final_outcomes": {
    "yield": {
      "value": null,
      "unit": "%"
    },
    "capacity": {
      "value": 208,
      "unit": "mAh g-1"
    },
    "cycle_life": null
  },
  "extraction_metadata": {
    "timestamp": "2023-10-05T00:00:00Z",
    "source_file": "provided_text_chunk",
    "processing_time": null
  }
}
