Repository: meomeolucifr/BattSynth

# BattSynth: LLM-Extracted Chemical Synthesis Dataset for Battery Materials

A large-scale dataset of chemical synthesis procedures extracted from 605 battery material research papers using GPT-o3, with multi-metric quality assurance and human-in-the-loop verification.

## Dataset Overview

| Metric | Count |
|--------|-------|
| Total papers | 605 |
| Target compounds | 1,537 |
| Unique chemicals | 1,663 |
| Synthesis steps | 1,872 |
| Synthesis operations | 2,880 |
| Characterization entries | 2,048 |
| Characterization results | 4,086 |

File: src/data/extractions/Mukherjee_et_al__-_2018_-_Beyond_Graphene_Anode_Materials_for_Emerging_Metal_reactions.json
{
  "schema": {
    "name": "Universal Chemistry Extraction Schema",
    "version": "2.1"
  },
  "units_policy": {
    "temperature": "K",
    "pressure": "bar",
    "time": "min",
    "mass": "g",
    "volume": "mL",
    "amount": "mmol",
    "concentration": "M",
    "capacity": "mAh g-1",
    "strict": true
  },
  "source": {
    "title": "Beyond Graphene Anode Materials for Emerging Metal Ion Batteries and Supercapacitors",
    "doi": "10.1007/s40820-018-0224-2",
    "authors": [
      "Santanu Mukherjee",
      "Zhongkan Ren",
      "Gurpreet Singh"
    ],
    "journal": "Nano-Micro Letters",
    "year": 2018
  },
  "metadata": {
    "discipline": "chemistry",
    "type": "review article",
    "tags": [
      "2D materials",
      "Anodes",
      "Supercapacitors"
    ]
  },
  "targets": [],
  "chemicals": [],
  "synthesis": {
    "steps": []
  },
  "workflow": {
    "timeline": [],
    "ambiguities": []
  },
  "characterization": [],
  "analysis": {
    "methods": [
      {
        "method_name": "Electrochemical performance metrics (literature values)",
        "results": [
          {
            "metric": "Reversible specific capacity",
            "value": 386,
            "unit": "mAh g-1",
            "material": "MoS2 nanosheets",
            "conditions": "100 cycles, 40 mA g-1",
            "prov": ["Page 9"]
          },
          {
            "metric": "First-cycle sodiation capacity",
            "value": 254,
            "unit": "mAh g-1",
            "material": "MoS2 nanosheets (organic solvent exfoliated)",
            "conditions": "20 mA g-1",
            "prov": ["Page 9"]
          },
          {
            "metric": "Reversible specific capacity",
            "value": 200,
            "unit": "mAh g-1",
            "material": "WSe2",
            "conditions": "20 mA g-1",
            "prov": ["Page 10"]
          },
          {
            "metric": "Reversible specific capacity",
            "value": 459,
            "unit": "mAh g-1",
            "material": "MoSe2/MWNT composite",
            "conditions": "90 cycles, 200 mA g-1",
            "prov": ["Page 11"]
          },
          {
            "metric": "Specific capacitance",
            "value": 265,
            "unit": "F g-1",
            "material": "MoS2/rGO supercapacitor electrode",
            "conditions": "10 mV s-1, 1 M HClO4",
            "prov": ["Page 12"]
          },
          {
            "metric": "Specific capacitance",
            "value": 390,
            "unit": "F g-1",
            "material": "MoS2/PANI composite",
            "conditions": "0.8 A g-1, 1 M H2SO4",
            "prov": ["Page 12"]
          },
          {
            "metric": "Specific capacitance",
            "value": 1422,
            "unit": "F g-1",
            "material": "MoSe2/graphene composite",
            "conditions": "5 A g-1, 6 M KOH",
            "prov": ["Page 12"]
          },
          {
            "metric": "Specific capacity",
            "value": 250,
            "unit": "mAh g-1",
            "material": "MXene/SnS2 composite",
            "conditions": "100 cycles, 100 mA g-1",
            "prov": ["Page 14"]
          },
          {
            "metric": "Specific capacitance",
            "value": 192,
            "unit": "F g-1",
            "material": "N-doped Ti3C2Tx MXene",
            "conditions": "1 mV s-1, 1 M H2SO4",
            "prov": ["Page 16"]
          },
          {
            "metric": "Volumetric capacitance",
            "value": 41.1,
            "unit": "F cm-3",
            "material": "BP nanoﬂake/CNT paper supercapacitor",
            "conditions": "0.005 V s-1, solid-state PVA/H3PO4",
            "prov": ["Page 19"]
          }
        ]
      }
    ]
  },
  "final_outcomes": {
    "yield": {
      "value": null,
      "unit": "%"
    },
    "capacity": {
      "value": null,
      "unit": "mAh g-1"
    },
    "cycle_life": null
  },
  "extraction_metadata": {
    "timestamp": "",
    "source_file": "",
    "processing_time": null
  }
}

File: src/data/extractions/Murugan_et_al__-_2007_-_Fast_Lithium_Ion_Conduction_in_Garnet-Type_Li7La3Z_reactions.json
{
  "schema": {
    "name": "Universal Chemistry Extraction Schema",
    "version": "2.1"
  },
  "units_policy": {
    "temperature": "K",
    "pressure": "bar",
    "time": "min",
    "mass": "g",
    "volume": "mL",
    "amount": "mmol",
    "concentration": "M",
    "capacity": "mAh g-1",
    "strict": true
  },
  "source": {
    "title": "Fast Lithium Ion Conduction in Garnet-Type Li7La3Zr2O12",
    "doi": "10.1002/anie.200701144",
    "authors": ["Ramaswamy Murugan", "Venkataraman Thangadurai", "Werner Weppner"],
    "journal": "Angewandte Chemie International Edition",
    "year": 2007
  },
  "metadata": {
    "discipline": "chemistry",
    "type": "materials synthesis",
    "tags": ["solid electrolyte", "lithium ion conductor", "garnet"]
  },
  "targets": [
    {
      "target_id": "target_1",
      "compound_name": "Li7La3Zr2O12",
      "molecular_formula": "Li7La3Zr2O12",
      "intended_role": "product",
      "prov": ["Experimental Section"]
    }
  ],
  "chemicals": [
    {
      "chemical_id": "chem_1",
      "name": "Lithium hydroxide",
      "molecular_formula": "LiOH",
      "ontology": {
        "role": "reactant",
        "category": "inorganic"
      },
      "amount": {
        "value": null,
        "unit": "g"
      },
      "notes": "10 wt% excess added; dried at 473 K for 360 min before use",
      "prov": ["Experimental Section"]
    },
    {
      "chemical_id": "chem_2",
      "name": "Lanthanum oxide",
      "molecular_formula": "La2O3",
      "ontology": {
        "role": "reactant",
        "category": "inorganic"
      },
      "amount": {
        "value": null,
        "unit": "g"
      },
      "notes": "Dried at 1173 K for 1440 min before use",
      "prov": ["Experimental Section"]
    },
    {
      "chemical_id": "chem_3",
      "name": "Zirconium dioxide",
      "molecular_formula": "ZrO2",
      "ontology": {
        "role": "reactant",
        "category": "inorganic"
      },
      "amount": {
        "value": null,
        "unit": "g"
      },
      "notes": "",
      "prov": ["Experimental Section"]
    },
    {
      "chemical_id": "chem_4",
      "name": "2-Propanol",
      "molecular_formula": "C3H8O",
      "ontology": {
        "role": "solvent",
        "category": "organic"
      },
      "amount": {
        "value": null,
        "unit": "mL"
      },
      "notes": "Used during ball milling",
      "prov": ["Experimental Section"]
    }
  ],
  "synthesis": {
    "steps": [
      {
        "step_id": "step_1",
        "description": "Pre-drying of reactants",
        "operations": [
          {
            "action": "dry",
            "parameters": {
              "inputs": ["chem_1"],
              "temperature": {"value": 473, "unit": "K"},
              "duration": {"value": 360, "unit": "min"}
            },
            "notes": "",
            "prov": ["Experimental Section"]
          },
          {
            "action": "dry",
            "parameters": {
              "inputs": ["chem_2"],
              "temperature": {"value": 1173, "unit": "K"},
              "duration": {"value": 1440, "unit": "min"}
            },
            "notes": "",
            "prov": ["Experimental Section"]
          }
        ],
        "conditions": {
          "atmosphere": "",
          "pressure": {"value": null, "unit": ""}
        },
        "prov": ["Experimental Section"]
      },
      {
        "step_id": "step_2",
        "description": "First ball milling of stoichiometric mixture with excess LiOH",
        "operations": [
          {
            "action": "ball_mill",
            "parameters": {
              "inputs": ["chem_1", "chem_2", "chem_3", "chem_4"],
              "duration": {"value": 720, "unit": "min"},
              "temperature": {"value": null, "unit": "K"}
            },
            "notes": "Zirconia balls; milling performed in air",
            "prov": ["Experimental Section"]
          }
        ],
        "conditions": {
          "atmosphere": "air",
          "pressure": {"value": null, "unit": ""}
        },
        "prov": ["Experimental Section"]
      },
      {
        "step_id": "step_3",
        "description": "Heat treatment at 900 °C",
        "operations": [
          {
            "action": "heat",
            "parameters": {
              "inputs": ["target_1"],
              "temperature": {"value": 1173, "unit": "K"},
              "duration": {"value": null, "unit": "min"},
              "heating_rate": {"value": 1, "unit": "K min-1"}
            },
            "notes": "",
            "prov": ["Experimental Section"]
          }
        ],
        "conditions": {
          "atmosphere": "",
          "pressure": {"value": null, "unit": ""}
        },
        "prov": ["Experimental Section"]
      },
      {
        "step_id": "step_4",
        "description": "Second ball milling",
        "operations": [
          {
            "action": "ball_mill",
            "parameters": {
              "inputs": ["target_1", "chem_4"],
              "duration": {"value": 720, "unit": "min"},
              "temperature": {"value": null, "unit": "K"}
            },
            "notes": "",
            "prov": ["Experimental Section"]
          }
        ],
        "conditions": {
          "atmosphere": "air",
          "pressure": {"value": null, "unit": ""}
        },
        "prov": ["Experimental Section"]
      },
      {
        "step_id": "step_5",
        "description": "Heat treatment at 1125 °C",
        "operations": [
          {
            "action": "heat",
            "parameters": {
              "inputs": ["target_1"],
              "temperature": {"value": 1398, "unit": "K"},
              "duration": {"value": null, "unit": "min"},
              "heating_rate": {"value": 1, "unit": "K min-1"}
            },
            "notes": "",
            "prov": ["Experimental Section"]
          }
        ],
        "conditions": {
          "atmosphere": "",
          "pressure": {"value": null, "unit": ""}
        },
        "prov": ["Experimental Section"]
      },
      {
        "step_id": "step_6",
        "description": "Pellet pressing and final annealing",
        "operations": [
          {
            "action": "press",
            "parameters": {
              "inputs": ["target_1"],
              "pressure": {"value": null, "unit": "bar"},
              "duration": {"value": null, "unit": "min"}
            },
            "notes": "Isostatic pressing",
            "prov": ["Experimental Section"]
          },
          {
            "action": "anneal",
            "parameters": {
              "inputs": ["target_1"],
              "temperature": {"value": 1503, "unit": "K"},
              "duration": {"value": 2160, "unit": "min"},
              "heating_rate": {"value": 1, "unit": "K min-1"}
            },
            "notes": "Samples covered with mother powder to minimize Li loss",
            "prov": ["Experimental Section"]
          }
        ],
        "conditions": {
          "atmosphere": "",
          "pressure": {"value": null, "unit": ""}
        },
        "prov": ["Experimental Section"]
      },
      {
        "step_id": "step_7",
        "description": "Cutting of sintered slabs into thinner pellets",
        "operations": [
          {
            "action": "cut",
            "parameters": {
              "inputs": ["target_1"],
              "duration": {"value": null, "unit": "min"}
            },
            "notes": "Diamond saw used",
            "prov": ["Experimental Section"]
          }
        ],
        "conditions": {
          "atmosphere": "",
          "pressure": {"value": null, "unit": ""}
        },
        "prov": ["Experimental Section"]
      }
    ]
  },
  "workflow": {
    "timeline": [
      {
        "step_ref": "step_1",
        "description": "Drying of LiOH and La2O3 powders"
      },
      {
        "step_ref": "step_2",
        "description": "First ball milling with 2-propanol"
      },
      {
        "step_ref": "step_3",
        "description": "First calcination at 900 °C"
      },
      {
        "step_ref": "step_4",
        "description": "Second ball milling"
      },
      {
        "step_ref": "step_5",
        "description": "Second calcination at 1125 °C"
      },
      {
        "step_ref": "step_6",
        "description": "Pellet pressing and high-temperature annealing at 1230 °C"
      },
      {
        "step_ref": "step_7",
        "description": "Cutting sintered pellets to size"
      }
    ],
    "ambiguities": [
      {
        "issue": "Duration of heat treatments at 900 °C and 1125 °C not specified",
        "excerpt": "this process was repeated after heat treatments(at900and1125 8C)"
      },
      {
        "issue": "Isostatic pressing pressure not given",
        "excerpt": "pressed into pellets under isostatic pressure"
      }
    ]
  },
  "characterization": [
    {
      "method": "Powder XRD",
      "parameters": {
        "radiation": "Cu Kα",
        "instrument": "Seifert 3000"
      },
      "results": [
        {
          "metric": "lattice constant a",
          "value": 12.9682,
          "unit": "Å"
        },
        {
          "metric": "structure",
          "value": "cubic garnet-type, space group Ia3d",
          "unit": ""
        }
      ],
      "interpretation": "",
      "prov": ["Main Text"]
    },
    {
      "method": "Impedance spectroscopy",
      "parameters": {
        "frequency_range": "5 Hz–13 MHz",
        "instrument": "HP 4192A",
        "electrodes": "Au blocking",
        "atmosphere": "air"
      },
      "results": [
        {
          "metric": "bulk conductivity (thick pellet, 18 °C)",
          "value": 3.37e-4,
          "unit": "S cm-1"
        },
        {
          "metric": "total conductivity (thick pellet, 18 °C)",
          "value": 1.90e-4,
          "unit": "S cm-1"
        },
        {
          "metric": "bulk conductivity (thick pellet, 25 °C)",
          "value": 4.67e-4,
          "unit": "S cm-1"
        },
        {
          "metric": "total conductivity (thick pellet, 25 °C)",
          "value": 2.44e-4,
          "unit": "S cm-1"
        },
        {
          "metric": "bulk conductivity (thin pellet, 25 °C)",
          "value": 5.11e-4,
          "unit": "S cm-1"
        },
        {
          "metric": "total conductivity (thin pellet, 25 °C)",
          "value": 7.74e-4,
          "unit": "S cm-1"
        },
        {
          "metric": "activation energy (bulk, thick pellet, 18–70 °C)",
          "value": 0.34,
          "unit": "eV"
        },
        {
          "metric": "activation energy (total, thick pellet, 18–300 °C)",
          "value": 0.31,
          "unit": "eV"
        },
        {
          "metric": "activation energy (bulk, thin pellet, 18–50 °C)",
          "value": 0.32,
          "unit": "eV"
        },
        {
          "metric": "activation energy (total, thin pellet, 18–300 °C)",
          "value": 0.30,
          "unit": "eV"
        }
      ],
      "interpretation": "Li7La3Zr2O12 exhibits high Li+ conductivity with low grain-boundary resistance contribution.",
      "prov": ["Figure 1", "Table 1", "Figure 2"]
    },
    {
      "method": "TG–DTA",
      "parameters": {
        "temperature_range": "293–1173 K",
        "heating_rate": "2 K min-1"
      },
      "results": [
        {
          "metric": "mass change",
          "value": 0,
          "unit": "%"
        },
        {
          "metric": "phase transition",
          "value": "none detected",
          "unit": ""
        }
      ],
      "interpretation": "Material is thermally stable up to 1173 K",
      "prov": ["Main Text"]
    },
    {
      "method": "EMF measurement",
      "parameters": {
        "cell": "Li | Li7La3Zr2O12 | Li-Al/Al",
        "temperature": "molten Li (exact T not specified)"
      },
      "results": [
        {
          "metric": "observed voltage",
          "value": null,
          "unit": "V"
        }
      ],
      "interpretation": "Voltage agrees with theoretical, confirming purely ionic conduction",
      "prov": ["Main Text"]
    }
  ],
  "analysis": {
    "methods": [
      {
        "method_name": "Comparative conductivity analysis",
        "results": [
          {
            "equation": "",
            "value": 3e-4,
            "unit": "S cm-1",
            "notes": "Total conductivity at 298 K surpasses other solid electrolytes listed in Figure 3"
          }
        ]
      }
    ]
  },
  "final_outcomes": {
    "yield": {
      "value": null,
      "unit": "%"
    },
    "capacity": {
      "value": null,
      "unit": "mAh g-1"
    },
    "cycle_life": null
  },
  "extraction_metadata": {
    "timestamp": "2023-10-04T00:00:00Z",
    "source_file": "",
    "processing_time": null
  }
}

File: src/data/extractions/Nguyen_et_al__-_2021_-_Polypeptide_organic_radical_batteries_reactions.json
{
  "schema": {
    "name": "Universal Chemistry Extraction Schema",
    "version": "2.1"
  },
  "units_policy": {
    "temperature": "K",
    "pressure": "bar",
    "time": "min",
    "mass": "g",
    "volume": "mL",
    "amount": "mmol",
    "concentration": "M",
    "capacity": "mAh g-1",
    "strict": true
  },
  "source": {
    "title": "Polypeptide organic radical batteries",
    "doi": "10.1038/s41586-021-03399-1",
    "authors": ["Tan P. Nguyen", "Alexandra D. Easley", "Nari Kang", "Sarosh Khan", "Soon-Mi Lim", "Yohannes H. Rezenom", "Shaoyang Wang", "David K. Tran", "Jingwei Fan", "Rachel A. Letteri", "Xun He", "Lu Su", "Cheng-Han Yu", "Jodie L. Lutkenhaus", "Karen L. Wooley"],
    "journal": "Nature",
    "year": 2021
  },
  "metadata": {
    "discipline": "chemistry",
    "type": "research article",
    "tags": ["organic radical battery", "polypeptide", "metal-free battery"]
  },
  "targets": [
    {
      "target_id": "target_1",
      "compound_name": "viologen-chloride polypeptide (viol-Cl)",
      "molecular_formula": "",
      "intended_role": "anode active material",
      "prov": ["Fig. 2", "Electrochemical section"]
    },
    {
      "target_id": "target_2",
      "compound_name": "biTEMPO polypeptide",
      "molecular_formula": "",
      "intended_role": "cathode active material",
      "prov": ["Fig. 2", "Electrochemical section"]
    }
  ],
  "chemicals": [
    {"chemical_id": "chem_1", "name": "L-glutamic acid", "molecular_formula": "C5H9NO4", "ontology": {"role": "reactant", "category": "amino acid"}, "amount": {"value": null, "unit": ""}, "notes": "", "prov": ["Fig. 2b"]},
    {"chemical_id": "chem_2", "name": "6-Chloro-1-hexanol", "molecular_formula": "C6H13ClO", "ontology": {"role": "reactant", "category": "alcohol"}, "amount": {"value": null, "unit": ""}, "notes": "", "prov": ["Fig. 2b"]},
    {"chemical_id": "chem_3", "name": "Propargyl alcohol", "molecular_formula": "C3H4O", "ontology": {"role": "reactant", "category": "alcohol"}, "amount": {"value": null, "unit": ""}, "notes": "", "prov": ["Fig. 2b"]},
    {"chemical_id": "chem_4", "name": "Trimethylsilyl chloride (TMSCl)", "molecular_formula": "C3H9SiCl", "ontology": {"role": "reagent", "category": "chlorosilane"}, "amount": {"value": null, "unit": ""}, "notes": "", "prov": ["Fig. 2b"]},
    {"chemical_id": "chem_5", "name": "Triphosgene", "molecular_formula": "C3Cl6O3", "ontology": {"role": "reagent", "category": "phosgene analogue"}, "amount": {"value": null, "unit": ""}, "notes": "", "prov": ["Fig. 2b"]},
    {"chemical_id": "chem_6", "name": "n-Hexylamine", "molecular_formula": "C6H15N", "ontology": {"role": "initiator", "category": "amine"}, "amount": {"value": null, "unit": ""}, "notes": "", "prov": ["Fig. 2b"]},
    {"chemical_id": "chem_7", "name": "N,N-Dimethylformamide (DMF)", "molecular_formula": "C3H7NO", "ontology": {"role": "solvent", "category": "solvent"}, "amount": {"value": null, "unit": ""}, "notes": "", "prov": ["Methods"]},
    {"chemical_id": "chem_8", "name": "Sodium iodide (NaI)", "molecular_formula": "NaI", "ontology": {"role": "reagent", "category": "inorganic salt"}, "amount": {"value": null, "unit": ""}, "notes": "", "prov": ["Fig. 2b"]},
    {"chemical_id": "chem_9", "name": "Acetone", "molecular_formula": "C3H6O", "ontology": {"role": "solvent", "category": "solvent"}, "amount": {"value": null, "unit": ""}, "notes": "", "prov": ["Fig. 2b"]},
    {"chemical_id": "chem_10", "name": "1-Methyl-[4,4′]bipyridylium iodide (MBPI)", "molecular_formula": "", "ontology": {"role": "reactant", "category": "viologen precursor"}, "amount": {"value": null, "unit": ""}, "notes": "", "prov": ["Fig. 2b"]},
    {"chemical_id": "chem_11", "name": "4,4′-Bipyridine", "molecular_formula": "C10H8N2", "ontology": {"role": "reactant", "category": "heteroaromatic"}, "amount": {"value": null, "unit": ""}, "notes": "", "prov": ["Fig. 2b"]},
    {"chemical_id": "chem_12", "name": "Methyl iodide", "molecular_formula": "CH3I", "ontology": {"role": "reagent", "category": "alkylating agent"}, "amount": {"value": null, "unit": ""}, "notes": "", "prov": ["Fig. 2b"]},
    {"chemical_id": "chem_13", "name": "Tetrahydrofuran (THF)", "molecular_formula": "C4H8O", "ontology": {"role": "solvent", "category": "solvent"}, "amount": {"value": null, "unit": ""}, "notes": "", "prov": ["Fig. 2b"]},
    {"chemical_id": "chem_14", "name": "N,N′-Dicyclohexylcarbodiimide (DCC)", "molecular_formula": "", "ontology": {"role": "reagent", "category": "coupling agent"}, "amount": {"value": null, "unit": ""}, "notes": "", "prov": ["Fig. 2b"]},
    {"chemical_id": "chem_15", "name": "4-Dimethylaminopyridine (DMAP)", "molecular_formula": "", "ontology": {"role": "catalyst", "category": "organocatalyst"}, "amount": {"value": null, "unit": ""}, "notes": "", "prov": ["Fig. 2b"]},
    {"chemical_id": "chem_16", "name": "DMSO", "molecular_formula": "C2H6OS", "ontology": {"role": "solvent", "category": "solvent"}, "amount": {"value": null, "unit": ""}, "notes": "", "prov": ["Fig. 2b"]},
    {"chemical_id": "chem_17", "name": "meta-Chloroperoxybenzoic acid (m-CPBA)", "molecular_formula": "", "ontology": {"role": "oxidant", "category": "peracid"}, "amount": {"value": null, "unit": ""}, "notes": "", "prov": ["Fig. 2b"]},
    {"chemical_id": "chem_18", "name": "Tetrabutylammonium triflate (TBACF3SO3)", "molecular_formula": "", "ontology": {"role": "electrolyte", "category": "salt"}, "amount": {"value": 0.5, "unit": "M"}, "notes": "in propylene carbonate", "prov": ["Electrochemical characterization"]},
    {"chemical_id": "chem_19", "name": "Propylene carbonate", "molecular_formula": "C4H6O3", "ontology": {"role": "solvent", "category": "solvent"}, "amount": {"value": null, "unit": ""}, "notes": "", "prov": ["Electrochemical characterization"]},
    {"chemical_id": "chem_20", "name": "Carbon black", "molecular_formula": "C", "ontology": {"role": "conductive additive", "category": "carbon"}, "amount": {"value": null, "unit": ""}, "notes": "60 wt % in composite electrode", "prov": ["Fig. 4 caption"]},
    {"chemical_id": "chem_21", "name": "Polyvinylidene fluoride (PVDF)", "molecular_formula": "", "ontology": {"role": "binder", "category": "polymer"}, "amount": {"value": null, "unit": ""}, "notes": "10 wt % in composite electrode", "prov": ["Fig. 4 caption"]}
  ],
  "synthesis": {
    "steps": [
      {
        "step_id": "step_V1",
        "description": "Esterification of L-glutamic acid with 6-chloro-1-hexanol to give CHLG.",
        "operations": [
          {
            "action": "esterification",
            "parameters": {"inputs": ["chem_1", "chem_2", "chem_13", "chem_31"]},
            "duration": {"value": 1440, "unit": "min"},
            "temperature": {"value": 273, "unit": "K"},
            "notes": "0 °C to room temperature (273–298 K); yield 83%.",
            "prov": ["Fig. 2b"]
          }
        ],
        "conditions": {"atmosphere": "", "pressure": {"value": null, "unit": ""}},
        "prov": ["Fig. 2b"]
      },
      {
        "step_id": "step_V2",
        "description": "Formation of CHLG N-carboxyanhydride (CHLG NCA) using triphosgene.",
        "operations": [
          {
            "action": "activation",
            "parameters": {"inputs": ["chem_5", "chem_13"]},
            "duration": {"value": 1440, "unit": "min"},
            "temperature": {"value": 298, "unit": "K"},
            "notes": "N2 atmosphere; yield 66%.",
            "prov": ["Fig. 2b"]
          }
        ],
        "conditions": {"atmosphere": "N2", "pressure": {"value": null, "unit": ""}},
        "prov": ["Fig. 2b"]
      },
      {
        "step_id": "step_V3",
        "description": "Ring-opening polymerization of CHLG NCA to give PCHLG50.",
        "operations": [
          {
            "action": "ring-opening polymerization",
            "parameters": {"inputs": ["chem_6", "chem_7"]},
            "duration": {"value": 720, "unit": "min"},
            "temperature": {"value": 298, "unit": "K"},
            "notes": "Followed by acetic anhydride capping (180 min); overall yield 91 %.",
            "prov": ["Fig. 2b"]
          }
        ],
        "conditions": {"atmosphere": "N2 flow", "pressure": {"value": null, "unit": ""}},
        "prov": ["Fig. 2b"]
      },
      {
        "step_id": "step_V4",
        "description": "Finkelstein reaction converting PCHLG50 to PIHLG50.",
        "operations": [
          {
            "action": "substitution",
            "parameters": {"inputs": ["chem_8", "chem_9"]},
            "duration": {"value": 4320, "unit": "min"},
            "temperature": {"value": null, "unit": "K"},
            "notes": "Reflux in acetone, 3 days; yield 76 %. Temperature not specified.",
            "prov": ["Fig. 2b"]
          }
        ],
        "conditions": {"atmosphere": "", "pressure": {"value": null, "unit": ""}},
        "prov": ["Fig. 2b"]
      },
      {
        "step_id": "step_V5",
        "description": "SN2 installation of viologen groups to afford viol-I polypeptide.",
        "operations": [
          {
            "action": "SN2 substitution",
            "parameters": {"inputs": ["chem_10", "chem_7"]},
            "duration": {"value": 2880, "unit": "min"},
            "temperature": {"value": 343, "unit": "K"},
            "notes": "DMF, 70 °C; yield 89 %.",
            "prov": ["Fig. 2b"]
          }
        ],
        "conditions": {"atmosphere": "", "pressure": {"value": null, "unit": ""}},
        "prov": ["Fig. 2b"]
      },
      {
        "step_id": "step_V6",
        "description": "Ion-exchange to convert viol-I polypeptide to viol-Cl polypeptide (final anode material).",
        "operations": [
          {
            "action": "ion exchange",
            "parameters": {"inputs": []},
            "duration": {"value": null, "unit": ""},
            "temperature": {"value": null, "unit": "K"},
            "notes": "Conditions not specified.",
            "prov": ["Fig. 2b"]
          }
        ],
        "conditions": {"atmosphere": "", "pressure": {"value": null, "unit": ""}},
        "prov": ["Fig. 2b"]
      },
      {
        "step_id": "step_B1",
        "description": "Preparation of γ-propargyl-L-glutamate HCl via TMSCl-mediated reaction.",
        "operations": [
          {
            "action": "modification",
            "parameters": {"inputs": ["chem_3", "chem_4"]},
            "duration": {"value": 2160, "unit": "min"},
            "temperature": {"value": 273, "unit": "K"},
            "notes": "0 °C to r.t.; yield 82 %.",
            "prov": ["Fig. 2b"]
          }
        ],
        "conditions": {"atmosphere": "", "pressure": {"value": null, "unit": ""}},
        "prov": ["Fig. 2b"]
      },
      {
        "step_id": "step_B2",
        "description": "Formation of PLG NCA from PLG HCl using triphosgene.",
        "operations": [
          {
            "action": "activation",
            "parameters": {"inputs": ["chem_5", "chem_13"]},
            "duration": {"value": 1440, "unit": "min"},
            "temperature": {"value": 298, "unit": "K"},
            "notes": "Yield 66 %.",
            "prov": ["Fig. 2b"]
          }
        ],
        "conditions": {"atmosphere": "N2", "pressure": {"value": null, "unit": ""}},
        "prov": ["Fig. 2b"]
      },
      {
        "step_id": "step_B3",
        "description": "Ring-opening polymerization of PLG NCA to give PPLG50.",
        "operations": [
          {
            "action": "ring-opening polymerization",
            "parameters": {"inputs": ["chem_6", "chem_7"]},
            "duration": {"value": 720, "unit": "min"},
            "temperature": {"value": 298, "unit": "K"},
            "notes": "Followed by acetic anhydride capping; overall yield 92 %.",
            "prov": ["Fig. 2b"]
          }
        ],
        "conditions": {"atmosphere": "N2 flow", "pressure": {"value": null, "unit": ""}},
        "prov": ["Fig. 2b"]
      },
      {
        "step_id": "step_B4",
        "description": "Thiol-yne click of thio-MTEMPO onto PPLG50 under UV to afford grafted polymer.",
        "operations": [
          {
            "action": "thiol-yne click",
            "parameters": {"inputs": ["chem_21"]},
            "duration": {"value": 120, "unit": "min"},
            "temperature": {"value": 298, "unit": "K"},
            "notes": "365 nm irradiation, DMPA photoinitiator; yield 84 %.",
            "prov": ["Fig. 2b"]
          }
        ],
        "conditions": {"atmosphere": "", "pressure": {"value": null, "unit": ""}},
        "prov": ["Fig. 2b"]
      },
      {
        "step_id": "step_B5",
        "description": "Oxidative cleavage to generate biTEMPO polypeptide (final cathode material).",
        "operations": [
          {
            "action": "oxidation",
            "parameters": {"inputs": ["chem_17", "chem_13"]},
            "duration": {"value": 240, "unit": "min"},
            "temperature": {"value": 273, "unit": "K"},
            "notes": "0 °C to r.t.; yield 87 %.",
            "prov": ["Fig. 2b"]
          }
        ],
        "conditions": {"atmosphere": "", "pressure": {"value": null, "unit": ""}},
        "prov": ["Fig. 2b"]
      }
    ]
  },
  "workflow": {
    "timeline": [
      {"step_ref": "step_V1", "description": "Esterify glutamic acid to obtain CHLG."},
      {"step_ref": "step_V2", "description": "Convert CHLG to NCA."},
      {"step_ref": "step_V3", "description": "Polymerize to PCHLG50."},
      {"step_ref": "step_V4", "description": "Finkelstein exchange to iodide."},
      {"step_ref": "step_V5", "description": "Install viologen to yield viol-I."},
      {"step_ref": "step_V6", "description": "Ion exchange to viol-Cl (anode material)."},
      {"step_ref": "step_B1", "description": "Prepare propargyl glutamate precursor."},
      {"step_ref": "step_B2", "description": "Convert to PLG NCA."},
      {"step_ref": "step_B3", "description": "Polymerize to PPLG50."},
      {"step_ref": "step_B4", "description": "Thiol-yne click with TEMPO precursor."},
      {"step_ref": "step_B5", "description": "Oxidize to biTEMPO polypeptide (cathode material)."}
    ],
    "ambiguities": [
      {
        "issue": "Temperature range not precisely specified (0 °C to r.t.)",
        "excerpt": "6-Chloro-1-hexanol ... 0 °C to r.t., 24 h"
      },
      {
        "issue": "Reflux temperature not given for NaI substitution.",
        "excerpt": "NaI, acetone Reflux, 3 d"
      },
      {
        "issue": "Conditions for ion exchange to chloride not described.",
        "excerpt": "The iodide ion was exchanged to chloride, resulting in the viologen-chloride (viol-Cl) polypeptide"
      }
    ]
  },
  "characterization": [
    {
      "method": "ATR-FTIR",
      "parameters": {},
      "results": [
        {"metric": "amide I peak", "value": 1650, "unit": "cm-1"},
        {"metric": "amide II peak", "value": 1547, "unit": "cm-1"}
      ],
      "interpretation": "α-helical conformation retained.",
      "prov": ["Supplementary Fig. 6"]
    },
    {
      "method": "Circular dichroism",
      "parameters": {},
      "results": [
        {"metric": "band", "value": 208, "unit": "nm"},
        {"metric": "band", "value": 222, "unit": "nm"}
      ],
      "interpretation": "Supports α-helical structure.",
      "prov": ["Supplementary Fig. 3"]
    },
    {
      "method": "Cyclic voltammetry",
      "parameters": {"electrolyte": "0.5 M TBACF3SO3/PC", "scan_rate": "10–100 mV s-1"},
      "results": [
        {"metric": "viol-Cl redox peaks", "value": "2.23 & 2.69", "unit": "V vs Li/Li+"},
        {"metric": "biTEMPO redox peak", "value": 3.69, "unit": "V vs Li/Li+"}
      ],
      "interpretation": "Quasi-reversible redox behaviour.",
      "prov": ["Fig. 3"]
    }
  ],
  "analysis": {
    "methods": [
      {
        "method_name": "Galvanostatic charge–discharge (half-cells)",
        "results": [
          {"equation": "", "value": 74.2, "unit": "mAh g-1", "notes": "viol-Cl at 1 C, initial discharge capacity"},
          {"equation": "", "value": 68.0, "unit": "mAh g-1", "notes": "viol-Cl after 30 cycles"},
          {"equation": "", "value": 16.5, "unit": "mAh g-1", "notes": "biTEMPO at 1 C, initial charge capacity"},
          {"equation": "", "value": 11.6, "unit": "mAh g-1", "notes": "biTEMPO after 30 cycles"}
        ],
        "prov": ["Fig. 4a–f"]
      },
      {
        "method_name": "Galvanostatic charge–discharge (full cell)",
        "results": [
          {"equation": "", "value": 37.8, "unit": "mAh g-1", "notes": "Initial charge capacity at 1 C"},
          {"equation": "", "value": 7.5, "unit": "mAh g-1", "notes": "Capacity after 250 cycles"}
        ],
        "prov": ["Fig. 4g–i"]
      }
    ]
  },
  "final_outcomes": {
    "yield": {
      "value": null,
      "unit": "%"
    },
    "capacity": {
      "value": 37.8,
      "unit": "mAh g-1"
    },
    "cycle_life": 250
  },
  "extraction_metadata": {
    "timestamp": "",
    "source_file": "",
    "processing_time": null
  }
}
