Repository: meomeolucifr/BattSynth

# BattSynth: LLM-Extracted Chemical Synthesis Dataset for Battery Materials

A large-scale dataset of chemical synthesis procedures extracted from 605 battery material research papers using GPT-o3, with multi-metric quality assurance and human-in-the-loop verification.

## Dataset Overview

| Metric | Count |
|--------|-------|
| Total papers | 605 |
| Target compounds | 1,537 |
| Unique chemicals | 1,663 |
| Synthesis steps | 1,872 |
| Synthesis operations | 2,880 |
| Characterization entries | 2,048 |
| Characterization results | 4,086 |

File: src/data/extractions/Ning_et_al__-_2023_-_Dendrite_initiation_and_propagation_in_lithium_met_reactions.json
{
  "schema": {
    "name": "Universal Chemistry Extraction Schema",
    "version": "2.1"
  },
  "units_policy": {
    "temperature": "K",
    "pressure": "bar",
    "time": "min",
    "mass": "g",
    "volume": "mL",
    "amount": "mmol",
    "concentration": "M",
    "capacity": "mAh g-1",
    "strict": true
  },
  "source": {
    "title": "Dendrite initiation and propagation in lithium metal solid-state batteries",
    "doi": "10.1038/s41586-023-05970-4",
    "authors": ["Ziyang Ning", "Guanchen Li", "Dominic L. R. Melvin", "Yang Chen", "Junfu Bu", "Dominic Spencer-Jolly", "Junliang Liu", "Bingkun Hu", "Xiangwen Gao", "Johann Perera", "Chen Gong", "Shengda D. Pu", "Shengming Zhang", "Boyang Liu", "Gareth O. Hartley", "Andrew J. Bodey", "Richard I. Todd", "Patrick S. Grant", "David E. J. Armstrong", "T. James Marrow", "Charles W. Monroe", "Peter G. Bruce"],
    "journal": "Nature",
    "year": 2023
  },
  "metadata": {
    "discipline": "chemistry",
    "type": "materials_synthesis_and_electrochemistry",
    "tags": ["solid-state battery", "Li6PS5Cl", "lithium metal", "dendrite", "ceramic electrolyte"]
  },
  "targets": [
    {
      "target_id": "target_1",
      "compound_name": "Li6PS5Cl electrolyte disc",
      "molecular_formula": "Li6PS5Cl",
      "intended_role": "solid electrolyte product",
      "prov": ["Methods: Electrolyte preparation and cell assembly"]
    },
    {
      "target_id": "target_2",
      "compound_name": "Li/Li6PS5Cl/Li solid-state cell",
      "molecular_formula": "",
      "intended_role": "electrochemical device",
      "prov": ["Methods", "Three-electrode cell cycling"]
    }
  ],
  "chemicals": [
    {
      "chemical_id": "chem_1",
      "name": "Li6PS5Cl",
      "molecular_formula": "Li6PS5Cl",
      "ontology": {
        "role": "reactant",
        "category": "inorganic solid electrolyte powder"
      },
      "amount": {
        "value": null,
        "unit": "g"
      },
      "notes": "particle size D50 ≈ 10 μm",
      "prov": ["Methods: Electrolyte preparation"]
    },
    {
      "chemical_id": "chem_2",
      "name": "Lithium metal",
      "molecular_formula": "Li",
      "ontology": {
        "role": "electrode material",
        "category": "metal"
      },
      "amount": {
        "value": null,
        "unit": "g"
      },
      "notes": "100 μm thick foil punched into discs (2 mm or 5 mm diameter as specified)",
      "prov": ["Methods: Electrolyte preparation and cell assembly"]
    },
    {
      "chemical_id": "chem_3",
      "name": "Aqueous LiOH solution",
      "molecular_formula": "LiOH",
      "ontology": {
        "role": "etchant",
        "category": "inorganic solution"
      },
      "amount": {
        "value": null,
        "unit": "mL"
      },
      "notes": "degassed; excess amount used for etching solid-electrolyte disc",
      "prov": ["Operando Methods: On-line mass spectrometry"]
    },
    {
      "chemical_id": "chem_4",
      "name": "Argon",
      "molecular_formula": "Ar",
      "ontology": {
        "role": "protective atmosphere",
        "category": "gas"
      },
      "amount": {
        "value": null,
        "unit": ""
      },
      "notes": "Glovebox atmosphere with O2 and H2O <0.1 ppm",
      "prov": ["Methods: Electrolyte preparation"]
    }
  ],
  "synthesis": {
    "steps": [
      {
        "step_id": "step_1",
        "description": "Compression of Li6PS5Cl powder into a disc",
        "operations": [
          {
            "action": "press",
            "parameters": {
              "inputs": ["chem_1"],
              "die_diameter": {
                "value": 5,
                "unit": "mm"
              },
              "pressure": {
                "value": 4000,
                "unit": "bar"
              }
            },
            "duration": {
              "value": null,
              "unit": "min"
            },
            "temperature": {
              "value": 298,
              "unit": "K"
            },
            "notes": "uniaxial pressure using stainless-steel die set"
          }
        ],
        "conditions": {
          "atmosphere": "Ar (glovebox)",
          "pressure": {
            "value": 1,
            "unit": "bar"
          }
        },
        "prov": ["Methods: Electrolyte preparation"]
      },
      {
        "step_id": "step_2",
        "description": "Sintering of pressed Li6PS5Cl disc",
        "operations": [
          {
            "action": "heat",
            "parameters": {
              "inputs": ["target_1"]
            },
            "duration": {
              "value": 20,
              "unit": "min"
            },
            "temperature": {
              "value": 573,
              "unit": "K"
            },
            "notes": "furnace sintering; followed by cooling to room temperature in Ar atmosphere"
          }
        ],
        "conditions": {
          "atmosphere": "Ar",
          "pressure": {
            "value": 1,
            "unit": "bar"
          }
        },
        "prov": ["Methods: Electrolyte preparation"]
      },
      {
        "step_id": "step_3",
        "description": "Assembly of symmetric Li/Li6PS5Cl/Li cell for operando XCT",
        "operations": [
          {
            "action": "punch",
            "parameters": {
              "inputs": ["chem_2"],
              "disc_diameter": {
                "value": 2,
                "unit": "mm"
              },
              "thickness": {
                "value": 100,
                "unit": "µm"
              }
            },
            "notes": ""
          },
          {
            "action": "press",
            "parameters": {
              "inputs": ["chem_2", "target_1"],
              "pressure": {
                "value": 70,
                "unit": "bar"
              }
            },
            "notes": "lithium discs pressed onto both sides of sintered electrolyte"
          },
          {
            "action": "assemble",
            "parameters": {
              "cell_type": "customized airtight tube cell"
            },
            "notes": "cell maintains 70 bar stack pressure on beamline"
          }
        ],
        "conditions": {
          "atmosphere": "Ar",
          "pressure": {
            "value": 70,
            "unit": "bar"
          }
        },
        "prov": ["Methods: Electrolyte preparation and cell assembly"]
      },
      {
        "step_id": "step_4",
        "description": "Assembly of three-electrode pouch cell",
        "operations": [
          {
            "action": "press",
            "parameters": {
              "inputs": ["chem_2", "target_1"],
              "working_ref_disc_diameter": {
                "value": 1,
                "unit": "mm"
              }
            },
            "notes": "working and reference Li discs pressed on same side; separated by 1-mm polymer tape mask"
          },
          {
            "action": "press",
            "parameters": {
              "inputs": ["chem_2", "target_1"],
              "counter_disc_diameter": {
                "value": 5,
                "unit": "mm"
              }
            },
            "notes": "Li counter electrode on opposite side"
          },
          {
            "action": "seal",
            "parameters": {
              "package": "pouch cell",
              "vacuum": {
                "value": 0.001,
                "unit": "bar"
              }
            },
            "notes": ""
          }
        ],
        "conditions": {
          "atmosphere": "Ar",
          "pressure": {
            "value": 1,
            "unit": "bar"
          }
        },
        "prov": ["Methods: Three-electrode cell cycling"]
      },
      {
        "step_id": "step_5",
        "description": "Electrochemical activation/cycling protocol",
        "operations": [
          {
            "action": "plate",
            "parameters": {
              "current_density": "4.0 mA cm-2",
              "capacity": "0.5 mAh cm-2"
            },
            "duration": {
              "value": null,
              "unit": "min"
            },
            "temperature": {
              "value": 298,
              "unit": "K"
            },
            "notes": "performed on working electrode; varied stack pressures (0.1 MPa ≈1 bar and 7 MPa ≈70 bar) depending on experiment"
          },
          {
            "action": "strip",
            "parameters": {
              "current_density": "0.05 mA cm-2",
              "capacity": "0.5 mAh cm-2"
            },
            "notes": "low current to avoid void formation"
          }
        ],
        "conditions": {
          "pressure": {
            "value": null,
            "unit": "bar"
          },
          "atmosphere": "sealed pouch"
        },
        "prov": ["Methods: Three-electrode cell cycling"]
      }
    ]
  },
  "workflow": {
    "timeline": [
      {
        "step_ref": "step_1",
        "description": "Pressed Li6PS5Cl powder into 5-mm disc at 4000 bar."
      },
      {
        "step_ref": "step_2",
        "description": "Sintered pressed disc at 573 K for 20 min, cooled to room temperature."
      },
      {
        "step_ref": "step_3",
        "description": "Mounted 100 µm Li discs on both sides; assembled airtight tube cell under 70 bar stack pressure for operando XCT."
      },
      {
        "step_ref": "step_4",
        "description": "Built three-electrode pouch cell with working, reference and counter Li electrodes; sealed under 0.001 bar vacuum."
      },
      {
        "step_ref": "step_5",
        "description": "Performed galvanostatic cycling (plate 4 mA cm⁻² / strip 0.05 mA cm⁻², 0.5 mAh cm⁻² per half-cycle) under selected stack pressures."
      }
    ],
    "ambiguities": [
      {
        "issue": "No mass of Li6PS5Cl powder specified for disc fabrication",
        "excerpt": "Li6PS5Cl solid electrolyte powder ... pressed into a disc with a 5-mm-diameter stainless-steel die set under a uniaxial pressure of 400 MPa."
      },
      {
        "issue": "Capacity reported in mAh cm⁻², not convertible to mAh g⁻¹ without additional data",
        "excerpt": "plated at a plating current density of 4.0 mA cm−2 and stripped at 0.05 mA cm−2 (for a capacity of 0.5 mAh cm−2 per half-cycle)"
      }
    ]
  },
  "characterization": [
    {
      "method": "Operando X-ray computed tomography (XCT)",
      "parameters": {
        "beam_energy_range": "8–30 keV",
        "pixel_size": "1.625 µm",
        "field_of_view": "4.7 × 4.4 mm²",
        "exposure_time": "100 ms",
        "projections": 1801
      },
      "results": [
        {
          "metric": "dendrite propagation observation",
          "value": "transverse crack reached counter electrode leading to short circuit after Li filled crack",
          "unit": ""
        }
      ],
      "interpretation": "Identified separate stages of crack initiation and propagation.",
      "prov": ["Figure 1", "Methods: Operando XCT"]
    },
    {
      "method": "FIB-SEM with SIMS",
      "parameters": {},
      "results": [
        {
          "metric": "Li presence in subsurface pore",
          "value": "detected",
          "unit": ""
        }
      ],
      "interpretation": "",
      "prov": ["Figure 1d", "Methods: SIMS"]
    },
    {
      "method": "On-line mass spectrometry",
      "parameters": {},
      "results": [
        {
          "metric": "H₂ evolution delay",
          "value": "observed",
          "unit": ""
        }
      ],
      "interpretation": "Confirms Li deposited primarily in subsurface pores.",
      "prov": ["Figure 1e", "Methods: On-line mass spectrometry"]
    },
    {
      "method": "Nanoindentation",
      "parameters": {
        "tip": "Berkovich"
      },
      "results": [],
      "interpretation": "",
      "prov": ["Methods: Nanoindentation"]
    },
    {
      "method": "Microcantilever bending",
      "parameters": {},
      "results": [
        {
          "metric": "local fracture strength σc",
          "value": null,
          "unit": "Pa"
        }
      ],
      "interpretation": "",
      "prov": ["Methods: Microcantilever bending"]
    }
  ],
  "analysis": {
    "methods": [
      {
        "method_name": "Crack initiation model",
        "results": [
          {
            "metric": "Critical current density for initiation (CCDinit)",
            "value": 1.0,
            "unit": "mA cm-2"
          }
        ],
        "prov": ["Main text: Crack initiation based on pore filling"]
      },
      {
        "method_name": "Crack propagation model",
        "results": [
          {
            "metric": "iprop at dendrite length 115 µm & 7 MPa",
            "value": 2.4,
            "unit": "mA cm-2"
          },
          {
            "metric": "iprop at dendrite length 115 µm & 0 MPa",
            "value": 4.2,
            "unit": "mA cm-2"
          }
        ],
        "prov": ["Figure 3d"]
      }
    ]
  },
  "final_outcomes": {
    "yield": {
      "value": null,
      "unit": "%"
    },
    "capacity": {
      "value": null,
      "unit": "mAh g-1"
    },
    "cycle_life": 170
  },
  "extraction_metadata": {
    "timestamp": "2024-06-21T10:50:00Z",
    "source_file": "",
    "processing_time": null
  }
}

File: src/data/extractions/Nitta_et_al__-_2015_-_Li-ion_battery_materials_present_and_future_reactions.json
{
  "schema": {
    "name": "Universal Chemistry Extraction Schema",
    "version": "2.1"
  },
  "units_policy": {
    "temperature": "K",
    "pressure": "bar",
    "time": "min",
    "mass": "g",
    "volume": "mL",
    "amount": "mmol",
    "concentration": "M",
    "capacity": "mAh g-1",
    "strict": true
  },
  "source": {
    "title": "Li-ion battery materials: present and future",
    "doi": "10.1016/j.mattod.2014.10.040",
    "authors": [
      "Naoki Nitta",
      "Feixiang Wu",
      "Jung Tae Lee",
      "Gleb Yushin"
    ],
    "journal": "Materials Today",
    "year": 2015
  },
  "metadata": {
    "discipline": "chemistry",
    "type": "review",
    "tags": ["Li-ion battery", "electrode materials"]
  },
  "targets": [],
  "chemicals": [],
  "synthesis": {
    "steps": []
  },
  "workflow": {
    "timeline": [],
    "ambiguities": []
  },
  "characterization": [],
  "analysis": {
    "methods": [
      {
        "method_name": "Literature data compilation (Table 1)",
        "results": [
          {
            "compound": "LiTiS2",
            "specific_capacity_theoretical": {"value": 225, "unit": "mAh g-1"},
            "specific_capacity_experimental": {"value": 210, "unit": "mAh g-1"},
            "specific_capacity_commercial": {"value": null, "unit": "mAh g-1"},
            "volumetric_capacity_theoretical": {"value": 697, "unit": "mAh cm-3"},
            "volumetric_capacity_commercial": {"value": null, "unit": "mAh cm-3"},
            "average_voltage": {"value": 1.9, "unit": "V"},
            "development_level": "commercialized",
            "prov": ["Table 1"]
          },
          {
            "compound": "LiCoO2",
            "specific_capacity_theoretical": {"value": 274, "unit": "mAh g-1"},
            "specific_capacity_experimental": {"value": 148, "unit": "mAh g-1"},
            "specific_capacity_commercial": {"value": 145, "unit": "mAh g-1"},
            "volumetric_capacity_theoretical": {"value": 1363, "unit": "mAh cm-3"},
            "volumetric_capacity_commercial": {"value": 550, "unit": "mAh cm-3"},
            "average_voltage": {"value": 3.8, "unit": "V"},
            "development_level": "commercialized",
            "prov": ["Table 1"]
          },
          {
            "compound": "LiNiO2",
            "specific_capacity_theoretical": {"value": 275, "unit": "mAh g-1"},
            "specific_capacity_experimental": {"value": 150, "unit": "mAh g-1"},
            "specific_capacity_commercial": {"value": null, "unit": "mAh g-1"},
            "volumetric_capacity_theoretical": {"value": 1280, "unit": "mAh cm-3"},
            "volumetric_capacity_commercial": {"value": null, "unit": "mAh cm-3"},
            "average_voltage": {"value": 3.8, "unit": "V"},
            "development_level": "research",
            "prov": ["Table 1"]
          },
          {
            "compound": "LiMnO2",
            "specific_capacity_theoretical": {"value": 285, "unit": "mAh g-1"},
            "specific_capacity_experimental": {"value": 140, "unit": "mAh g-1"},
            "specific_capacity_commercial": {"value": null, "unit": "mAh g-1"},
            "volumetric_capacity_theoretical": {"value": 1148, "unit": "mAh cm-3"},
            "volumetric_capacity_commercial": {"value": null, "unit": "mAh cm-3"},
            "average_voltage": {"value": 3.3, "unit": "V"},
            "development_level": "research",
            "prov": ["Table 1"]
          },
          {
            "compound": "LiNi0.33Mn0.33Co0.33O2",
            "specific_capacity_theoretical": {"value": 280, "unit": "mAh g-1"},
            "specific_capacity_experimental": {"value": 160, "unit": "mAh g-1"},
            "specific_capacity_commercial": {"value": 170, "unit": "mAh g-1"},
            "volumetric_capacity_theoretical": {"value": 1333, "unit": "mAh cm-3"},
            "volumetric_capacity_commercial": {"value": 600, "unit": "mAh cm-3"},
            "average_voltage": {"value": 3.7, "unit": "V"},
            "development_level": "commercialized",
            "prov": ["Table 1"]
          },
          {
            "compound": "LiNi0.8Co0.15Al0.05O2",
            "specific_capacity_theoretical": {"value": 279, "unit": "mAh g-1"},
            "specific_capacity_experimental": {"value": 199, "unit": "mAh g-1"},
            "specific_capacity_commercial": {"value": 200, "unit": "mAh g-1"},
            "volumetric_capacity_theoretical": {"value": 1284, "unit": "mAh cm-3"},
            "volumetric_capacity_commercial": {"value": 700, "unit": "mAh cm-3"},
            "average_voltage": {"value": 3.7, "unit": "V"},
            "development_level": "commercialized",
            "prov": ["Table 1"]
          },
          {
            "compound": "Li2MnO3",
            "specific_capacity_theoretical": {"value": 458, "unit": "mAh g-1"},
            "specific_capacity_experimental": {"value": 180, "unit": "mAh g-1"},
            "specific_capacity_commercial": {"value": null, "unit": "mAh g-1"},
            "volumetric_capacity_theoretical": {"value": 1708, "unit": "mAh cm-3"},
            "volumetric_capacity_commercial": {"value": null, "unit": "mAh cm-3"},
            "average_voltage": {"value": 3.8, "unit": "V"},
            "development_level": "research",
            "prov": ["Table 1"]
          },
          {
            "compound": "LiMn2O4",
            "specific_capacity_theoretical": {"value": 148, "unit": "mAh g-1"},
            "specific_capacity_experimental": {"value": 120, "unit": "mAh g-1"},
            "specific_capacity_commercial": {"value": null, "unit": "mAh g-1"},
            "volumetric_capacity_theoretical": {"value": 596, "unit": "mAh cm-3"},
            "volumetric_capacity_commercial": {"value": null, "unit": "mAh cm-3"},
            "average_voltage": {"value": 4.1, "unit": "V"},
            "development_level": "commercialized",
            "prov": ["Table 1"]
          },
          {
            "compound": "LiCo2O4",
            "specific_capacity_theoretical": {"value": 142, "unit": "mAh g-1"},
            "specific_capacity_experimental": {"value": 84, "unit": "mAh g-1"},
            "specific_capacity_commercial": {"value": null, "unit": "mAh g-1"},
            "volumetric_capacity_theoretical": {"value": 704, "unit": "mAh cm-3"},
            "volumetric_capacity_commercial": {"value": null, "unit": "mAh cm-3"},
            "average_voltage": {"value": 4.0, "unit": "V"},
            "development_level": "research",
            "prov": ["Table 1"]
          },
          {
            "compound": "LiFePO4",
            "specific_capacity_theoretical": {"value": 170, "unit": "mAh g-1"},
            "specific_capacity_experimental": {"value": 165, "unit": "mAh g-1"},
            "specific_capacity_commercial": {"value": null, "unit": "mAh g-1"},
            "volumetric_capacity_theoretical": {"value": 589, "unit": "mAh cm-3"},
            "volumetric_capacity_commercial": {"value": null, "unit": "mAh cm-3"},
            "average_voltage": {"value": 3.4, "unit": "V"},
            "development_level": "commercialized",
            "prov": ["Table 1"]
          },
          {
            "compound": "LiMnPO4",
            "specific_capacity_theoretical": {"value": 171, "unit": "mAh g-1"},
            "specific_capacity_experimental": {"value": 168, "unit": "mAh g-1"},
            "specific_capacity_commercial": {"value": null, "unit": "mAh g-1"},
            "volumetric_capacity_theoretical": {"value": 567, "unit": "mAh cm-3"},
            "volumetric_capacity_commercial": {"value": null, "unit": "mAh cm-3"},
            "average_voltage": {"value": 3.8, "unit": "V"},
            "development_level": "research",
            "prov": ["Table 1"]
          },
          {
            "compound": "LiCoPO4",
            "specific_capacity_theoretical": {"value": 167, "unit": "mAh g-1"},
            "specific_capacity_experimental": {"value": 125, "unit": "mAh g-1"},
            "specific_capacity_commercial": {"value": null, "unit": "mAh g-1"},
            "volumetric_capacity_theoretical": {"value": 510, "unit": "mAh cm-3"},
            "volumetric_capacity_commercial": {"value": null, "unit": "mAh cm-3"},
            "average_voltage": {"value": 4.2, "unit": "V"},
            "development_level": "research",
            "prov": ["Table 1"]
          },
          {
            "compound": "LiFeSO4F",
            "specific_capacity_theoretical": {"value": 151, "unit": "mAh g-1"},
            "specific_capacity_experimental": {"value": 120, "unit": "mAh g-1"},
            "specific_capacity_commercial": {"value": null, "unit": "mAh g-1"},
            "volumetric_capacity_theoretical": {"value": 487, "unit": "mAh cm-3"},
            "volumetric_capacity_commercial": {"value": null, "unit": "mAh cm-3"},
            "average_voltage": {"value": 3.7, "unit": "V"},
            "development_level": "research",
            "prov": ["Table 1"]
          },
          {
            "compound": "LiVPO4F",
            "specific_capacity_theoretical": {"value": 156, "unit": "mAh g-1"},
            "specific_capacity_experimental": {"value": 129, "unit": "mAh g-1"},
            "specific_capacity_commercial": {"value": null, "unit": "mAh g-1"},
            "volumetric_capacity_theoretical": {"value": 484, "unit": "mAh cm-3"},
            "volumetric_capacity_commercial": {"value": null, "unit": "mAh cm-3"},
            "average_voltage": {"value": 4.2, "unit": "V"},
            "development_level": "research",
            "prov": ["Table 1"]
          }
        ]
      }
    ]
  },
  "final_outcomes": {
    "yield": {
      "value": null,
      "unit": "%"
    },
    "capacity": {
      "value": null,
      "unit": "mAh g-1"
    },
    "cycle_life": null
  },
  "extraction_metadata": {
    "timestamp": "2024-06-10T00:00:00Z",
    "source_file": "provided_text_chunk",
    "processing_time": null
  }
}

File: src/data/extractions/O_Rourke_and_Morgan_-_2018_-_Interfacial_strain_effects_on_lithium_diffusion_pa_reactions.json
{
  "schema": {
    "name": "Universal Chemistry Extraction Schema",
    "version": "2.1"
  },
  "units_policy": {
    "temperature": "K",
    "pressure": "bar",
    "time": "min",
    "mass": "g",
    "volume": "mL",
    "amount": "mmol",
    "concentration": "M",
    "capacity": "mAh g-1",
    "strict": true
  },
  "source": {
    "title": "Interfacial strain effects on lithium diffusion pathways in the spinel solid electrolyte Li-doped MgAl2O4",
    "doi": "10.1103/PhysRevMaterials.2.045403",
    "authors": ["Conn O’Rourke", "Benjamin J. Morgan"],
    "journal": "Physical Review Materials",
    "year": 2018
  },
  "metadata": {
    "discipline": "chemistry",
    "type": "computational study",
    "tags": ["DFT", "solid electrolyte", "lithium diffusion", "spinel", "strain effects"]
  },
  "targets": [
    {
      "target_id": "target_1",
      "compound_name": "Li0.25Mg0.5Al2.25O4",
      "molecular_formula": "Li0.25Mg0.5Al2.25O4",
      "intended_role": "studied_material",
      "prov": ["Page 1, Abstract", "Table I"]
    },
    {
      "target_id": "target_2",
      "compound_name": "Li0.5Al2.5O4",
      "molecular_formula": "Li0.5Al2.5O4",
      "intended_role": "studied_material",
      "prov": ["Page 1, Abstract", "Table I"]
    }
  ],
  "chemicals": [],
  "synthesis": {
    "steps": []
  },
  "workflow": {
    "timeline": [],
    "ambiguities": []
  },
  "characterization": [
    {
      "method": "Density Functional Theory (DFT)",
      "parameters": {
        "code": "VASP",
        "functional": "PBEsol",
        "pseudopotential": "PAW",
        "plane_wave_cutoff": {
          "value": 600,
          "unit": "eV",
          "notes": "550 eV for fixed cell shape calculations"
        },
        "k_point_grid": "3×3×3 Monkhorst-Pack",
        "cell_size": "56 atoms",
        "geometry_optimization_convergence": "forces < 1×10−2 eV Å−1"
      },
      "results": [],
      "interpretation": "",
      "prov": ["Methods section"]
    },
    {
      "method": "Climbing Image Nudged Elastic Band (CI-NEB)",
      "parameters": {
        "tensile_strain_range": "0–6%",
        "strain_types": ["isotropic", "biaxial (epitaxial)"],
        "stoichiometries": ["xLi = 0.25", "xLi = 0.5"]
      },
      "results": [
        {
          "metric": "Li diffusion barrier (unstrained, xLi=0.25)",
          "value": 0.38,
          "unit": "eV",
          "notes": "range 0.38–0.45 eV"
        },
        {
          "metric": "Li diffusion barrier (unstrained, xLi=0.5)",
          "value": 0.27,
          "unit": "eV",
          "notes": "range 0.27–0.48 eV"
        },
        {
          "metric": "Barrier reduction under isotropic 6% tensile strain",
          "value": 0.1,
          "unit": "eV",
          "notes": "typical decrease, max 0.32 eV"
        },
        {
          "metric": "Barrier change under biaxial 6% tensile strain",
          "value": 0.05,
          "unit": "eV",
          "notes": "typical decrease; individual changes −0.182 to +0.074 eV"
        }
      ],
      "interpretation": "Isotropic tensile strain significantly lowers Li diffusion barriers; biaxial strain has smaller, path-dependent effects.",
      "prov": ["Results section", "Figures 4–10"]
    }
  ],
  "analysis": {
    "methods": [
      {
        "method_name": "Electrostatic potential analysis",
        "results": [
          {
            "equation": "",
            "value": null,
            "unit": "",
            "notes": "Electrostatic potential profiles qualitatively correlate with diffusion barriers; correlation improves with increasing tensile strain."
          }
        ]
      }
    ]
  },
  "final_outcomes": {
    "yield": {
      "value": null,
      "unit": "%"
    },
    "capacity": {
      "value": null,
      "unit": "mAh g-1"
    },
    "cycle_life": null
  },
  "extraction_metadata": {
    "timestamp": "2023-11-26T16:00:00Z",
    "source_file": "provided_text_chunk",
    "processing_time": null
  }
}

File: src/data/extractions/Ong_et_al__-_2013_-_Phase_stability__electrochemical_stability_and_ion_reactions.json
{
  "schema": {
    "name": "Universal Chemistry Extraction Schema",
    "version": "2.1"
  },
  "units_policy": {
    "temperature": "K",
    "pressure": "bar",
    "time": "min",
    "mass": "g",
    "volume": "mL",
    "amount": "mmol",
    "concentration": "M",
    "capacity": "mAh g-1",
    "strict": true
  },
  "source": {
    "title": "Phase stability, electrochemical stability and ionic conductivity of the Li10/C61MP2X12 (M = Ge, Si, Sn, Al or P, and X = O, S or Se) family of superionic conductors",
    "doi": "10.1039/c2ee23355j",
    "authors": ["Shyue Ping Ong", "Yifei Mo", "William Davidson Richards", "Lincoln Miara", "Hyo Sug Lee", "Gerbrand Ceder"],
    "journal": "Energy & Environmental Science",
    "year": 2013
  },
  "metadata": {
    "discipline": "chemistry",
    "type": "computational study",
    "tags": ["solid electrolyte", "DFT", "AIMD", "ionic conductivity", "phase stability"]
  },
  "targets": [
    {
      "target_id": "target_1",
      "compound_name": "Li10GeP2S12",
      "molecular_formula": "Li10GeP2S12",
      "intended_role": "material under study",
      "prov": ["Main text", "Table 1", "Table 4"]
    },
    {
      "target_id": "target_2",
      "compound_name": "Li10SiP2S12",
      "molecular_formula": "Li10SiP2S12",
      "intended_role": "material under study",
      "prov": ["Table 1", "Table 4"]
    },
    {
      "target_id": "target_3",
      "compound_name": "Li10SnP2S12",
      "molecular_formula": "Li10SnP2S12",
      "intended_role": "material under study",
      "prov": ["Table 1", "Table 4"]
    },
    {
      "target_id": "target_4",
      "compound_name": "Li9P3S12",
      "molecular_formula": "Li9P3S12",
      "intended_role": "material under study",
      "prov": ["Table 1", "Table 4"]
    },
    {
      "target_id": "target_5",
      "compound_name": "Li11AlP2S12",
      "molecular_formula": "Li11AlP2S12",
      "intended_role": "material under study",
      "prov": ["Table 1", "Table 4"]
    },
    {
      "target_id": "target_6",
      "compound_name": "Li10GeP2O12",
      "molecular_formula": "Li10GeP2O12",
      "intended_role": "material under study",
      "prov": ["Table 1", "Table 4"]
    },
    {
      "target_id": "target_7",
      "compound_name": "Li10GeP2Se12",
      "molecular_formula": "Li10GeP2Se12",
      "intended_role": "material under study",
      "prov": ["Table 1", "Table 4"]
    },
    {
      "target_id": "target_8",
      "compound_name": "Li10SiP2O12",
      "molecular_formula": "Li10SiP2O12",
      "intended_role": "material under study",
      "prov": ["Table 1"]
    },
    {
      "target_id": "target_9",
      "compound_name": "Li10SnP2O12",
      "molecular_formula": "Li10SnP2O12",
      "intended_role": "material under study",
      "prov": ["Table 1"]
    },
    {
      "target_id": "target_10",
      "compound_name": "Li10SiP2Se12",
      "molecular_formula": "Li10SiP2Se12",
      "intended_role": "material under study",
      "prov": ["Table 1"]
    },
    {
      "target_id": "target_11",
      "compound_name": "Li10SnP2Se12",
      "molecular_formula": "Li10SnP2Se12",
      "intended_role": "material under study",
      "prov": ["Table 1"]
    }
  ],
  "chemicals": [],
  "synthesis": {
    "steps": []
  },
  "workflow": {
    "timeline": [],
    "ambiguities": []
  },
  "characterization": [],
  "analysis": {
    "methods": [
      {
        "method_name": "Phase stability (DFT)",
        "parameters": {
          "functional": "PBE",
          "k_point_density": "≥500/(number of atoms)",
          "spin_polarized": true
        },
        "results": [
          {"compound": "Li10SiP2O12", "metric": "Edecomp", "value": 92, "unit": "meV atom-1", "prov": ["Table 1"]},
          {"compound": "Li10GeP2O12", "metric": "Edecomp", "value": 96, "unit": "meV atom-1", "prov": ["Table 1"]},
          {"compound": "Li10SnP2O12", "metric": "Edecomp", "value": 97, "unit": "meV atom-1", "prov": ["Table 1"]},
          {"compound": "Li10SiP2S12", "metric": "Edecomp", "value": 19, "unit": "meV atom-1", "prov": ["Table 1"]},
          {"compound": "Li10GeP2S12", "metric": "Edecomp", "value": 25, "unit": "meV atom-1", "prov": ["Table 1"]},
          {"compound": "Li10SnP2S12", "metric": "Edecomp", "value": 25, "unit": "meV atom-1", "prov": ["Table 1"]},
          {"compound": "Li11AlP2S12", "metric": "Edecomp", "value": 60, "unit": "meV atom-1", "prov": ["Table 1"]},
          {"compound": "Li9P3S12", "metric": "Edecomp", "value": 22, "unit": "meV atom-1", "prov": ["Table 1"]},
          {"compound": "Li10SiP2Se12", "metric": "Edecomp", "value": 16, "unit": "meV atom-1", "prov": ["Table 1"]},
          {"compound": "Li10GeP2Se12", "metric": "Edecomp", "value": 16, "unit": "meV atom-1", "prov": ["Table 1"]},
          {"compound": "Li10SnP2Se12", "metric": "Edecomp", "value": 19, "unit": "meV atom-1", "prov": ["Table 1"]}
        ],
        "interpretation": "Oxides show high decomposition energies indicating poor stability, while sulfides/selenides are marginally metastable.",
        "prov": ["Table 1"]
      },
      {
        "method_name": "Li+ conductivity (AIMD)",
        "parameters": {
          "temperature_range": "600-1200 K",
          "functional": "PBE",
          "time_step": "2 fs"
        },
        "results": [
          {"compound": "Li10GeP2S12", "metric": "conductivity", "value": 13, "unit": "mS cm-1", "prov": ["Table 4"]},
          {"compound": "Li10GeP2S12", "metric": "activation_energy", "value": 0.21, "unit": "eV", "prov": ["Table 4"]},
          {"compound": "Li10SiP2S12", "metric": "conductivity", "value": 23, "unit": "mS cm-1", "prov": ["Table 4"]},
          {"compound": "Li10SiP2S12", "metric": "activation_energy", "value": 0.20, "unit": "eV", "prov": ["Table 4"]},
          {"compound": "Li10SnP2S12", "metric": "conductivity", "value": 6, "unit": "mS cm-1", "prov": ["Table 4"]},
          {"compound": "Li10SnP2S12", "metric": "activation_energy", "value": 0.24, "unit": "eV", "prov": ["Table 4"]},
          {"compound": "Li9P3S12", "metric": "conductivity", "value": 4, "unit": "mS cm-1", "prov": ["Table 4"]},
          {"compound": "Li9P3S12", "metric": "activation_energy", "value": 0.26, "unit": "eV", "prov": ["Table 4"]},
          {"compound": "Li11AlP2S12", "metric": "conductivity", "value": 33, "unit": "mS cm-1", "prov": ["Table 4"]},
          {"compound": "Li11AlP2S12", "metric": "activation_energy", "value": 0.18, "unit": "eV", "prov": ["Table 4"]},
          {"compound": "Li10GeP2O12", "metric": "conductivity", "value": 0.03, "unit": "mS cm-1", "prov": ["Table 4"]},
          {"compound": "Li10GeP2O12", "metric": "activation_energy", "value": 0.36, "unit": "eV", "prov": ["Table 4"]},
          {"compound": "Li10GeP2Se12", "metric": "conductivity", "value": 24, "unit": "mS cm-1", "prov": ["Table 4"]},
          {"compound": "Li10GeP2Se12", "metric": "activation_energy", "value": 0.19, "unit": "eV", "prov": ["Table 4"]}
        ],
        "interpretation": "Cation substitutions have minor impact; oxide substitution drastically reduces conductivity; selenide gives marginal improvement.",
        "prov": ["Table 4"]
      },
      {
        "method_name": "Lattice parameter scaling (AIMD)",
        "parameters": {
          "scaling_range": "-4% to +4%",
          "reference_compound": "Li10GeP2S12"
        },
        "results": [
          {"scaling": "-4%", "metric": "conductivity", "value": 4.6e-8, "unit": "mS cm-1", "prov": ["Table 5"]},
          {"scaling": "-4%", "metric": "activation_energy", "value": 0.59, "unit": "eV", "prov": ["Table 5"]},
          {"scaling": "-2%", "metric": "conductivity", "value": 4.8e-6, "unit": "mS cm-1", "prov": ["Table 5"]},
          {"scaling": "-2%", "metric": "activation_energy", "value": 0.47, "unit": "eV", "prov": ["Table 5"]},
          {"scaling": "-1%", "metric": "conductivity", "value": 1.7, "unit": "mS cm-1", "prov": ["Table 5"]},
          {"scaling": "-1%", "metric": "activation_energy", "value": 0.28, "unit": "eV", "prov": ["Table 5"]},
          {"scaling": "0%", "metric": "conductivity", "value": 13, "unit": "mS cm-1", "prov": ["Table 5"]},
          {"scaling": "0%", "metric": "activation_energy", "value": 0.23, "unit": "eV", "prov": ["Table 5"]},
          {"scaling": "+2%", "metric": "conductivity", "value": 44, "unit": "mS cm-1", "prov": ["Table 5"]},
          {"scaling": "+2%", "metric": "activation_energy", "value": 0.19, "unit": "eV", "prov": ["Table 5"]},
          {"scaling": "+4%", "metric": "conductivity", "value": 75, "unit": "mS cm-1", "prov": ["Table 5"]},
          {"scaling": "+4%", "metric": "activation_energy", "value": 0.17, "unit": "eV", "prov": ["Table 5"]}
        ],
        "interpretation": "Reducing lattice parameters sharply decreases conductivity; increases give only marginal gains.",
        "prov": ["Table 5"]
      },
      {
        "method_name": "Density of States (HSE)",
        "parameters": {
          "functional": "HSE06"
        },
        "results": [
          {"compound": "Li10GeP2S12", "metric": "band_gap", "value": 3.6, "unit": "eV", "prov": ["Main text"]},
          {"trend": "O > S > Se", "metric": "relative_band_gap", "value": "", "unit": "", "prov": ["Fig. 2"]}
        ],
        "interpretation": "Oxide substituted materials have larger intrinsic band gaps compared to sulfide and selenide analogues.",
        "prov": ["Fig. 2", "Main text"]
      }
    ]
  },
  "final_outcomes": {
    "yield": {
      "value": null,
      "unit": "%"
    },
    "capacity": {
      "value": null,
      "unit": "mAh g-1"
    },
    "cycle_life": null
  },
  "extraction_metadata": {
    "timestamp": "2023-10-01T00:00:00Z",
    "source_file": "extracted_text_chunk",
    "processing_time": null
  }
}
