Repository: meomeolucifr/BattSynth

# BattSynth: LLM-Extracted Chemical Synthesis Dataset for Battery Materials

A large-scale dataset of chemical synthesis procedures extracted from 605 battery material research papers using GPT-o3, with multi-metric quality assurance and human-in-the-loop verification.

## Dataset Overview

| Metric | Count |
|--------|-------|
| Total papers | 605 |
| Target compounds | 1,537 |
| Unique chemicals | 1,663 |
| Synthesis steps | 1,872 |
| Synthesis operations | 2,880 |
| Characterization entries | 2,048 |
| Characterization results | 4,086 |

File: src/data/extractions/Othman_et_al__-_2020_-_Recovery_of_metals_from_spent_lithium-ion_batterie_reactions.json
{
  "schema": {
    "name": "Universal Chemistry Extraction Schema",
    "version": "2.1"
  },
  "units_policy": {
    "temperature": "K",
    "pressure": "bar",
    "time": "min",
    "mass": "g",
    "volume": "mL",
    "amount": "mmol",
    "concentration": "M",
    "capacity": "mAh g-1",
    "strict": true
  },
  "source": {
    "title": "Recovery of metals from spent lithium-ion batteries using ionic liquid [P8888][Oleate]",
    "doi": "10.1016/j.seppur.2020.117435",
    "authors": [
      "Enas A. Othman",
      "Aloijsius G.J. van der Ham",
      "Henk Miedema",
      "Sascha R.A. Kersten"
    ],
    "journal": "Separation and Purification Technology",
    "year": 2020
  },
  "metadata": {
    "discipline": "chemistry",
    "type": "research article",
    "tags": [
      "ionic liquid",
      "solvent extraction",
      "lithium-ion battery recycling",
      "metal recovery"
    ]
  },
  "targets": [
    {
      "target_id": "target_1",
      "compound_name": "Tetraoctylphosphonium oleate",
      "molecular_formula": "",
      "intended_role": "ionic liquid product",
      "prov": [
        "Section 2.2"
      ]
    },
    {
      "target_id": "target_2",
      "compound_name": "Manganese(II) carbonate",
      "molecular_formula": "MnCO3",
      "intended_role": "recovered product",
      "prov": [
        "Section 3.1.2"
      ]
    },
    {
      "target_id": "target_3",
      "compound_name": "Nickel(II) carbonate",
      "molecular_formula": "NiCO3",
      "intended_role": "recovered product",
      "prov": [
        "Section 3.1.4"
      ]
    }
  ],
  "chemicals": [
    {
      "chemical_id": "chem_1",
      "name": "Oleic acid",
      "molecular_formula": "C18H34O2",
      "ontology": {
        "role": "reactant",
        "category": "organic acid"
      },
      "amount": {
        "value": 52.36,
        "unit": "g"
      },
      "notes": "0.19 mol",
      "prov": [
        "Section 2.2"
      ]
    },
    {
      "chemical_id": "chem_2",
      "name": "Sodium hydroxide",
      "molecular_formula": "NaOH",
      "ontology": {
        "role": "base",
        "category": "inorganic"
      },
      "amount": {
        "value": 12.74,
        "unit": "g"
      },
      "notes": "0.32 mol in 800 mL water",
      "prov": [
        "Section 2.2"
      ]
    },
    {
      "chemical_id": "chem_3",
      "name": "Water",
      "molecular_formula": "H2O",
      "ontology": {
        "role": "solvent",
        "category": "solvent"
      },
      "amount": {
        "value": null,
        "unit": ""
      },
      "notes": "800 mL for NaOH solution; 8 × 1 L washes; 10 wt% saturation",
      "prov": [
        "Section 2.2"
      ]
    },
    {
      "chemical_id": "chem_4",
      "name": "Tetraoctylphosphonium bromide",
      "molecular_formula": "",
      "ontology": {
        "role": "reactant",
        "category": "ionic liquid precursor"
      },
      "amount": {
        "value": 100,
        "unit": "g"
      },
      "notes": "0.18 mol",
      "prov": [
        "Section 2.2"
      ]
    },
    {
      "chemical_id": "chem_5",
      "name": "[P8888][Oleate]",
      "molecular_formula": "",
      "ontology": {
        "role": "product",
        "category": "ionic liquid"
      },
      "amount": {
        "value": null,
        "unit": ""
      },
      "notes": "density 0.894 g/mL; viscosity 0.134 Pa·s",
      "prov": [
        "Section 2.2"
      ]
    },
    {
      "chemical_id": "chem_6",
      "name": "Hydrochloric acid",
      "molecular_formula": "HCl",
      "ontology": {
        "role": "leaching acid",
        "category": "acid"
      },
      "amount": {
        "value": null,
        "unit": ""
      },
      "notes": "4–8 M in feed solution",
      "prov": [
        "Section 3.1.1"
      ]
    },
    {
      "chemical_id": "chem_7",
      "name": "Cobalt(II) chloride hexahydrate",
      "molecular_formula": "CoCl2·6H2O",
      "ontology": {
        "role": "metal salt",
        "category": "inorganic"
      },
      "amount": {
        "value": null,
        "unit": ""
      },
      "notes": "1 g Co per L feed",
      "prov": [
        "Section 2.3"
      ]
    },
    {
      "chemical_id": "chem_8",
      "name": "Nickel(II) chloride hexahydrate",
      "molecular_formula": "NiCl2·6H2O",
      "ontology": {
        "role": "metal salt",
        "category": "inorganic"
      },
      "amount": {
        "value": null,
        "unit": ""
      },
      "notes": "1.40 g/L Ni feed",
      "prov": [
        "Section 2.3"
      ]
    },
    {
      "chemical_id": "chem_9",
      "name": "Manganese(II) chloride dihydrate",
      "molecular_formula": "MnCl2·2H2O",
      "ontology": {
        "role": "metal salt",
        "category": "inorganic"
      },
      "amount": {
        "value": null,
        "unit": ""
      },
      "notes": "1.14 g/L Mn feed",
      "prov": [
        "Section 2.3"
      ]
    },
    {
      "chemical_id": "chem_10",
      "name": "Lithium chloride",
      "molecular_formula": "LiCl",
      "ontology": {
        "role": "metal salt",
        "category": "inorganic"
      },
      "amount": {
        "value": null,
        "unit": ""
      },
      "notes": "0.39 g/L Li feed",
      "prov": [
        "Section 2.3"
      ]
    },
    {
      "chemical_id": "chem_11",
      "name": "Ammonium hydroxide",
      "molecular_formula": "NH4OH",
      "ontology": {
        "role": "regeneration reagent",
        "category": "base"
      },
      "amount": {
        "value": null,
        "unit": ""
      },
      "notes": "1 M in regeneration solution",
      "prov": [
        "Section 3.1.2"
      ]
    },
    {
      "chemical_id": "chem_12",
      "name": "Ammonium carbonate",
      "molecular_formula": "(NH4)2CO3",
      "ontology": {
        "role": "regeneration reagent",
        "category": "salt"
      },
      "amount": {
        "value": null,
        "unit": ""
      },
      "notes": "1.2 M in RS-2; 2 M in second regeneration",
      "prov": [
        "Section 3.1.2"
      ]
    },
    {
      "chemical_id": "chem_13",
      "name": "Ammonium sulfate",
      "molecular_formula": "(NH4)2SO4",
      "ontology": {
        "role": "regeneration reagent",
        "category": "salt"
      },
      "amount": {
        "value": null,
        "unit": ""
      },
      "notes": "1 M in RS-2",
      "prov": [
        "Section 3.1.2"
      ]
    },
    {
      "chemical_id": "chem_14",
      "name": "Sodium carbonate",
      "molecular_formula": "Na2CO3",
      "ontology": {
        "role": "regeneration reagent",
        "category": "salt"
      },
      "amount": {
        "value": null,
        "unit": ""
      },
      "notes": "1 M in R-2; also used to pre-saturate IL",
      "prov": [
        "Section 3.1.4"
      ]
    },
    {
      "chemical_id": "chem_16",
      "name": "Manganese(II) carbonate",
      "molecular_formula": "MnCO3",
      "ontology": {
        "role": "precipitated product",
        "category": "inorganic"
      },
      "amount": {
        "value": null,
        "unit": ""
      },
      "notes": "formed during regeneration R-1",
      "prov": [
        "Section 3.1.2"
      ]
    },
    {
      "chemical_id": "chem_17",
      "name": "Nickel(II) carbonate",
      "molecular_formula": "NiCO3",
      "ontology": {
        "role": "precipitated product",
        "category": "inorganic"
      },
      "amount": {
        "value": null,
        "unit": ""
      },
      "notes": "formed during regeneration R-2",
      "prov": [
        "Section 3.1.4"
      ]
    }
  ],
  "synthesis": {
    "steps": [
      {
        "step_id": "step_1",
        "description": "Formation of sodium oleate",
        "operations": [
          {
            "action": "add",
            "parameters": {
              "inputs": [
                "chem_1",
                "chem_2"
              ]
            },
            "temperature": {
              "value": 318,
              "unit": "K"
            },
            "notes": "Oleic acid added to NaOH solution (800 mL)"
          },
          {
            "action": "stir",
            "parameters": {},
            "duration": {
              "value": 180,
              "unit": "min"
            },
            "temperature": {
              "value": 318,
              "unit": "K"
            },
            "notes": ""
          }
        ],
        "conditions": {
          "atmosphere": "",
          "pressure": {
            "value": null,
            "unit": ""
          }
        },
        "prov": [
          "Section 2.2"
        ]
      },
      {
        "step_id": "step_2",
        "description": "Quaternary phosphonium exchange to form IL",
        "operations": [
          {
            "action": "add",
            "parameters": {
              "inputs": [
                "chem_4"
              ]
            },
            "temperature": {
              "value": 348,
              "unit": "K"
            },
            "notes": ""
          },
          {
            "action": "stir",
            "parameters": {},
            "duration": {
              "value": 360,
              "unit": "min"
            },
            "temperature": {
              "value": 348,
              "unit": "K"
            },
            "notes": ""
          }
        ],
        "conditions": {
          "atmosphere": "",
          "pressure": {
            "value": null,
            "unit": ""
          }
        },
        "prov": [
          "Section 2.2"
        ]
      },
      {
        "step_id": "step_3",
        "description": "Washing of organic phase",
        "operations": [
          {
            "action": "wash",
            "parameters": {
              "inputs": [
                "chem_3"
              ]
            },
            "notes": "8 × 1 L warm water at 45 °C"
          }
        ],
        "conditions": {
          "temperature": {
            "value": 318,
            "unit": "K"
          },
          "pressure": {
            "value": null,
            "unit": ""
          }
        },
        "prov": [
          "Section 2.2"
        ]
      },
      {
        "step_id": "step_4",
        "description": "Vacuum drying of IL",
        "operations": [
          {
            "action": "dry",
            "parameters": {},
            "temperature": {
              "value": 323,
              "unit": "K"
            },
            "notes": "under vacuum"
          }
        ],
        "conditions": {
          "pressure": {
            "value": null,
            "unit": ""
          }
        },
        "prov": [
          "Section 2.2"
        ]
      },
      {
        "step_id": "step_5",
        "description": "Saturation of IL with water",
        "operations": [
          {
            "action": "mix",
            "parameters": {
              "inputs": [
                "chem_3"
              ]
            },
            "duration": {
              "value": 1440,
              "unit": "min"
            },
            "temperature": {
              "value": 298,
              "unit": "K"
            },
            "notes": "10 wt% water for 24 h"
          },
          {
            "action": "remove",
            "parameters": {
              "inputs": [
                "chem_3"
              ]
            },
            "notes": "remaining water removed (method not specified)"
          }
        ],
        "conditions": {},
        "prov": [
          "Section 2.2"
        ]
      },
      {
        "step_id": "step_6",
        "description": "Extraction E-1 of Co and Mn",
        "operations": [
          {
            "action": "mix",
            "parameters": {
              "inputs": [
                "chem_5",
                "chem_7",
                "chem_9",
                "chem_8",
                "chem_10",
                "chem_6"
              ]
            },
            "duration": {
              "value": 5,
              "unit": "min"
            },
            "temperature": {
              "value": 295,
              "unit": "K"
            },
            "notes": "5 mL feed + 5 mL IL, 40 rpm; pH < 0 (8 M HCl)"
          },
          {
            "action": "centrifuge",
            "parameters": {},
            "duration": {
              "value": 10,
              "unit": "min"
            },
            "temperature": {
              "value": 295,
              "unit": "K"
            },
            "notes": "3750 rpm"
          }
        ],
        "conditions": {},
        "prov": [
          "Section 2.3"
        ]
      },
      {
        "step_id": "step_7",
        "description": "Regeneration R-1A (Co/Mn separation)",
        "operations": [
          {
            "action": "mix",
            "parameters": {
              "inputs": [
                "chem_11",
                "chem_12",
                "chem_13"
              ]
            },
            "duration": {
              "value": 120,
              "unit": "min"
            },
            "temperature": {
              "value": 295,
              "unit": "K"
            },
            "notes": "1 M NH4OH, 1.2 M (NH4)2CO3, 1 M (NH4)2SO4, 5 mL"
          },
          {
            "action": "centrifuge",
            "parameters": {},
            "duration": {
              "value": 10,
              "unit": "min"
            },
            "temperature": {
              "value": 295,
              "unit": "K"
            },
            "notes": "3750 rpm"
          }
        ],
        "conditions": {},
        "prov": [
          "Section 3.1.2"
        ]
      },
      {
        "step_id": "step_8",
        "description": "Second regeneration R-1B for Mn",
        "operations": [
          {
            "action": "mix",
            "parameters": {
              "inputs": [
                "chem_12"
              ]
            },
            "duration": {
              "value": 120,
              "unit": "min"
            },
            "temperature": {
              "value": 295,
              "unit": "K"
            },
            "notes": "2 M (NH4)2CO3, 5 mL"
          },
          {
            "action": "centrifuge",
            "parameters": {},
            "duration": {
              "value": 10,
              "unit": "min"
            },
            "temperature": {
              "value": 295,
              "unit": "K"
            },
            "notes": "3750 rpm"
          }
        ],
        "conditions": {},
        "prov": [
          "Section 3.1.2"
        ]
      },
      {
        "step_id": "step_9",
        "description": "pH adjustment of raffinate for Ni extraction",
        "operations": [
          {
            "action": "adjust_pH",
            "parameters": {
              "inputs": [
                "chem_2"
              ]
            },
            "notes": "to pH 1–2 using NaOH"
          }
        ],
        "conditions": {},
        "prov": [
          "Section 3.1.3"
        ]
      },
      {
        "step_id": "step_10",
        "description": "Extraction E-2 of Ni (and Li)",
        "operations": [
          {
            "action": "mix",
            "parameters": {
              "inputs": [
                "chem_5",
                "chem_8",
                "chem_10"
              ]
            },
            "duration": {
              "value": 5,
              "unit": "min"
            },
            "temperature": {
              "value": 295,
              "unit": "K"
            },
            "notes": "IL pre-saturated with Na2CO3"
          },
          {
            "action": "centrifuge",
            "parameters": {},
            "duration": {
              "value": 10,
              "unit": "min"
            },
            "temperature": {
              "value": 295,
              "unit": "K"
            },
            "notes": "3750 rpm"
          }
        ],
        "conditions": {},
        "prov": [
          "Section 3.1.3"
        ]
      },
      {
        "step_id": "step_11",
        "description": "Regeneration R-2 separating Ni and Li",
        "operations": [
          {
            "action": "mix",
            "parameters": {
              "inputs": [
                "chem_14"
              ]
            },
            "duration": {
              "value": 120,
              "unit": "min"
            },
            "temperature": {
              "value": 295,
              "unit": "K"
            },
            "notes": "1 M Na2CO3, 5 mL"
          },
          {
            "action": "centrifuge",
            "parameters": {},
            "duration": {
              "value": 10,
              "unit": "min"
            },
            "temperature": {
              "value": 295,
              "unit": "K"
            },
            "notes": "3750 rpm"
          }
        ],
        "conditions": {},
        "prov": [
          "Section 3.1.4"
        ]
      }
    ]
  },
  "workflow": {
    "timeline": [
      {
        "step_ref": "step_1",
        "description": "Synthesize sodium oleate"
      },
      {
        "step_ref": "step_2",
        "description": "React with tetraoctylphosphonium bromide to form IL"
      },
      {
        "step_ref": "step_3",
        "description": "Wash organic phase"
      },
      {
        "step_ref": "step_4",
        "description": "Dry IL under vacuum"
      },
      {
        "step_ref": "step_5",
        "description": "Saturate IL with water"
      },
      {
        "step_ref": "step_6",
        "description": "First extraction of Co/Mn from acidic feed"
      },
      {
        "step_ref": "step_7",
        "description": "Regeneration to separate Co (solution) and Mn (precipitate)"
      },
      {
        "step_ref": "step_8",
        "description": "Additional regeneration to improve Mn recovery"
      },
      {
        "step_ref": "step_9",
        "description": "pH adjustment of raffinate"
      },
      {
        "step_ref": "step_10",
        "description": "Second extraction for Ni"
      },
      {
        "step_ref": "step_11",
        "description": "Regeneration yielding NiCO3 precipitate and Li in solution"
      }
    ],
    "ambiguities": [
      {
        "issue": "Water removal method after saturation not specified",
        "excerpt": "After removal of the remaining water"
      },
      {
        "issue": "Exact rpm during regeneration mixing not provided",
        "excerpt": "regenerated with 5 mL ... solutions for 2 hrs."
      }
    ]
  },
  "characterization": [
    {
      "method": "1H NMR",
      "parameters": {
        "frequency": "400 MHz",
        "solvent": "CDCl3"
      },
      "results": [
        {
          "metric": "chemical shifts",
          "value": "δ 5.35 (2H, m), 2.80 (~2H, br, water), 2.40 (12H, m), 2.21 (2H, t, J=7.7 Hz), 2.01 (4H, m), 1.59 (2H, m), 1.50 (14H, m), 1.30 (50H, d), 0.90 (15H, t, J=6.8 Hz)",
          "unit": ""
        }
      ],
      "interpretation": "Purity within 2% error of theoretical",
      "prov": [
        "Section 2.2"
      ]
    },
    {
      "method": "Karl Fischer titration",
      "parameters": {},
      "results": [
        {
          "metric": "water content",
          "value": "saturated at 10 wt%",
          "unit": "%"
        }
      ],
      "interpretation": "",
      "prov": [
        "Section 2.2"
      ]
    },
    {
      "method": "Physical property measurement",
      "parameters": {},
      "results": [
        {
          "metric": "density",
          "value": 0.894,
          "unit": "g mL-1"
        },
        {
          "metric": "viscosity",
          "value": 0.134,
          "unit": "Pa s"
        },
        {
          "metric": "pH",
          "value": 9.7,
          "unit": ""
        },
        {
          "metric": "conductivity",
          "value": 190,
          "unit": "µS cm-1"
        }
      ],
      "interpretation": "",
      "prov": [
        "Section 2.2"
      ]
    },
    {
      "method": "FTIR",
      "parameters": {},
      "results": [
        {
          "metric": "MnCO3 signature",
          "value": "matches literature",
          "unit": ""
        }
      ],
      "interpretation": "Confirms MnCO3 precipitate",
      "prov": [
        "Appendix E"
      ]
    },
    {
      "method": "FTIR",
      "parameters": {},
      "results": [
        {
          "metric": "NiCO3 signature",
          "value": "matches standard sample",
          "unit": ""
        }
      ],
      "interpretation": "Confirms NiCO3 precipitate",
      "prov": [
        "Appendix E"
      ]
    }
  ],
  "analysis": {
    "methods": [
      {
        "method_name": "Extraction efficiency calculation",
        "results": [
          {
            "equation": "E = (Cf,o – Cr,i)/Cf,o × 100%",
            "value": 99,
            "unit": "%",
            "notes": "Co extraction at 8 M HCl, stage 1"
          },
          {
            "equation": "E = (Cf,o – Cr,i)/Cf,o × 100%",
            "value": 89,
            "unit": "%",
            "notes": "Mn extraction at 8 M HCl, stage 1"
          }
        ],
        "prov": [
          "Section 3.1.1",
          "Table 4"
        ]
      }
    ]
  },
  "final_outcomes": {
    "yield": {
      "value": null,
      "unit": "%"
    },
    "capacity": {
      "value": null,
      "unit": "mAh g-1"
    },
    "cycle_life": null
  },
  "extraction_metadata": {
    "timestamp": "2024-06-08T10:30:00Z",
    "source_file": "text_chunk_provided",
    "processing_time": null
  }
}

File: src/data/extractions/Oukassi_et_al__-_2019_-_Transparent_Thin_Film_Solid-State_Lithium_Ion_Batt_reactions.json
{
  "schema": {
    "name": "Universal Chemistry Extraction Schema",
    "version": "2.1"
  },
  "units_policy": {
    "temperature": "K",
    "pressure": "bar",
    "time": "min",
    "mass": "g",
    "volume": "mL",
    "amount": "mmol",
    "concentration": "M",
    "capacity": "mAh g-1",
    "strict": true
  },
  "source": {
    "title": "Transparent Thin Film Solid-State Lithium Ion Batteries",
    "doi": "10.1021/acsami.8b16364",
    "authors": [
      "Sami Oukassi",
      "Loic Baggetto",
      "Christophe Dubarry",
      "Lucie Le Van-Jodin",
      "Séverine Poncet",
      "Raphaël Salot"
    ],
    "journal": "ACS Applied Materials & Interfaces",
    "year": 2019
  },
  "metadata": {
    "discipline": "chemistry",
    "type": "research article",
    "tags": [
      "solid-state battery",
      "thin film",
      "transparent device"
    ]
  },
  "targets": [
    {
      "target_id": "target_1",
      "compound_name": "Transparent thin film lithium ion battery (LiCoO2/LiPON/Si grid structure)",
      "molecular_formula": "",
      "intended_role": "product",
      "prov": ["Figure 1", "Experimental Section 2.2"]
    }
  ],
  "chemicals": [
    {
      "chemical_id": "chem_1",
      "name": "Titanium",
      "molecular_formula": "Ti",
      "ontology": {
        "role": "current collector/adhesion layer",
        "category": "inorganic"
      },
      "amount": {
        "value": null,
        "unit": ""
      },
      "notes": "Sputtering target for bottom adhesion layer and top current collector",
      "prov": ["Table 1", "Section 2.2"]
    },
    {
      "chemical_id": "chem_2",
      "name": "Platinum",
      "molecular_formula": "Pt",
      "ontology": {
        "role": "current collector",
        "category": "metal"
      },
      "amount": {
        "value": null,
        "unit": ""
      },
      "notes": "Sputtered bottom current collector",
      "prov": ["Table 1"]
    },
    {
      "chemical_id": "chem_3",
      "name": "Lithium cobalt oxide",
      "molecular_formula": "LiCoO2",
      "ontology": {
        "role": "positive electrode",
        "category": "inorganic"
      },
      "amount": {
        "value": null,
        "unit": ""
      },
      "notes": "Sputtered cathode material",
      "prov": ["Table 1"]
    },
    {
      "chemical_id": "chem_4",
      "name": "Lithium phosphate",
      "molecular_formula": "Li3PO4",
      "ontology": {
        "role": "precursor for LiPON",
        "category": "inorganic"
      },
      "amount": {
        "value": null,
        "unit": ""
      },
      "notes": "RF sputtering target to form LiPON electrolyte",
      "prov": ["Table 1"]
    },
    {
      "chemical_id": "chem_5",
      "name": "Silicon",
      "molecular_formula": "Si",
      "ontology": {
        "role": "negative electrode",
        "category": "inorganic"
      },
      "amount": {
        "value": null,
        "unit": ""
      },
      "notes": "Sputtered anode material",
      "prov": ["Table 1"]
    },
    {
      "chemical_id": "chem_6",
      "name": "Argon",
      "molecular_formula": "Ar",
      "ontology": {
        "role": "process gas",
        "category": "inorganic gas"
      },
      "amount": {
        "value": null,
        "unit": ""
      },
      "notes": "Sputtering atmosphere; flow rates 45–130 sccm",
      "prov": ["Table 1"]
    },
    {
      "chemical_id": "chem_7",
      "name": "Oxygen",
      "molecular_formula": "O2",
      "ontology": {
        "role": "reactive sputtering gas",
        "category": "gas"
      },
      "amount": {
        "value": null,
        "unit": ""
      },
      "notes": "Used during LiCoO2 deposition at 70 sccm",
      "prov": ["Table 1"]
    },
    {
      "chemical_id": "chem_8",
      "name": "Nitrogen",
      "molecular_formula": "N2",
      "ontology": {
        "role": "reactive sputtering gas",
        "category": "gas"
      },
      "amount": {
        "value": null,
        "unit": ""
      },
      "notes": "Used during LiPON deposition at 11 sccm",
      "prov": ["Table 1"]
    },
    {
      "chemical_id": "chem_9",
      "name": "Sulfuric acid",
      "molecular_formula": "H2SO4",
      "ontology": {
        "role": "etchant component",
        "category": "acid"
      },
      "amount": {
        "value": null,
        "unit": ""
      },
      "notes": "Used in 1:1 H2SO4:H2O solution for wet etching LiCoO2 and LiPON",
      "prov": ["Section 2.2"]
    },
    {
      "chemical_id": "chem_10",
      "name": "Water",
      "molecular_formula": "H2O",
      "ontology": {
        "role": "solvent",
        "category": "solvent"
      },
      "amount": {
        "value": null,
        "unit": ""
      },
      "notes": "Component of etching solutions",
      "prov": ["Section 2.2"]
    },
    {
      "chemical_id": "chem_11",
      "name": "Hydrochloric acid",
      "molecular_formula": "HCl",
      "ontology": {
        "role": "etchant component",
        "category": "acid"
      },
      "amount": {
        "value": null,
        "unit": ""
      },
      "notes": "Used in 1HCl:3HNO3 solution for Pt etching",
      "prov": ["Section 2.2"]
    },
    {
      "chemical_id": "chem_12",
      "name": "Nitric acid",
      "molecular_formula": "HNO3",
      "ontology": {
        "role": "etchant component",
        "category": "acid"
      },
      "amount": {
        "value": null,
        "unit": ""
      },
      "notes": "Used with HCl for Pt etching",
      "prov": ["Section 2.2"]
    },
    {
      "chemical_id": "chem_13",
      "name": "Trifluoromethane",
      "molecular_formula": "CHF3",
      "ontology": {
        "role": "plasma etchant gas",
        "category": "gas"
      },
      "amount": {
        "value": null,
        "unit": ""
      },
      "notes": "Used in CHF3/Ar plasma for Si/Ti dry etch",
      "prov": ["Section 2.2"]
    },
    {
      "chemical_id": "chem_14",
      "name": "SPR 220 photoresist",
      "molecular_formula": "",
      "ontology": {
        "role": "photoresist",
        "category": "organic polymer"
      },
      "amount": {
        "value": null,
        "unit": ""
      },
      "notes": "Used for all photolithography steps",
      "prov": ["Section 2.2"]
    },
    {
      "chemical_id": "chem_15",
      "name": "Schott AF32 glass wafer",
      "molecular_formula": "",
      "ontology": {
        "role": "substrate",
        "category": "inorganic"
      },
      "amount": {
        "value": null,
        "unit": ""
      },
      "notes": "200 mm diameter glass substrate",
      "prov": ["Section 2.1"]
    }
  ],
  "synthesis": {
    "steps": [
      {
        "step_id": "step_1",
        "description": "Substrate preparation",
        "operations": [
          {
            "action": "select substrate",
            "parameters": {
              "inputs": ["chem_15"]
            },
            "notes": "200 mm diameter Schott AF32 glass wafers used as starting substrates"
          }
        ],
        "conditions": {
          "atmosphere": "Ar-filled glovebox",
          "pressure": {
            "value": null,
            "unit": ""
          }
        },
        "prov": ["Section 2.1"]
      },
      {
        "step_id": "step_2",
        "description": "Sputter deposition of Ti adhesion layer and Pt bottom current collector",
        "operations": [
          {
            "action": "sputter deposit",
            "parameters": {
              "inputs": ["chem_1"],
              "power": "2.7 W cm-2 DC",
              "pressure": "1 Pa",
              "gas": "Ar 45 sccm",
              "rate": "33 nm min-1"
            },
            "notes": ""
          },
          {
            "action": "sputter deposit",
            "parameters": {
              "inputs": ["chem_2"],
              "power": "0.5 W cm-2 DC",
              "pressure": "1.4 Pa",
              "gas": "Ar 70 sccm",
              "rate": "42 nm min-1"
            },
            "notes": ""
          }
        ],
        "conditions": {
          "atmosphere": "Ar",
          "pressure": {
            "value": 1,
            "unit": "bar",
            "notes": "deposition pressures given above are ~1 Pa, recorded in notes"
          }
        },
        "prov": ["Table 1", "Section 2.2"]
      },
      {
        "step_id": "step_3",
        "description": "Photolithography patterning of bottom collector",
        "operations": [
          {
            "action": "coat photoresist",
            "parameters": {
              "inputs": ["chem_14"]
            },
            "notes": ""
          },
          {
            "action": "UV expose",
            "parameters": {
              "equipment": "EVG 640 mask aligner"
            },
            "notes": ""
          },
          {
            "action": "develop",
            "parameters": {},
            "notes": ""
          }
        ],
        "conditions": {},
        "prov": ["Section 2.2"]
      },
      {
        "step_id": "step_4",
        "description": "Wet etching of Pt bottom collector",
        "operations": [
          {
            "action": "wet etch",
            "parameters": {
              "inputs": ["chem_11", "chem_12"],
              "ratio": "1 HCl : 3 HNO3"
            },
            "notes": ""
          }
        ],
        "conditions": {},
        "prov": ["Section 2.2"]
      },
      {
        "step_id": "step_5",
        "description": "Sputter deposition of LiCoO2 cathode layer",
        "operations": [
          {
            "action": "sputter deposit",
            "parameters": {
              "inputs": ["chem_3"],
              "power": "2.3 W cm-2 DC",
              "pressure": "2 Pa",
              "gas": "Ar 130 sccm, O2 70 sccm"
            },
            "notes": ""
          }
        ],
        "conditions": {
          "atmosphere": "Ar/O2 mixture",
          "pressure": {
            "value": null,
            "unit": ""
          }
        },
        "prov": ["Table 1"]
      },
      {
        "step_id": "step_6",
        "description": "Patterning and wet etching of LiCoO2 grid",
        "operations": [
          {
            "action": "photolithography",
            "parameters": {
              "inputs": ["chem_14"]
            },
            "notes": ""
          },
          {
            "action": "wet etch",
            "parameters": {
              "inputs": ["chem_9", "chem_10"],
              "ratio": "1 H2SO4 : 1 H2O"
            },
            "notes": ""
          }
        ],
        "conditions": {},
        "prov": ["Section 2.2"]
      },
      {
        "step_id": "step_7",
        "description": "Sputter deposition of LiPON solid electrolyte",
        "operations": [
          {
            "action": "sputter deposit",
            "parameters": {
              "inputs": ["chem_4"],
              "power": "1.8 W cm-2 RF",
              "pressure": "0.6 Pa",
              "gas": "Ar 100 sccm, N2 11 sccm"
            },
            "notes": "Forms LiPON thin film"
          }
        ],
        "conditions": {
          "atmosphere": "Ar/N2 mixture",
          "pressure": {
            "value": null,
            "unit": ""
          }
        },
        "prov": ["Table 1"]
      },
      {
        "step_id": "step_8",
        "description": "Etching of LiPON in dicing streets",
        "operations": [
          {
            "action": "wet etch",
            "parameters": {
              "inputs": ["chem_9", "chem_10"],
              "ratio": "1 H2SO4 : 1 H2O"
            },
            "notes": "LiPON only etched at device edges"
          }
        ],
        "conditions": {},
        "prov": ["Section 2.2"]
      },
      {
        "step_id": "step_9",
        "description": "Sputter deposition of Si anode layer",
        "operations": [
          {
            "action": "sputter deposit",
            "parameters": {
              "inputs": ["chem_5"],
              "power": "1.3 W cm-2 DC",
              "pressure": "0.7 Pa",
              "gas": "Ar 100 sccm",
              "rate": "24 nm min-1"
            },
            "notes": ""
          }
        ],
        "conditions": {},
        "prov": ["Table 1"]
      },
      {
        "step_id": "step_10",
        "description": "Deposition of top Ti current collector",
        "operations": [
          {
            "action": "sputter deposit",
            "parameters": {
              "inputs": ["chem_1"]
            },
            "notes": "Conditions not detailed"
          }
        ],
        "conditions": {},
        "prov": ["Section 2.2"]
      },
      {
        "step_id": "step_11",
        "description": "Dry etching of Si/Ti top layers to define grid",
        "operations": [
          {
            "action": "dry etch",
            "parameters": {
              "inputs": ["chem_13", "chem_6"],
              "equipment": "Corial IL200",
              "gas_mixture": "CHF3/Ar plasma"
            },
            "notes": ""
          }
        ],
        "conditions": {},
        "prov": ["Section 2.2"]
      },
      {
        "step_id": "step_12",
        "description": "Laser ablation singulation of individual devices",
        "operations": [
          {
            "action": "laser ablation",
            "parameters": {
              "wavelength": "10.6 µm",
              "power": "20 W",
              "speed": "2 mm s-1"
            },
            "notes": "Produces 25 × 25 mm² single TFBs"
          }
        ],
        "conditions": {},
        "prov": ["Section 2.2"]
      }
    ]
  },
  "workflow": {
    "timeline": [
      {
        "step_ref": "step_1",
        "description": "Substrate selection and preparation"
      },
      {
        "step_ref": "step_2",
        "description": "Deposit Ti/Pt bottom collector"
      },
      {
        "step_ref": "step_3",
        "description": "Pattern bottom collector"
      },
      {
        "step_ref": "step_4",
        "description": "Etch Pt"
      },
      {
        "step_ref": "step_5",
        "description": "Deposit LiCoO2 cathode"
      },
      {
        "step_ref": "step_6",
        "description": "Pattern LiCoO2"
      },
      {
        "step_ref": "step_7",
        "description": "Deposit LiPON electrolyte"
      },
      {
        "step_ref": "step_8",
        "description": "Etch LiPON in streets"
      },
      {
        "step_ref": "step_9",
        "description": "Deposit Si anode"
      },
      {
        "step_ref": "step_10",
        "description": "Deposit top Ti collector"
      },
      {
        "step_ref": "step_11",
        "description": "Dry etch Si/Ti grid"
      },
      {
        "step_ref": "step_12",
        "description": "Laser singulation of devices"
      }
    ],
    "ambiguities": [
      {
        "issue": "Deposition thicknesses of individual layers not fully specified for all experiments",
        "excerpt": "the thicknesses match very well with the intended values"
      },
      {
        "issue": "Exact amount/volume of etching solutions not provided",
        "excerpt": "Wet etching of LiCoO2 and LiPON was realized in 1H2SO4:1H2O solution"
      }
    ]
  },
  "characterization": [
    {
      "method": "FE-SEM/FIB",
      "parameters": {
        "accelerating_voltage": null,
        "sample_coating": "local Pt layer to avoid damage"
      },
      "results": [
        {
          "metric": "film conformity",
          "value": "excellent conformal coverage observed",
          "unit": ""
        }
      ],
      "interpretation": "Distinct layers with no delamination",
      "prov": ["Section 3.1", "Figure 2"]
    },
    {
      "method": "ToF-SIMS",
      "parameters": {
        "analysis_beam": "25 keV Bi3+",
        "sputter_beam": "2 keV Cs+",
        "area": "200 × 200 µm²",
        "temperature": "< 173 K"
      },
      "results": [
        {
          "metric": "elemental distribution",
          "value": "Li, O, P, N, Si, Ti profiled; Li accumulation in Si after 50 cycles",
          "unit": ""
        }
      ],
      "interpretation": "Evidence of Li entrapment and interfacial oxidation after cycling",
      "prov": ["Section 3.3.2", "Figure 8"]
    },
    {
      "method": "UV–vis spectrophotometry",
      "parameters": {},
      "results": [
        {
          "metric": "average transmittance",
          "value": 60,
          "unit": "%"
        },
        {
          "metric": "haze",
          "value": 3,
          "unit": "%"
        }
      ],
      "interpretation": "High optical transparency maintained by grid design",
      "prov": ["Abstract", "Figure 3", "Figure 4"]
    },
    {
      "method": "Galvanostatic cycling",
      "parameters": {
        "current": "C/2 rate (~25 μA)",
        "voltage_range": "3–4.2 V",
        "temperature": "298 K"
      },
      "results": [
        {
          "metric": "discharge capacity (cycle 1)",
          "value": 0.15,
          "unit": "mAh"
        },
        {
          "metric": "capacity fade rate (cycles 1–50)",
          "value": 0.15,
          "unit": "% per cycle"
        },
        {
          "metric": "capacity fade rate (cycles 50–100)",
          "value": 0.05,
          "unit": "% per cycle"
        }
      ],
      "interpretation": "Two-phase capacity decay attributed to Li loss and Si phase changes",
      "prov": ["Abstract", "Figure 7"]
    },
    {
      "method": "Electrochemical Impedance Spectroscopy",
      "parameters": {},
      "results": [
        {
          "metric": "interfacial resistance increase (100 cycles, 4.2 V)",
          "value": 1.5,
          "unit": "relative increase"
        }
      ],
      "interpretation": "Growth of medium–low frequency semicircle indicates rising interfacial resistance",
      "prov": ["Figure 7b", "Figure 7c"]
    }
  ],
  "analysis": {
    "methods": [
      {
        "method_name": "Optical transmittance vs geometry correlation",
        "results": [
          {
            "equation": "Tg,800 = Tglass/LiPON * (X1/(X1+X2))^2",
            "value": 0.997,
            "unit": "correlation coefficient"
          }
        ]
      },
      {
        "method_name": "Capacity vs transmittance linear fit",
        "results": [
          {
            "equation": "Capacity ∝ Active area",
            "value": null,
            "unit": ""
          }
        ]
      }
    ]
  },
  "final_outcomes": {
    "yield": {
      "value": null,
      "unit": "%"
    },
    "capacity": {
      "value": null,
      "unit": "mAh g-1"
    },
    "cycle_life": 100
  },
  "extraction_metadata": {
    "timestamp": "2023-10-05T00:00:00Z",
    "source_file": "",
    "processing_time": null
  }
}
