Repository: meomeolucifr/BattSynth

# BattSynth: LLM-Extracted Chemical Synthesis Dataset for Battery Materials

A large-scale dataset of chemical synthesis procedures extracted from 605 battery material research papers using GPT-o3, with multi-metric quality assurance and human-in-the-loop verification.

## Dataset Overview

| Metric | Count |
|--------|-------|
| Total papers | 605 |
| Target compounds | 1,537 |
| Unique chemicals | 1,663 |
| Synthesis steps | 1,872 |
| Synthesis operations | 2,880 |
| Characterization entries | 2,048 |
| Characterization results | 4,086 |

File: src/data/extractions/Park_and_Goodenough_-_2017_-_Dendrite_Suppressed_Lithium_Plating_from_a_Liquid__reactions.json
{
  "schema": {
    "name": "Universal Chemistry Extraction Schema",
    "version": "2.1"
  },
  "units_policy": {
    "temperature": "K",
    "pressure": "bar",
    "time": "min",
    "mass": "g",
    "volume": "mL",
    "amount": "mmol",
    "concentration": "M",
    "capacity": "mAh g-1",
    "strict": true
  },
  "source": {
    "title": "Dendrite-Suppressed Lithium Plating from a Liquid Electrolyte via Wetting of Li3N",
    "doi": "10.1002/aenm.201700732",
    "authors": ["Kyusung Park", "John B. Goodenough"],
    "journal": "Advanced Energy Materials",
    "year": 2017
  },
  "metadata": {
    "discipline": "chemistry",
    "type": "materials synthesis and electrochemistry",
    "tags": ["lithium metal anode", "Li3N coating", "dendrite suppression"]
  },
  "targets": [
    {
      "target_id": "target_1",
      "compound_name": "Li3N-modified Li electrode",
      "molecular_formula": "",
      "intended_role": "modified electrode",
      "prov": ["Figure 1", "Experimental Section"]
    },
    {
      "target_id": "target_2",
      "compound_name": "Al2O3-modified Li electrode",
      "molecular_formula": "",
      "intended_role": "comparative modified electrode",
      "prov": ["Figure 1", "Experimental Section"]
    }
  ],
  "chemicals": [
    {
      "chemical_id": "chem_1",
      "name": "Lithium nitride",
      "molecular_formula": "Li3N",
      "ontology": {
        "role": "coating material",
        "category": "inorganic"
      },
      "amount": {
        "value": null,
        "unit": "g"
      },
      "notes": "commercial powder, ground in Ar-filled glove box",
      "prov": ["Experimental Section"]
    },
    {
      "chemical_id": "chem_2",
      "name": "Aluminum oxide",
      "molecular_formula": "Al2O3",
      "ontology": {
        "role": "coating material",
        "category": "inorganic"
      },
      "amount": {
        "value": null,
        "unit": "g"
      },
      "notes": "commercial powder, dried at 120 °C",
      "prov": ["Experimental Section"]
    },
    {
      "chemical_id": "chem_3",
      "name": "Lithium metal foil",
      "molecular_formula": "Li",
      "ontology": {
        "role": "substrate / anode",
        "category": "inorganic"
      },
      "amount": {
        "value": null,
        "unit": "g"
      },
      "notes": "fresh foil",
      "prov": ["Experimental Section"]
    },
    {
      "chemical_id": "chem_4",
      "name": "Lithium hexafluorophosphate",
      "molecular_formula": "LiPF6",
      "ontology": {
        "role": "electrolyte salt",
        "category": "salt"
      },
      "amount": {
        "value": 1,
        "unit": "M"
      },
      "notes": "in carbonate solvent blend",
      "prov": ["Experimental Section"]
    },
    {
      "chemical_id": "chem_5",
      "name": "Ethylene carbonate",
      "molecular_formula": "C3H4O3",
      "ontology": {
        "role": "solvent",
        "category": "organic"
      },
      "amount": {
        "value": null,
        "unit": "mL"
      },
      "notes": "part of 1:1 EC/DEC blend",
      "prov": ["Experimental Section"]
    },
    {
      "chemical_id": "chem_6",
      "name": "Diethylene carbonate",
      "molecular_formula": "C5H10O4",
      "ontology": {
        "role": "solvent",
        "category": "organic"
      },
      "amount": {
        "value": null,
        "unit": "mL"
      },
      "notes": "part of 1:1 EC/DEC blend",
      "prov": ["Experimental Section"]
    },
    {
      "chemical_id": "chem_7",
      "name": "Argon",
      "molecular_formula": "Ar",
      "ontology": {
        "role": "atmosphere",
        "category": "inert gas"
      },
      "amount": {
        "value": null,
        "unit": ""
      },
      "notes": "glove box atmosphere",
      "prov": ["Experimental Section"]
    }
  ],
  "synthesis": {
    "steps": [
      {
        "step_id": "step_1",
        "description": "Grinding Li3N powder to expose fresh surface",
        "operations": [
          {
            "action": "grind",
            "parameters": {
              "inputs": ["chem_1"]
            },
            "notes": "performed in Ar-filled glove box"
          }
        ],
        "conditions": {
          "atmosphere": "Ar",
          "temperature": {
            "value": null,
            "unit": "K"
          },
          "pressure": {
            "value": null,
            "unit": "bar"
          }
        },
        "prov": ["Experimental Section"]
      },
      {
        "step_id": "step_2",
        "description": "Drying Al2O3 powder to remove surface moisture",
        "operations": [
          {
            "action": "dry",
            "parameters": {
              "inputs": ["chem_2"]
            },
            "temperature": {
              "value": 393,
              "unit": "K"
            },
            "notes": "120 °C as reported"
          }
        ],
        "conditions": {
          "time": {
            "value": null,
            "unit": "min"
          },
          "atmosphere": "",
          "pressure": {
            "value": null,
            "unit": "bar"
          }
        },
        "prov": ["Experimental Section"]
      },
      {
        "step_id": "step_3",
        "description": "Forming Li3N-modified Li electrode",
        "operations": [
          {
            "action": "load",
            "parameters": {
              "inputs": ["chem_1", "chem_3"]
            },
            "notes": "a few mg Li3N powder placed on fresh Li foil"
          },
          {
            "action": "roll-press",
            "parameters": {
              "inputs": ["chem_1", "chem_3"]
            },
            "notes": ""
          },
          {
            "action": "rub",
            "parameters": {
              "inputs": ["chem_3"]
            },
            "notes": "excess powder removed gently"
          }
        ],
        "conditions": {
          "temperature": {
            "value": null,
            "unit": "K"
          },
          "pressure": {
            "value": null,
            "unit": "bar"
          }
        },
        "prov": ["Figure 1", "Experimental Section"]
      },
      {
        "step_id": "step_4",
        "description": "Forming Al2O3-modified Li electrode (comparative)",
        "operations": [
          {
            "action": "load",
            "parameters": {
              "inputs": ["chem_2", "chem_3"]
            },
            "notes": "a few mg Al2O3 powder placed on fresh Li foil"
          },
          {
            "action": "roll-press",
            "parameters": {
              "inputs": ["chem_2", "chem_3"]
            },
            "notes": ""
          },
          {
            "action": "rub",
            "parameters": {
              "inputs": ["chem_3"]
            },
            "notes": "excess powder removed gently"
          }
        ],
        "conditions": {
          "temperature": {
            "value": null,
            "unit": "K"
          },
          "pressure": {
            "value": null,
            "unit": "bar"
          }
        },
        "prov": ["Experimental Section"]
      },
      {
        "step_id": "step_5",
        "description": "Electrolyte preparation",
        "operations": [
          {
            "action": "dissolve",
            "parameters": {
              "inputs": ["chem_4", "chem_5", "chem_6"]
            },
            "notes": "1 M LiPF6 in 1:1 EC/DEC blend, no additives"
          }
        ],
        "conditions": {
          "temperature": {
            "value": null,
            "unit": "K"
          },
          "pressure": {
            "value": null,
            "unit": "bar"
          }
        },
        "prov": ["Experimental Section"]
      }
    ]
  },
  "workflow": {
    "timeline": [
      {
        "step_ref": "step_1",
        "description": "Prepared Li3N powder by grinding under Ar"
      },
      {
        "step_ref": "step_2",
        "description": "Dried Al2O3 powder at 120 °C"
      },
      {
        "step_ref": "step_3",
        "description": "Fabricated Li3N-modified Li electrode via roll-pressing and rubbing"
      },
      {
        "step_ref": "step_4",
        "description": "Fabricated Al2O3-modified Li electrode via roll-pressing and rubbing"
      },
      {
        "step_ref": "step_5",
        "description": "Prepared carbonate-based liquid electrolyte (1 M LiPF6 in EC/DEC)"
      }
    ],
    "ambiguities": [
      {
        "issue": "Exact quantities of powders and pressing force not specified",
        "excerpt": "Then a few mg of Al2O3 or Li3N powder was loaded on fresh Li foil, and the powder was roll-pressed."
      },
      {
        "issue": "Drying time for Al2O3 not given",
        "excerpt": "Commercial Al2O3 powder (Alfa Aesar) was used after drying at 120 °C to remove surface moisture."
      }
    ]
  },
  "characterization": [
    {
      "method": "X-ray diffraction (XRD)",
      "parameters": {
        "radiation": "Cu Kα"
      },
      "results": [
        {
          "metric": "phase purity confirmation",
          "value": "",
          "unit": ""
        }
      ],
      "interpretation": "",
      "prov": ["Experimental Section"]
    },
    {
      "method": "Scanning Electron Microscopy (SEM)",
      "parameters": {},
      "results": [
        {
          "metric": "morphology of Li deposition on bare Li at 1 mA cm−2",
          "value": "large coarse dendrites",
          "unit": ""
        },
        {
          "metric": "morphology of Li deposition on bare Li at 4 mA cm−2",
          "value": "small densely populated dendrites (~0.5 µm diameter)",
          "unit": ""
        },
        {
          "metric": "morphology on Al2O3-modified Li at 4 mA cm−2",
          "value": "high density smaller dendrites (0.1–0.2 µm diameter)",
          "unit": ""
        },
        {
          "metric": "morphology on Li3N-modified Li",
          "value": "3D interconnected Li network without 1D dendrites",
          "unit": ""
        }
      ],
      "interpretation": "Li3N layer promotes isotropic growth via wetting",
      "prov": ["Figure 2", "Figure 3"]
    },
    {
      "method": "Electrochemical Impedance Spectroscopy (EIS)",
      "parameters": {
        "frequency_range": "1 MHz–1 Hz"
      },
      "results": [
        {
          "metric": "R_SEI + R_CT (bare Li, cycle 1)",
          "value": 300,
          "unit": "Ω"
        },
        {
          "metric": "R_SEI + R_CT (bare Li, cycle 20)",
          "value": 70,
          "unit": "Ω"
        },
        {
          "metric": "R_SEI + R_CT (Li3N-modified, cycle 1)",
          "value": 35,
          "unit": "Ω"
        },
        {
          "metric": "R_SEI + R_CT (Li3N-modified, cycle 20)",
          "value": 43,
          "unit": "Ω"
        },
        {
          "metric": "R_SEI + R_CT (Al2O3-modified, cycle 1)",
          "value": 130,
          "unit": "Ω"
        },
        {
          "metric": "R_SEI + R_CT (Al2O3-modified, cycle 20)",
          "value": 103,
          "unit": "Ω"
        }
      ],
      "interpretation": "Li3N coating lowers interfacial resistance",
      "prov": ["Figure 5b"]
    },
    {
      "method": "Galvanostatic charge/discharge",
      "parameters": {
        "current_densities": "0.1–4 mA cm−2"
      },
      "results": [
        {
          "metric": "Initial nucleation polarization (bare Li, 1 mA cm−2)",
          "value": -0.42,
          "unit": "V vs Li+/Li"
        },
        {
          "metric": "Initial nucleation polarization (bare Li, 2 mA cm−2)",
          "value": -0.53,
          "unit": "V vs Li+/Li"
        },
        {
          "metric": "Initial nucleation polarization (bare Li, 4 mA cm−2)",
          "value": -0.64,
          "unit": "V vs Li+/Li"
        },
        {
          "metric": "Growth overpotential (bare Li, after 3 mAh cm−2 at 1 mA cm−2)",
          "value": -0.082,
          "unit": "V vs Li+/Li"
        },
        {
          "metric": "Initial nucleation polarization (Al2O3 symmetric cell)",
          "value": -2.71,
          "unit": "V"
        },
        {
          "metric": "Discharge voltage (Li3N symmetric cell, 1 h, cycle 1)",
          "value": -0.045,
          "unit": "V"
        },
        {
          "metric": "Discharge voltage (Li3N symmetric cell, 1 h, cycle 45)",
          "value": -0.074,
          "unit": "V"
        },
        {
          "metric": "Discharge voltage (Li3N symmetric cell, 1 h, cycle 90)",
          "value": -0.102,
          "unit": "V"
        }
      ],
      "interpretation": "Li3N layer reduces nucleation overpotential and maintains low growth polarization",
      "prov": ["Figure 2", "Figure 5a", "Figure 5c"]
    }
  ],
  "analysis": {
    "methods": []
  },
  "final_outcomes": {
    "yield": {
      "value": null,
      "unit": "%"
    },
    "capacity": {
      "value": null,
      "unit": "mAh g-1"
    },
    "cycle_life": 100
  },
  "extraction_metadata": {
    "timestamp": "2023-11-23T00:00:00Z",
    "source_file": "provided_text_chunk",
    "processing_time": null
  }
}

File: src/data/extractions/Park_et_al__-_2019_-_Degradation_Mechanism_of_Ni-Enriched_NCA_Cathode_f_reactions.json
{
  "schema": {
    "name": "Universal Chemistry Extraction Schema",
    "version": "2.1"
  },
  "units_policy": {
    "temperature": "K",
    "pressure": "bar",
    "time": "min",
    "mass": "g",
    "volume": "mL",
    "amount": "mmol",
    "concentration": "M",
    "capacity": "mAh g-1",
    "strict": true
  },
  "source": {
    "title": "Degradation Mechanism of Ni-Enriched NCA Cathode for Lithium Batteries: Are Microcracks Really Critical?",
    "doi": "10.1021/acsenergylett.9b00733",
    "authors": [
      "Kang-Joon Park",
      "Jang-Yeon Hwang",
      "Hoon-Hee Ryu",
      "Filippo Maglia",
      "Sung-Jin Kim",
      "Peter Lamp",
      "Chong S. Yoon",
      "Yang-Kook Sun"
    ],
    "journal": "ACS Energy Letters",
    "year": 2019
  },
  "metadata": {
    "discipline": "chemistry",
    "type": "materials_synthesis_and_evaluation",
    "tags": ["Ni-rich cathode", "NCA", "microcracks", "lithium-ion battery"]
  },
  "targets": [
    {
      "target_id": "target_1",
      "compound_name": "Li[Ni0.8Co0.16Al0.04]O2",
      "molecular_formula": "LiNi0.8Co0.16Al0.04O2",
      "intended_role": "cathode_material",
      "prov": ["Main text Page 1394-1395"]
    },
    {
      "target_id": "target_2",
      "compound_name": "Li[Ni0.88Co0.10Al0.02]O2",
      "molecular_formula": "LiNi0.88Co0.10Al0.02O2",
      "intended_role": "cathode_material",
      "prov": ["Main text Page 1394-1395"]
    },
    {
      "target_id": "target_3",
      "compound_name": "Li[Ni0.95Co0.04Al0.01]O2",
      "molecular_formula": "LiNi0.95Co0.04Al0.01O2",
      "intended_role": "cathode_material",
      "prov": ["Main text Page 1394-1395"]
    }
  ],
  "chemicals": [
    {
      "chemical_id": "chem_1",
      "name": "Lithium metal",
      "molecular_formula": "Li",
      "ontology": {
        "role": "anode",
        "category": "element"
      },
      "amount": {
        "value": null,
        "unit": "g"
      },
      "notes": "Used as counter/reference electrode in 2032 coin-type half-cells",
      "prov": ["Main text Page 1395"]
    }
  ],
  "synthesis": {
    "steps": [
      {
        "step_id": "step_1",
        "description": "Synthesis of Ni-enriched Li[Ni_xCo_yAl_z]O2 (x = 0.80–0.95) powders",
        "operations": [
          {
            "action": "synthesize",
            "parameters": {},
            "duration": {
              "value": null,
              "unit": "min"
            },
            "temperature": {
              "value": null,
              "unit": "K"
            },
            "notes": "Detailed procedure not provided in the text"
          }
        ],
        "conditions": {
          "atmosphere": "",
          "pressure": {
            "value": null,
            "unit": "bar"
          }
        },
        "prov": ["Main text Page 1394"]
      },
      {
        "step_id": "step_2",
        "description": "Assembly of 2032 coin-type half-cells with Li metal anode and synthesized NCA cathodes",
        "operations": [
          {
            "action": "assemble_coin_cell",
            "parameters": {
              "anode": "chem_1",
              "cathode": ["target_1", "target_2", "target_3"]
            },
            "duration": {
              "value": null,
              "unit": "min"
            },
            "temperature": {
              "value": null,
              "unit": "K"
            },
            "notes": "Electrolyte composition not stated"
          }
        ],
        "conditions": {
          "atmosphere": "",
          "pressure": {
            "value": null,
            "unit": "bar"
          }
        },
        "prov": ["Main text Page 1395"]
      },
      {
        "step_id": "step_3",
        "description": "Electrochemical formation and cycling",
        "operations": [
          {
            "action": "galvanostatic_cycle",
            "parameters": {
              "current_density": {
                "value": 67,
                "unit": "mA g-1"
              },
              "voltage_windows": [
                "2.7–4.3 V",
                "2.7–4.0 V (lower 60% DOD)",
                "3.76–4.3 V (upper 60% DOD)"
              ]
            },
            "duration": {
              "value": null,
              "unit": "min"
            },
            "temperature": {
              "value": null,
              "unit": "K"
            },
            "notes": "Capacity and cycling stability evaluated up to 100 cycles"
          }
        ],
        "conditions": {
          "atmosphere": "",
          "pressure": {
            "value": null,
            "unit": "bar"
          }
        },
        "prov": ["Main text Pages 1395-1396"]
      }
    ]
  },
  "workflow": {
    "timeline": [
      {
        "step_ref": "step_1",
        "description": "Preparation of Ni-rich NCA powders"
      },
      {
        "step_ref": "step_2",
        "description": "Coin-cell assembly with Li metal anode"
      },
      {
        "step_ref": "step_3",
        "description": "Electrochemical cycling under various DOD windows"
      }
    ],
    "ambiguities": [
      {
        "issue": "Missing synthesis details (precursors, temperatures, calcination times, atmosphere)",
        "excerpt": "A series of Ni-enriched Li[Ni xCoyAlz]O2 cathodes (x = 0.80 −0.95) were synthesized ..."
      },
      {
        "issue": "Electrolyte composition for coin cells not specified",
        "excerpt": "2032 coin-type half-cells using Li metal as the anode"
      }
    ]
  },
  "characterization": [
    {
      "method": "ICP-OES",
      "parameters": {},
      "results": [
        {
          "metric": "composition",
          "value": "Li[Ni0.8Co0.16Al0.04]O2; Li[Ni0.88Co0.10Al0.02]O2; Li[Ni0.95Co0.04Al0.01]O2",
          "unit": ""
        }
      ],
      "interpretation": "",
      "prov": ["Main text Page 1395"]
    },
    {
      "method": "XRD",
      "parameters": {
        "structure_type": "rhombohedral α-NaFeO2",
        "space_group": "R3̅m"
      },
      "results": [
        {
          "metric": "lattice_parameters_a",
          "value": 2.8630,
          "unit": "Å"
        },
        {
          "metric": "lattice_parameters_c",
          "value": 14.1756,
          "unit": "Å"
        },
        {
          "metric": "lattice_parameters_a",
          "value": 2.8679,
          "unit": "Å"
        },
        {
          "metric": "lattice_parameters_c",
          "value": 14.1812,
          "unit": "Å"
        },
        {
          "metric": "lattice_parameters_a",
          "value": 2.8721,
          "unit": "Å"
        },
        {
          "metric": "lattice_parameters_c",
          "value": 14.1908,
          "unit": "Å"
        }
      ],
      "interpretation": "All samples crystallize in layered structure",
      "prov": ["Table S1 referenced in Main text Page 1395"]
    },
    {
      "method": "In situ XRD",
      "parameters": {},
      "results": [
        {
          "metric": "unit_cell_volume_contraction",
          "value": 1.39,
          "unit": "%"
        },
        {
          "metric": "unit_cell_volume_contraction",
          "value": 6.69,
          "unit": "%"
        },
        {
          "metric": "unit_cell_volume_contraction",
          "value": 8.08,
          "unit": "%"
        }
      ],
      "interpretation": "Higher contraction correlates with poorer cycling stability",
      "prov": ["Figure 1e Page 1395"]
    },
    {
      "method": "SEM (cross-section)",
      "parameters": {},
      "results": [
        {
          "metric": "microcrack_areal_fraction_first_cycle_lower60",
          "value": 11,
          "unit": "%"
        },
        {
          "metric": "microcrack_areal_fraction_first_cycle_fullDOD",
          "value": 26,
          "unit": "%"
        },
        {
          "metric": "microcrack_areal_fraction_first_cycle_discharged",
          "value": 1,
          "unit": "%"
        },
        {
          "metric": "microcrack_areal_fraction_100cycles_lower60",
          "value": 2,
          "unit": "%"
        },
        {
          "metric": "microcrack_areal_fraction_100cycles_upper60",
          "value": 16,
          "unit": "%"
        },
        {
          "metric": "microcrack_areal_fraction_100cycles_fullDOD",
          "value": 8,
          "unit": "%"
        }
      ],
      "interpretation": "Microcrack density correlates with capacity fade",
      "prov": ["Figure 2 and Figure 3 Pages 1395-1396"]
    },
    {
      "method": "TEM / SAED",
      "parameters": {},
      "results": [
        {
          "metric": "rocksalt_surface_layer_thickness",
          "value": 5,
          "unit": "nm"
        },
        {
          "metric": "rocksalt_surface_layer_thickness_max",
          "value": 10,
          "unit": "nm"
        }
      ],
      "interpretation": "NiO-like rocksalt forms on particle surface and along cracks",
      "prov": ["Figure 6 Pages 1397-1398"]
    },
    {
      "method": "EIS",
      "parameters": {},
      "results": [
        {
          "metric": "Rct_after_100cycles_upper60",
          "value": 71.2,
          "unit": "Ω"
        },
        {
          "metric": "Rct_after_100cycles_fullDOD",
          "value": 39,
          "unit": "Ω"
        },
        {
          "metric": "Rct_after_100cycles_lower60",
          "value": 3.2,
          "unit": "Ω"
        }
      ],
      "interpretation": "Charge-transfer resistance increases with microcracking",
      "prov": ["Figure 3d Page 1396"]
    }
  ],
  "analysis": {
    "methods": [
      {
        "method_name": "Galvanostatic cycling",
        "results": [
          {
            "description": "Initial discharge capacities between 2.7–4.3 V",
            "value": "202.5 / 219.8 / 236.8",
            "unit": "mAh g-1"
          },
          {
            "description": "Capacity retention after 100 cycles (lower 60% DOD)",
            "value": "100 / 99.6 / 96.1",
            "unit": "%"
          },
          {
            "description": "Capacity retention after 100 cycles (upper 60% DOD)",
            "value": "94.6 / 86.8 / 65.6",
            "unit": "%"
          },
          {
            "description": "Capacity retention after 100 cycles (full DOD)",
            "value": "95.7 / 88.7 / 85.5",
            "unit": "%"
          }
        ]
      }
    ]
  },
  "final_outcomes": {
    "yield": {
      "value": null,
      "unit": "%"
    },
    "capacity": {
      "value": 236.8,
      "unit": "mAh g-1"
    },
    "cycle_life": 100
  },
  "extraction_metadata": {
    "timestamp": "2024-06-08T12:00:00Z",
    "source_file": "Provided text chunk",
    "processing_time": null
  }
}

File: src/data/extractions/Park_et_al__-_2021_-_Direct_Cathode_Recycling_of_End-Of-Life_Li-Ion_Bat_reactions.json
{
  "schema": {
    "name": "Universal Chemistry Extraction Schema",
    "version": "2.1"
  },
  "units_policy": {
    "temperature": "K",
    "pressure": "bar",
    "time": "min",
    "mass": "g",
    "volume": "mL",
    "amount": "mmol",
    "concentration": "M",
    "capacity": "mAh g-1",
    "strict": true
  },
  "source": {
    "title": "Direct Cathode Recycling of End-Of-Life Li-Ion Batteries Enabled by Redox Mediation",
    "doi": "10.1021/acssuschemeng.1c02133",
    "authors": ["Kyusung Park", "Jiuling Yu", "Jaclyn Coyle", "Qiang Dai", "Sarah Frisco", "Meng Zhou", "Anthony Burrell"],
    "journal": "ACS Sustainable Chemistry & Engineering",
    "year": 2021
  },
  "metadata": {
    "discipline": "chemistry",
    "type": "research article",
    "tags": ["battery recycling", "redox mediator", "lithium-ion battery", "NMC111", "quinone"]
  },
  "targets": [
    {
      "target_id": "target_1",
      "compound_name": "Relithiated NMC111 cathode",
      "molecular_formula": "LiNi1/3Mn1/3Co1/3O2",
      "intended_role": "product",
      "prov": ["Page 8216-8218"]
    }
  ],
  "chemicals": [
    {
      "chemical_id": "chem_1",
      "name": "Li0.9Ni1/3Mn1/3Co1/3O2 (EOL NMC111)",
      "molecular_formula": "Li0.9Ni1/3Mn1/3Co1/3O2",
      "ontology": {"role": "reactant", "category": "inorganic"},
      "amount": {"value": 5, "unit": "g"},
      "notes": "Model end-of-life cathode powder",
      "prov": ["Experimental Section - Model EOL NMC111 Cathode Material", "Powder Relithiation Process"]
    },
    {
      "chemical_id": "chem_2",
      "name": "3,5-di-tert-butyl-o-benzoquinone",
      "molecular_formula": "",
      "ontology": {"role": "redox mediator", "category": "organic"},
      "amount": {"value": null, "unit": ""},
      "notes": "Concentration varied 0.1–0.5 M in DME",
      "prov": ["Powder Relithiation Process"]
    },
    {
      "chemical_id": "chem_3",
      "name": "DME (1,2-dimethoxyethane)",
      "molecular_formula": "C4H10O2",
      "ontology": {"role": "solvent", "category": "solvent"},
      "amount": {"value": 7.5, "unit": "mL"},
      "notes": "Solvent for DTBQ electrolyte",
      "prov": ["Powder Relithiation Process"]
    },
    {
      "chemical_id": "chem_4",
      "name": "Lithium metal strip",
      "molecular_formula": "Li",
      "ontology": {"role": "reducing agent", "category": "inorganic"},
      "amount": {"value": null, "unit": ""},
      "notes": "Used to pre-lithiate DTBQ overnight",
      "prov": ["Powder Relithiation Process"]
    },
    {
      "chemical_id": "chem_5",
      "name": "Lithium metal chip",
      "molecular_formula": "Li",
      "ontology": {"role": "lithium source", "category": "inorganic"},
      "amount": {"value": null, "unit": ""},
      "notes": "0.5 inch diameter, enclosed in porous polypropylene bag during relithiation",
      "prov": ["Powder Relithiation Process"]
    },
    {
      "chemical_id": "chem_6",
      "name": "LiPF6 in EC/EMC (30:70 wt%)",
      "molecular_formula": "",
      "ontology": {"role": "electrolyte", "category": "electrolyte"},
      "amount": {"value": 1.2, "unit": "M"},
      "notes": "Used for electrochemical testing",
      "prov": ["Electrochemical Tests"]
    },
    {
      "chemical_id": "chem_7",
      "name": "Carbon black (Timcal Super C45/C65)",
      "molecular_formula": "",
      "ontology": {"role": "conductive additive", "category": "inorganic"},
      "amount": {"value": null, "unit": ""},
      "notes": "5 wt% in cathode slurry",
      "prov": ["Electrochemical Tests"]
    },
    {
      "chemical_id": "chem_8",
      "name": "Poly(vinylidene fluoride) (PVDF)",
      "molecular_formula": "",
      "ontology": {"role": "binder", "category": "polymer"},
      "amount": {"value": null, "unit": ""},
      "notes": "5 wt% in electrode slurries",
      "prov": ["Electrochemical Tests"]
    },
    {
      "chemical_id": "chem_9",
      "name": "N-Methyl-2-pyrrolidone (NMP)",
      "molecular_formula": "C5H9NO",
      "ontology": {"role": "solvent", "category": "solvent"},
      "amount": {"value": null, "unit": ""},
      "notes": "Solvent for slurry preparation",
      "prov": ["Electrochemical Tests"]
    },
    {
      "chemical_id": "chem_10",
      "name": "Li4Ti5O12",
      "molecular_formula": "Li4Ti5O12",
      "ontology": {"role": "anode material", "category": "inorganic"},
      "amount": {"value": null, "unit": ""},
      "notes": "Used in full-cell tests",
      "prov": ["Electrochemical Tests"]
    }
  ],
  "synthesis": {
    "steps": [
      {
        "step_id": "step_1",
        "description": "Preparation of lithiated DTBQ electrolyte",
        "operations": [
          {
            "action": "dissolve",
            "parameters": {
              "inputs": ["chem_2", "chem_3"],
              "concentration": {"value": [0.1,0.5], "unit": "M"}
            },
            "temperature": {"value": 298, "unit": "K"},
            "duration": {"value": null, "unit": ""},
            "notes": "DTBQ dissolved in DME to desired concentration"
          },
          {
            "action": "stir",
            "parameters": {"inputs": ["chem_2", "chem_3", "chem_4"]},
            "temperature": {"value": 298, "unit": "K"},
            "duration": {"value": null, "unit": "min"},
            "notes": "Mixture stirred overnight with Li metal strips to reduce DTBQ"
          },
          {
            "action": "remove",
            "parameters": {"inputs": ["chem_4"]},
            "duration": {"value": null, "unit": ""},
            "temperature": {"value": null, "unit": ""},
            "notes": "Li strips removed before relithiation reaction"
          }
        ],
        "conditions": {"atmosphere": "", "pressure": {"value": null, "unit": ""}},
        "prov": ["Powder Relithiation Process"]
      },
      {
        "step_id": "step_2",
        "description": "Relithiation of EOL NMC111 powder",
        "operations": [
          {
            "action": "add",
            "parameters": {"inputs": ["chem_1", "chem_5", "lithiated_DTBQ_electrolyte"]},
            "temperature": {"value": 298, "unit": "K"},
            "notes": "5 g EOL NMC111 and Li chip enclosed in porous polypropylene bag added to 7.5 mL lithiated DTBQ electrolyte"
          },
          {
            "action": "agitate",
            "parameters": {},
            "temperature": {"value": 298, "unit": "K"},
            "duration": {"value": [10,60], "unit": "min"},
            "notes": "Magnetic stirring during reaction"
          }
        ],
        "conditions": {"atmosphere": "", "pressure": {"value": null, "unit": ""}},
        "prov": ["Powder Relithiation Process"]
      },
      {
        "step_id": "step_3",
        "description": "Collection and washing of relithiated powder",
        "operations": [
          {
            "action": "separate",
            "parameters": {"inputs": ["solid_liquid"]},
            "temperature": {"value": null, "unit": ""},
            "notes": ""
          },
          {
            "action": "rinse",
            "parameters": {"inputs": ["chem_3"]},
            "duration": {"value": null, "unit": ""},
            "temperature": {"value": null, "unit": ""},
            "notes": "Powder rinsed several times with fresh DME"
          }
        ],
        "conditions": {"atmosphere": "", "pressure": {"value": null, "unit": ""}},
        "prov": ["Powder Relithiation Process"]
      },
      {
        "step_id": "step_4",
        "description": "Post-annealing to restore microstructure",
        "operations": [
          {
            "action": "anneal",
            "parameters": {},
            "temperature": {"value": 1123.15, "unit": "K"},
            "duration": {"value": 240, "unit": "min"},
            "notes": "Ramp rate 5 K min-1 in air"
          }
        ],
        "conditions": {"atmosphere": "air", "pressure": {"value": null, "unit": ""}},
        "prov": ["Powder Relithiation Process"]
      }
    ]
  },
  "workflow": {
    "timeline": [
      {"step_ref": "step_1", "description": "Prepare and pre-lithiate DTBQ electrolyte with Li strips (overnight)"},
      {"step_ref": "step_2", "description": "React EOL NMC111 with lithiated DTBQ and Li chip at room temperature for 10-60 min"},
      {"step_ref": "step_3", "description": "Separate and rinse relithiated powder with DME"},
      {"step_ref": "step_4", "description": "Anneal rinsed powder at 1123 K for 4 h in air"}
    ],
    "ambiguities": [
      {
        "issue": "Exact mass or thickness of Li metal chip not provided",
        "excerpt": "The Li source for the reaction is a Li chip (0.5 inch in diameter) enclosed in a porous polypropylene bag"
      },
      {
        "issue": "Room temperature value not specified",
        "excerpt": "The mixture was agitated with a magnetic stirrer for a target reaction time (10 −60 min) at room temperature."
      },
      {
        "issue": "Overnight stirring time not quantified",
        "excerpt": "DTBQ in DME electrolytes ... were prepared and stirred overnight"
      }
    ]
  },
  "characterization": [
    {
      "method": "FTIR",
      "parameters": {"range": "4000–700 cm-1", "resolution": "4 cm-1", "scans": 25},
      "results": [
        {"metric": "C=O peak (1660 cm-1) disappearance after lithiation", "value": "", "unit": ""},
        {"metric": "Color change to blue indicating reduction of DTBQ", "value": "", "unit": ""}
      ],
      "interpretation": "Confirms reduction of DTBQ by Li",
      "prov": ["Figure 3b", "Page 8218"]
    },
    {
      "method": "XPS",
      "parameters": {"source": "Al Kα (1486.7 eV)"},
      "results": [
        {"metric": "O–C=O peak shift", "value": -0.54, "unit": "eV"},
        {"metric": "C–O FWHM decrease", "value": -0.97, "unit": "eV"}
      ],
      "interpretation": "Indicates Li dissolution and reduced SEI on Li metal",
      "prov": ["Figure 3c", "Page 8218"]
    },
    {
      "method": "XRD",
      "parameters": {"2theta_range": "15–70°", "voltage": "40 kV", "current": "250 mA"},
      "results": [
        {"metric": "(003) peak shift back to pristine position", "value": "", "unit": ""}
      ],
      "interpretation": "Elimination of Li vacancies, single-phase layered structure",
      "prov": ["Figure 2c", "Page 8217"]
    },
    {
      "method": "SEM",
      "parameters": {},
      "results": [],
      "interpretation": "Powder morphology and size characterized (details not provided in text)",
      "prov": ["Characterizations section"]
    },
    {
      "method": "Electrochemical (half-cell)",
      "parameters": {"current_rate": "C/10", "voltage_window": "3.0–4.3 V vs Li/Li+", "temperature": 303},
      "results": [
        {"metric": "Initial charge capacity (EOL cathode)", "value": 146.5, "unit": "mAh g-1"},
        {"metric": "Initial charge capacity (after relithiation 0.5 M DTBQ)", "value": 170.6, "unit": "mAh g-1"}
      ],
      "interpretation": "Capacity increase confirms relithiation",
      "prov": ["Figure 1c", "Page 8216"]
    },
    {
      "method": "Electrochemical (powder process)",
      "parameters": {"current_rate": "C/10", "voltage_window": "3.0–4.3 V vs Li/Li+", "temperature": 303},
      "results": [
        {"metric": "Initial charge capacity (0.5 M DTBQ, 1 h)", "value": 182.5, "unit": "mAh g-1"},
        {"metric": "Initial charge capacity (0.5 M DTBQ, 10 min)", "value": 179.1, "unit": "mAh g-1"},
        {"metric": "Multibatch 2 charge capacity", "value": 178.9, "unit": "mAh g-1"},
        {"metric": "Multibatch 3 charge capacity", "value": 179.6, "unit": "mAh g-1"}
      ],
      "interpretation": "High capacities demonstrate efficient, rapid relithiation and electrolyte reusability",
      "prov": ["Figure 2a-f", "Page 8216-8217"]
    },
    {
      "method": "Electrochemical (full-cell)",
      "parameters": {"current_rate": "C/10", "voltage_window": "1.0–2.8 V", "temperature": 303},
      "results": [
        {"metric": "Initial charge capacity", "value": 186.3, "unit": "mAh g-1"},
        {"metric": "Initial discharge capacity", "value": 162.9, "unit": "mAh g-1"}
      ],
      "interpretation": "Full cell data confirms restored capacity without Li metal counter electrode",
      "prov": ["Figure 2e", "Page 8217"]
    }
  ],
  "analysis": {
    "methods": [
      {
        "method_name": "Techno-economic analysis (EverBatt)",
        "results": [
          {"equation": "", "value": 55, "unit": "% cost reduction vs pyro"},
          {"equation": "", "value": 45, "unit": "% cost reduction vs hydro"},
          {"equation": "", "value": 76, "unit": "% GHG reduction vs pyro"},
          {"equation": "", "value": 73, "unit": "% GHG reduction vs hydro"}
        ],
        "prov": ["Figure 4a", "Page 8219"]
      }
    ]
  },
  "final_outcomes": {
    "yield": {
      "value": null,
      "unit": "%"
    },
    "capacity": {
      "value": 182.5,
      "unit": "mAh g-1"
    },
    "cycle_life": null
  },
  "extraction_metadata": {
    "timestamp": "2024-06-27T10:45:00Z",
    "source_file": "",
    "processing_time": null
  }
}
