Repository: meomeolucifr/BattSynth

# BattSynth: LLM-Extracted Chemical Synthesis Dataset for Battery Materials

A large-scale dataset of chemical synthesis procedures extracted from 605 battery material research papers using GPT-o3, with multi-metric quality assurance and human-in-the-loop verification.

## Dataset Overview

| Metric | Count |
|--------|-------|
| Total papers | 605 |
| Target compounds | 1,537 |
| Unique chemicals | 1,663 |
| Synthesis steps | 1,872 |
| Synthesis operations | 2,880 |
| Characterization entries | 2,048 |
| Characterization results | 4,086 |

File: src/data/extractions/Pender_et_al__-_2020_-_Electrode_Degradation_in_Lithium-Ion_Batteries_reactions.json
{
  "schema": {
    "name": "Universal Chemistry Extraction Schema",
    "version": "2.1"
  },
  "units_policy": {
    "temperature": "K",
    "pressure": "bar",
    "time": "min",
    "mass": "g",
    "volume": "mL",
    "amount": "mmol",
    "concentration": "M",
    "capacity": "mAh g-1",
    "strict": true
  },
  "source": {
    "title": "Electrode Degradation in Lithium-Ion Batteries",
    "doi": "10.1021/acsnano.9b04365",
    "authors": [
      "Joshua P. Pender",
      "Gaurav Jha",
      "Duck Hyun Youn",
      "Joshua M. Ziegler",
      "Ilektra Andoni",
      "Eric J. Choi",
      "Adam Heller",
      "Bruce S. Dunn",
      "Paul S. Weiss",
      "Reginald M. Penner",
      "C. Buddie Mullins"
    ],
    "journal": "ACS Nano",
    "year": 2020
  },
  "metadata": {
    "discipline": "chemistry",
    "type": "review article",
    "tags": ["lithium-ion batteries", "electrode degradation"]
  },
  "targets": [],
  "chemicals": [],
  "synthesis": {
    "steps": []
  },
  "workflow": {
    "timeline": [
      {
        "step_ref": "",
        "description": ""
      }
    ],
    "ambiguities": []
  },
  "characterization": [],
  "analysis": {
    "methods": []
  },
  "final_outcomes": {
    "yield": {
      "value": null,
      "unit": "%"
    },
    "capacity": {
      "value": null,
      "unit": "mAh g-1"
    },
    "cycle_life": null
  },
  "extraction_metadata": {
    "timestamp": "2023-11-23T17:23:00Z",
    "source_file": "provided_text_chunk",
    "processing_time": 0.5
  }
}

File: src/data/extractions/Persson_et_al__-_2010_-_Lithium_Diffusion_in_Graphitic_Carbon_reactions.json
{
  "schema": {
    "name": "Universal Chemistry Extraction Schema",
    "version": "2.1"
  },
  "units_policy": {
    "temperature": "K",
    "pressure": "bar",
    "time": "min",
    "mass": "g",
    "volume": "mL",
    "amount": "mmol",
    "concentration": "M",
    "capacity": "mAh g-1",
    "strict": true
  },
  "source": {
    "title": "Lithium Diffusion in Graphitic Carbon",
    "doi": "10.1021/jz100188d",
    "authors": [
      "Kristin Persson",
      "Vijay A. Sethuraman",
      "Laurence J. Hardwick",
      "Yoyo Hinuma",
      "Ying Shirley Meng",
      "Anton van der Ven",
      "Venkat Srinivasan",
      "Robert Kostecki",
      "Gerbrand Ceder"
    ],
    "journal": "Journal of Physical Chemistry Letters",
    "year": 2010
  },
  "metadata": {
    "discipline": "chemistry",
    "type": "research article",
    "tags": ["lithium diffusion", "graphite", "battery anode", "HOPG", "electrochemistry"]
  },
  "targets": [
    {
      "target_id": "target_1",
      "compound_name": "Thin HOPG membrane",
      "molecular_formula": "C",
      "intended_role": "membrane/electrode",
      "prov": ["Page 1177, inset Figure 1"]
    },
    {
      "target_id": "target_2",
      "compound_name": "Thick HOPG membrane (drilled)",
      "molecular_formula": "C",
      "intended_role": "membrane/electrode",
      "prov": ["Page 1177, inset Figure 2"]
    },
    {
      "target_id": "target_3",
      "compound_name": "Li-intercalated HOPG",
      "molecular_formula": "LixC",
      "intended_role": "intermediate (activated anode)",
      "prov": ["Page 1177–1178"]
    }
  ],
  "chemicals": [
    {
      "chemical_id": "chem_1",
      "name": "Lithium hexafluorophosphate",
      "molecular_formula": "LiPF6",
      "ontology": {
        "role": "electrolyte salt",
        "category": "inorganic"
      },
      "amount": {
        "value": null,
        "unit": ""
      },
      "notes": "1.2 M in EC/EMC (1:1) electrolyte",
      "prov": ["Page 1176–1177"]
    },
    {
      "chemical_id": "chem_2",
      "name": "Ethylene carbonate",
      "molecular_formula": "C3H4O3",
      "ontology": {
        "role": "solvent",
        "category": "organic"
      },
      "amount": {
        "value": null,
        "unit": ""
      },
      "notes": "Component of EC/EMC (1:1) electrolyte",
      "prov": ["Page 1176–1177"]
    },
    {
      "chemical_id": "chem_3",
      "name": "Ethyl methyl carbonate",
      "molecular_formula": "C4H8O3",
      "ontology": {
        "role": "solvent",
        "category": "organic"
      },
      "amount": {
        "value": null,
        "unit": ""
      },
      "notes": "Component of EC/EMC (1:1) electrolyte",
      "prov": ["Page 1176–1177"]
    },
    {
      "chemical_id": "chem_4",
      "name": "Lithium metal",
      "molecular_formula": "Li",
      "ontology": {
        "role": "reference/counter electrode",
        "category": "inorganic"
      },
      "amount": {
        "value": null,
        "unit": ""
      },
      "notes": "",
      "prov": ["Page 1176–1177"]
    },
    {
      "chemical_id": "chem_5",
      "name": "Highly Oriented Pyrolytic Graphite (HOPG)",
      "molecular_formula": "C",
      "ontology": {
        "role": "substrate/electrode",
        "category": "carbon material"
      },
      "amount": {
        "value": null,
        "unit": ""
      },
      "notes": "Used as membrane (20 μm thin or 3 mm thick variants)",
      "prov": ["Page 1176–1177"]
    }
  ],
  "synthesis": {
    "steps": [
      {
        "step_id": "step_1",
        "description": "Mechanical modification of thick HOPG to create diffusion pathways",
        "operations": [
          {
            "action": "drill",
            "parameters": {
              "inputs": ["chem_5"],
              "hole_diameter": {"value": 1, "unit": "mm"},
              "hole_spacing": {"value": 0.5, "unit": "mm"}
            },
            "duration": {"value": null, "unit": ""},
            "temperature": {"value": null, "unit": ""},
            "notes": "Two partial and overlapping holes drilled from opposing sides of 3 mm thick HOPG membrane"
          }
        ],
        "conditions": {
          "atmosphere": "",
          "pressure": {"value": null, "unit": ""}
        },
        "prov": ["Page 1177, inset Figure 2"]
      },
      {
        "step_id": "step_2",
        "description": "Assembly of Devanathan–Stachurski two-compartment cell with HOPG membrane",
        "operations": [
          {
            "action": "assemble_cell",
            "parameters": {
              "membrane": ["chem_5"],
              "electrolyte_components": ["chem_1", "chem_2", "chem_3"],
              "reference_and_counter": ["chem_4"]
            },
            "duration": {"value": null, "unit": ""},
            "temperature": {"value": null, "unit": ""},
            "notes": "HOPG served as common working electrode for compartments A and B"
          }
        ],
        "conditions": {
          "atmosphere": "",
          "pressure": {"value": null, "unit": ""}
        },
        "prov": ["Page 1176–1177"]
      },
      {
        "step_id": "step_3",
        "description": "Galvanostatic lithium intercalation (activation) on side A of cell",
        "operations": [
          {
            "action": "galvanostatic_intercalation",
            "parameters": {
              "current_density": {"value": 25, "unit": "μA cm-2"},
              "electrode": ["chem_5"],
              "electrolyte": ["chem_1"]
            },
            "duration": {"value": null, "unit": ""},
            "temperature": {"value": null, "unit": ""},
            "notes": "Constant-rate lithium insertion into HOPG (compartment A)"
          }
        ],
        "conditions": {
          "atmosphere": "",
          "pressure": {"value": null, "unit": ""}
        },
        "prov": ["Page 1177"]
      },
      {
        "step_id": "step_4",
        "description": "Maintenance of anodic potential on side B to oxidize traversing Li",
        "operations": [
          {
            "action": "potentiostatic_hold",
            "parameters": {
              "potential": {"value": 3, "unit": "V vs Li/Li+"},
              "electrode": ["chem_5"]
            },
            "duration": {"value": null, "unit": ""},
            "temperature": {"value": null, "unit": ""},
            "notes": "Immediate oxidation of Li reaching side B"
          }
        ],
        "conditions": {
          "atmosphere": "",
          "pressure": {"value": null, "unit": ""}
        },
        "prov": ["Page 1177"]
      }
    ]
  },
  "workflow": {
    "timeline": [
      {
        "step_ref": "step_1",
        "description": "Drill holes in thick HOPG membrane"
      },
      {
        "step_ref": "step_2",
        "description": "Assemble two-compartment electrochemical cell with HOPG membrane and electrolyte"
      },
      {
        "step_ref": "step_3",
        "description": "Insert Li galvanostatically into HOPG (compartment A)"
      },
      {
        "step_ref": "step_4",
        "description": "Hold 3 V vs Li/Li+ on compartment B to capture traversing Li"
      }
    ],
    "ambiguities": [
      {
        "issue": "Experimental temperature not specified",
        "excerpt": "The text does not report the temperature for galvanostatic intercalation or diffusion measurements."
      },
      {
        "issue": "Electrolyte volume not provided",
        "excerpt": "\"compartments were filled with 1.2 M LiPF6 in EC/EMC (1:1) electrolyte\" (Page 1176–1177)"
      }
    ]
  },
  "characterization": [
    {
      "method": "Chronoamperometry (Devanathan–Stachurski cell)",
      "parameters": {
        "current_density_A": {"value": 25, "unit": "μA cm-2"},
        "potential_B": {"value": 3, "unit": "V vs Li/Li+"}
      },
      "results": [
        {
          "metric": "time_delay_thin_membrane",
          "value": 17,
          "unit": "h"
        },
        {
          "metric": "plateau_time_thin_membrane",
          "value": 80,
          "unit": "h"
        },
        {
          "metric": "time_delay_thick_membrane",
          "value": 170,
          "unit": "s"
        },
        {
          "metric": "plateau_time_thick_membrane",
          "value": 20,
          "unit": "min"
        },
        {
          "metric": "Li diffusivity perpendicular to graphene planes",
          "value": 8.7e-12,
          "unit": "cm2 s-1"
        },
        {
          "metric": "Li diffusivity parallel to graphene planes",
          "value": 4.4e-6,
          "unit": "cm2 s-1"
        }
      ],
      "interpretation": "Diffusion along graphene planes is ~5 orders of magnitude faster than across them.",
      "prov": ["Page 1177–1178", "Figures 1 & 2"]
    }
  ],
  "analysis": {
    "methods": [
      {
        "method_name": "First-principles calculations (DFT + cluster expansion + kinetic Monte Carlo)",
        "results": [
          {
            "equation": "",
            "value": 1e-7,
            "unit": "cm2 s-1",
            "notes": "Computed Li diffusivity parallel to graphene planes at room temperature"
          },
          {
            "equation": "",
            "value": "308–400",
            "unit": "meV",
            "notes": "Effective Li migration barriers varying with concentration (x=0.2–1.0)"
          }
        ],
        "prov": ["Page 1178–1179", "Figure 3"]
      }
    ]
  },
  "final_outcomes": {
    "yield": {
      "value": null,
      "unit": "%"
    },
    "capacity": {
      "value": null,
      "unit": "mAh g-1"
    },
    "cycle_life": null
  },
  "extraction_metadata": {
    "timestamp": "2023-11-26T20:34:00Z",
    "source_file": "Provided text chunk",
    "processing_time": null
  }
}

File: src/data/extractions/Raj_et_al__-_2022_-_Recycling_of_cathode_material_from_spent_lithium-i_reactions.json
{
  "schema": {
    "name": "Universal Chemistry Extraction Schema",
    "version": "2.1"
  },
  "units_policy": {
    "temperature": "K",
    "pressure": "bar",
    "time": "min",
    "mass": "g",
    "volume": "mL",
    "amount": "mmol",
    "concentration": "M",
    "capacity": "mAh g-1",
    "strict": true
  },
  "source": {
    "title": "Recycling of cathode material from spent lithium-ion batteries: Challenges and future perspectives",
    "doi": "10.1016/j.jhazmat.2022.128312",
    "authors": ["Tirath Raj", "Kuppam Chandrasekhar", "Amradi Naresh Kumar", "Pooja Sharma", "Ashok Pandey", "Min Jang", "Byong-Hun Jeon", "Sunita Varjani", "Sang-Hyoun Kim"],
    "journal": "Journal of Hazardous Materials",
    "year": 2022
  },
  "metadata": {
    "discipline": "chemistry",
    "type": "review_article_extraction",
    "tags": ["battery recycling", "hydrometallurgy", "alkali leaching", "cobalt recovery"]
  },
  "targets": [
    {
      "target_id": "target_1",
      "compound_name": "cobalt oxalate",
      "molecular_formula": "",
      "intended_role": "product",
      "prov": ["Page 8, Table 1, Chen et al., 2011b"]
    }
  ],
  "chemicals": [
    {
      "chemical_id": "chem_1",
      "name": "LiCoO2 cathode powder",
      "molecular_formula": "",
      "ontology": {
        "role": "feedstock",
        "category": "inorganic"
      },
      "amount": {
        "value": null,
        "unit": ""
      },
      "notes": "spent lithium-ion battery cathode material",
      "prov": ["Page 8, Table 1"]
    },
    {
      "chemical_id": "chem_2",
      "name": "sodium hydroxide",
      "molecular_formula": "NaOH",
      "ontology": {
        "role": "reagent",
        "category": "inorganic base"
      },
      "amount": {
        "value": 5,
        "unit": "wt%"
      },
      "notes": "",
      "prov": ["Page 8, Table 1"]
    },
    {
      "chemical_id": "chem_3",
      "name": "sulfuric acid",
      "molecular_formula": "H2SO4",
      "ontology": {
        "role": "leaching agent",
        "category": "inorganic acid"
      },
      "amount": {
        "value": 4,
        "unit": "M"
      },
      "notes": "",
      "prov": ["Page 8, Table 1"]
    },
    {
      "chemical_id": "chem_4",
      "name": "hydrogen peroxide",
      "molecular_formula": "H2O2",
      "ontology": {
        "role": "reducing_agent",
        "category": "oxidizer"
      },
      "amount": {
        "value": 10,
        "unit": "vol%"
      },
      "notes": "",
      "prov": ["Page 8, Table 1"]
    },
    {
      "chemical_id": "chem_5",
      "name": "2-ethylhexyl phosphonic acid mono-2-ethylhexyl ester",
      "molecular_formula": "",
      "ontology": {
        "role": "extractant",
        "category": "organic"
      },
      "amount": {
        "value": null,
        "unit": ""
      },
      "notes": "used in saponification purification",
      "prov": ["Page 8, Table 1"]
    },
    {
      "chemical_id": "chem_6",
      "name": "oxalic acid",
      "molecular_formula": "H2C2O4",
      "ontology": {
        "role": "precipitating_agent",
        "category": "organic acid"
      },
      "amount": {
        "value": null,
        "unit": ""
      },
      "notes": "",
      "prov": ["Page 8, Table 1"]
    }
  ],
  "synthesis": {
    "steps": [
      {
        "step_id": "step_1",
        "description": "Alkali leaching of LiCoO2 cathode powder",
        "operations": [
          {
            "action": "leach",
            "parameters": {
              "inputs": ["chem_1", "chem_2"]
            },
            "duration": {
              "value": 120,
              "unit": "min"
            },
            "temperature": {
              "value": 358,
              "unit": "K"
            },
            "notes": "5 wt% NaOH solution used"
          }
        ],
        "conditions": {
          "atmosphere": "",
          "pressure": {
            "value": null,
            "unit": ""
          }
        },
        "prov": ["Page 8, Table 1"]
      },
      {
        "step_id": "step_2",
        "description": "Acid leaching of residue for metal recovery",
        "operations": [
          {
            "action": "leach",
            "parameters": {
              "inputs": ["chem_3", "chem_4"]
            },
            "duration": {
              "value": null,
              "unit": "min"
            },
            "temperature": {
              "value": null,
              "unit": "K"
            },
            "notes": "4 M H2SO4 with 10% v/v H2O2"
          }
        ],
        "conditions": {
          "atmosphere": "",
          "pressure": {
            "value": null,
            "unit": ""
          }
        },
        "prov": ["Page 8, Table 1"]
      },
      {
        "step_id": "step_3",
        "description": "Purification and precipitation of cobalt oxalate",
        "operations": [
          {
            "action": "extract",
            "parameters": {
              "inputs": ["chem_5"]
            },
            "notes": "saponification extraction to purify Co(II)"
          },
          {
            "action": "precipitate",
            "parameters": {
              "inputs": ["chem_6"]
            },
            "notes": "Co(II) precipitated as cobalt oxalate"
          }
        ],
        "conditions": {
          "atmosphere": "",
          "pressure": {
            "value": null,
            "unit": ""
          }
        },
        "prov": ["Page 8, Table 1"]
      }
    ]
  },
  "workflow": {
    "timeline": [
      {
        "step_ref": "step_1",
        "description": "Spent cathode material is leached in 5 wt% NaOH at 358 K for 120 min."
      },
      {
        "step_ref": "step_2",
        "description": "Solid is acid-leached with 4 M H2SO4 + 10 vol% H2O2 to dissolve Co and Li."
      },
      {
        "step_ref": "step_3",
        "description": "Co(II) purified via phosphonic extractant and precipitated with oxalic acid to yield cobalt oxalate."
      }
    ],
    "ambiguities": [
      {
        "issue": "Leaching time and temperature for acid leaching step not specified.",
        "excerpt": "4MH2SO4 + 10% v/v H2O2 effectively recovered ~95% Co and 96% Li."
      },
      {
        "issue": "Exact quantities of extractant and oxalic acid not provided.",
        "excerpt": "Co(II) was purified via saponification with 2-ethylhexyl phosphonic acid mono-2-ethylhexyl ester and was then selectively precipitated from leached liquor, yielding 93% cobalt oxalate with ≈99.9% purity."
      }
    ]
  },
  "characterization": [
    {
      "method": "Purity assay",
      "parameters": {},
      "results": [
        {
          "metric": "product purity",
          "value": 99.9,
          "unit": "%"
        }
      ],
      "interpretation": "",
      "prov": ["Page 8, Table 1"]
    }
  ],
  "analysis": {
    "methods": [
      {
        "method_name": "Yield calculation",
        "results": [
          {
            "equation": "",
            "value": 93,
            "unit": "%"
          }
        ],
        "prov": ["Page 8, Table 1"]
      }
    ]
  },
  "final_outcomes": {
    "yield": {
      "value": 93,
      "unit": "%"
    },
    "capacity": {
      "value": null,
      "unit": "mAh g-1"
    },
    "cycle_life": null
  },
  "extraction_metadata": {
    "timestamp": "2023-11-25T13:34:00Z",
    "source_file": "provided_text_chunk",
    "processing_time": null
  }
}

File: src/data/extractions/Rama_Rao_et_al__-_2014_-_Structural__conductivity_and_dielectric_properties_reactions.json
{
  "schema": {
    "name": "Universal Chemistry Extraction Schema",
    "version": "2.1"
  },
  "units_policy": {
    "temperature": "K",
    "pressure": "bar",
    "time": "min",
    "mass": "g",
    "volume": "mL",
    "amount": "mmol",
    "concentration": "M",
    "capacity": "mAh g-1",
    "strict": true
  },
  "source": {
    "title": "Structural, conductivity and dielectric properties of Li2SO4",
    "doi": "10.1051/epjap/2014130433",
    "authors": [
      "Samudrala Rama Rao",
      "Chittari Bheema Lingam",
      "Desapogu Rajesh",
      "Raguru Pandu Vijayalakshmi",
      "Channappayya Shamanna Sunandana"
    ],
    "journal": "European Physical Journal Applied Physics",
    "year": 2014
  },
  "metadata": {
    "discipline": "chemistry",
    "type": "materials synthesis and characterization",
    "tags": [
      "Li2SO4",
      "ionic conductivity",
      "dielectric properties"
    ]
  },
  "targets": [
    {
      "target_id": "target_1",
      "compound_name": "Lithium sulfate (anhydrous)",
      "molecular_formula": "Li2SO4",
      "intended_role": "product",
      "prov": [
        "Experimental section"
      ]
    }
  ],
  "chemicals": [
    {
      "chemical_id": "chem_1",
      "name": "Lithium sulfate monohydrate",
      "molecular_formula": "Li2SO4·H2O",
      "ontology": {
        "role": "reactant",
        "category": "inorganic"
      },
      "amount": {
        "value": null,
        "unit": "g"
      },
      "notes": "98% purity, supplier: Loba-Chmi",
      "prov": [
        "Section 2.1 Synthesis"
      ]
    },
    {
      "chemical_id": "chem_2",
      "name": "Lithium sulfate (anhydrous)",
      "molecular_formula": "Li2SO4",
      "ontology": {
        "role": "product",
        "category": "inorganic"
      },
      "amount": {
        "value": null,
        "unit": "g"
      },
      "notes": "obtained after melt cooling and grinding",
      "prov": [
        "Section 2.1 Synthesis"
      ]
    }
  ],
  "synthesis": {
    "steps": [
      {
        "step_id": "step_1",
        "description": "Melting of lithium sulfate monohydrate",
        "operations": [
          {
            "action": "heat",
            "parameters": {
              "inputs": [
                "chem_1"
              ]
            },
            "temperature": {
              "value": 1153.15,
              "unit": "K"
            },
            "duration": {
              "value": 180,
              "unit": "min"
            },
            "notes": "rapid heating up to 880 °C followed by continuous heating for 3 h"
          }
        ],
        "conditions": {
          "atmosphere": "",
          "pressure": {
            "value": null,
            "unit": "bar"
          }
        },
        "prov": [
          "Section 2.1 Synthesis"
        ]
      },
      {
        "step_id": "step_2",
        "description": "Cooling of the melt to room temperature",
        "operations": [
          {
            "action": "cool",
            "parameters": {
              "inputs": [
                "chem_1"
              ]
            },
            "temperature": {
              "value": 298,
              "unit": "K"
            },
            "notes": "slow furnace cooling to room temperature"
          }
        ],
        "conditions": {
          "atmosphere": "",
          "pressure": {
            "value": null,
            "unit": "bar"
          }
        },
        "prov": [
          "Section 2.1 Synthesis"
        ]
      },
      {
        "step_id": "step_3",
        "description": "Grinding of cooled ingot",
        "operations": [
          {
            "action": "grind",
            "parameters": {
              "inputs": [
                "chem_2"
              ]
            },
            "notes": ""
          }
        ],
        "conditions": {
          "atmosphere": "",
          "pressure": {
            "value": null,
            "unit": "bar"
          }
        },
        "prov": [
          "Section 2.1 Synthesis"
        ]
      }
    ]
  },
  "workflow": {
    "timeline": [
      {
        "step_ref": "step_1",
        "description": "Rapid heating of Li2SO4·H2O to form melt"
      },
      {
        "step_ref": "step_2",
        "description": "Slow cooling to obtain crystalline Li2SO4"
      },
      {
        "step_ref": "step_3",
        "description": "Grinding of product powder for characterization"
      }
    ],
    "ambiguities": [
      {
        "issue": "Missing quantity of starting material",
        "excerpt": "The raw material used in this experiment was 98% Li2SO4·H2O (Loba-chmi, Bombay, India)."
      }
    ]
  },
  "characterization": [
    {
      "method": "XRD",
      "parameters": {
        "radiation": "Co Kα",
        "wavelength": "1.7889 Å"
      },
      "results": [
        {
          "metric": "crystal system",
          "value": "monoclinic",
          "unit": ""
        },
        {
          "metric": "space group",
          "value": "P21/c",
          "unit": ""
        },
        {
          "metric": "lattice parameter a",
          "value": 8.45,
          "unit": "Å"
        },
        {
          "metric": "lattice parameter b",
          "value": 4.95,
          "unit": "Å"
        },
        {
          "metric": "lattice parameter c",
          "value": 8.21,
          "unit": "Å"
        },
        {
          "metric": "beta angle",
          "value": 107.5,
          "unit": "deg"
        }
      ],
      "interpretation": "Confirms monoclinic β-Li2SO4 phase",
      "prov": [
        "Figure 1a",
        "Table 1"
      ]
    },
    {
      "method": "FESEM",
      "parameters": {},
      "results": [
        {
          "metric": "morphology",
          "value": "rod-like particles",
          "unit": ""
        },
        {
          "metric": "diameter",
          "value": 100,
          "unit": "nm"
        },
        {
          "metric": "diameter_max",
          "value": 130,
          "unit": "nm"
        },
        {
          "metric": "length",
          "value": 2,
          "unit": "µm"
        }
      ],
      "interpretation": "",
      "prov": [
        "Figure 1c"
      ]
    },
    {
      "method": "EDS",
      "parameters": {},
      "results": [
        {
          "metric": "stoichiometry confirmation",
          "value": "Li, S, O detected in near stoichiometric ratio",
          "unit": ""
        }
      ],
      "interpretation": "",
      "prov": [
        "Figure 1d"
      ]
    },
    {
      "method": "Raman spectroscopy",
      "parameters": {
        "excitation": "514.5 nm",
        "temperature": "300 K"
      },
      "results": [
        {
          "metric": "ν1 band position",
          "value": 1014,
          "unit": "cm-1"
        },
        {
          "metric": "ν2 band positions",
          "value": "514, 619",
          "unit": "cm-1"
        },
        {
          "metric": "ν3 band positions",
          "value": "1130, 1147, 1194",
          "unit": "cm-1"
        }
      ],
      "interpretation": "Bands correspond to SO4 group vibrations",
      "prov": [
        "Figure 3a"
      ]
    },
    {
      "method": "DSC",
      "parameters": {},
      "results": [
        {
          "metric": "endotherm 1",
          "value": 438.15,
          "unit": "K"
        },
        {
          "metric": "endotherm 2",
          "value": 843.15,
          "unit": "K"
        }
      ],
      "interpretation": "First endotherm due to dehydration; second due to monoclinic-to-cubic phase transition",
      "prov": [
        "Figure 3b"
      ]
    },
    {
      "method": "AC conductivity",
      "parameters": {
        "frequency_range": "100 Hz–120 kHz",
        "temperature_range": "443–523 K"
      },
      "results": [
        {
          "metric": "σ_DC at 473 K",
          "value": 2e-7,
          "unit": "S cm-1"
        },
        {
          "metric": "σ_DC at 523 K",
          "value": 2e-6,
          "unit": "S cm-1"
        },
        {
          "metric": "activation energy",
          "value": 1.10,
          "unit": "eV"
        }
      ],
      "interpretation": "Li+ ion conduction dominant",
      "prov": [
        "Figure 4a",
        "Figure 4b"
      ]
    }
  ],
  "analysis": {
    "methods": [
      {
        "method_name": "Arrhenius analysis of conductivity",
        "results": [
          {
            "equation": "σ = σ0 exp(-E/kT)",
            "value": 1.10,
            "unit": "eV"
          }
        ]
      },
      {
        "method_name": "DFT (GGA-G06)",
        "results": [
          {
            "metric": "band gap",
            "value": 6.15,
            "unit": "eV"
          }
        ]
      }
    ]
  },
  "final_outcomes": {
    "yield": {
      "value": null,
      "unit": "%"
    },
    "capacity": {
      "value": null,
      "unit": "mAh g-1"
    },
    "cycle_life": null
  },
  "extraction_metadata": {
    "timestamp": "2024-06-01T12:00:00Z",
    "source_file": "",
    "processing_time": null
  }
}

File: src/data/extractions/Ramakumar_et_al__-_2017_-_Lithium_garnets_Synthesis__structure__Li___conduc_reactions.json
{
  "schema": {
    "name": "Universal Chemistry Extraction Schema",
    "version": "2.1"
  },
  "units_policy": {
    "temperature": "K",
    "pressure": "bar",
    "time": "min",
    "mass": "g",
    "volume": "mL",
    "amount": "mmol",
    "concentration": "M",
    "capacity": "mAh g-1",
    "strict": true
  },
  "source": {
    "title": "Lithium garnets: Synthesis, structure, Li+ conductivity, Li+ dynamics and applications",
    "doi": "",
    "authors": [
      "S. Ramakumar",
      "C. Deviannapoorani",
      "L. Dhivya",
      "Lakshmi S. Shankar",
      "Ramaswamy Murugan"
    ],
    "journal": "Progress in Materials Science",
    "year": 2017
  },
  "metadata": {
    "discipline": "chemistry",
    "type": "review article",
    "tags": [
      "lithium garnet",
      "solid electrolyte",
      "Li-ion conductivity"
    ]
  },
  "targets": [
    {
      "target_id": "target_1",
      "compound_name": "Li5La3Ta2O12",
      "molecular_formula": "Li5La3Ta2O12",
      "intended_role": "product",
      "prov": ["Page 335, Section 2.1"]
    },
    {
      "target_id": "target_2",
      "compound_name": "Li5La3Nb2O12",
      "molecular_formula": "Li5La3Nb2O12",
      "intended_role": "product",
      "prov": ["Page 335, Section 2.1"]
    }
  ],
  "chemicals": [
    {
      "chemical_id": "chem_1",
      "name": "La(NO3)3·6H2O",
      "molecular_formula": "LaN3O9·6H2O",
      "ontology": {
        "role": "reactant",
        "category": "inorganic"
      },
      "amount": {
        "value": null,
        "unit": ""
      },
      "notes": "",
      "prov": ["Page 335, Section 2.1"]
    },
    {
      "chemical_id": "chem_2",
      "name": "La2O3",
      "molecular_formula": "La2O3",
      "ontology": {
        "role": "reactant",
        "category": "inorganic"
      },
      "amount": {
        "value": null,
        "unit": ""
      },
      "notes": "Pre-heated at 900 °C for 24 h (1173 K, 1440 min)",
      "prov": ["Page 335, Section 2.1"]
    },
    {
      "chemical_id": "chem_3",
      "name": "LiOH·H2O",
      "molecular_formula": "LiHOH",
      "ontology": {
        "role": "reactant",
        "category": "base"
      },
      "amount": {
        "value": null,
        "unit": ""
      },
      "notes": "10 wt % excess added",
      "prov": ["Page 335, Section 2.1"]
    },
    {
      "chemical_id": "chem_4",
      "name": "Nb2O5",
      "molecular_formula": "Nb2O5",
      "ontology": {
        "role": "reactant",
        "category": "oxide"
      },
      "amount": {
        "value": null,
        "unit": ""
      },
      "notes": "",
      "prov": ["Page 335, Section 2.1"]
    },
    {
      "chemical_id": "chem_5",
      "name": "Ta2O5",
      "molecular_formula": "Ta2O5",
      "ontology": {
        "role": "reactant",
        "category": "oxide"
      },
      "amount": {
        "value": null,
        "unit": ""
      },
      "notes": "",
      "prov": ["Page 335, Section 2.1"]
    },
    {
      "chemical_id": "chem_6",
      "name": "2-propanol",
      "molecular_formula": "C3H8O",
      "ontology": {
        "role": "solvent",
        "category": "organic"
      },
      "amount": {
        "value": null,
        "unit": ""
      },
      "notes": "Used as milling medium",
      "prov": ["Page 335, Section 2.1"]
    }
  ],
  "synthesis": {
    "steps": [
      {
        "step_id": "step_1",
        "description": "Initial ball milling of precursors",
        "operations": [
          {
            "action": "ball mill",
            "parameters": {
              "inputs": ["chem_1/chem_2", "chem_3", "chem_4 or chem_5"],
              "medium": "chem_6"
            },
            "duration": {
              "value": 720,
              "unit": "min"
            },
            "temperature": {
              "value": null,
              "unit": ""
            },
            "notes": "Zirconia balls used"
          }
        ],
        "conditions": {
          "atmosphere": "",
          "pressure": {
            "value": null,
            "unit": ""
          }
        },
        "prov": ["Page 335, Section 2.1"]
      },
      {
        "step_id": "step_2",
        "description": "Pre-calcination",
        "operations": [
          {
            "action": "heat",
            "parameters": {
              "inputs": ["output_step_1"]
            },
            "duration": {
              "value": 360,
              "unit": "min"
            },
            "temperature": {
              "value": 973,
              "unit": "K"
            },
            "notes": ""
          }
        ],
        "conditions": {
          "atmosphere": "air",
          "pressure": {
            "value": null,
            "unit": ""
          }
        },
        "prov": ["Page 335, Section 2.1"]
      },
      {
        "step_id": "step_3",
        "description": "Second ball milling",
        "operations": [
          {
            "action": "ball mill",
            "parameters": {
              "medium": "chem_6"
            },
            "duration": {
              "value": 720,
              "unit": "min"
            },
            "temperature": {
              "value": null,
              "unit": ""
            },
            "notes": ""
          }
        ],
        "conditions": {
          "atmosphere": "",
          "pressure": {
            "value": null,
            "unit": ""
          }
        },
        "prov": ["Page 335, Section 2.1"]
      },
      {
        "step_id": "step_4",
        "description": "Pellet formation",
        "operations": [
          {
            "action": "press",
            "parameters": {},
            "duration": {
              "value": null,
              "unit": ""
            },
            "temperature": {
              "value": null,
              "unit": ""
            },
            "notes": "Hydraulic pressing"
          }
        ],
        "conditions": {
          "atmosphere": "",
          "pressure": {
            "value": null,
            "unit": ""
          }
        },
        "prov": ["Page 335, Section 2.1"]
      },
      {
        "step_id": "step_5",
        "description": "Final sintering",
        "operations": [
          {
            "action": "sinter",
            "parameters": {
              "inputs": ["pellets"]
            },
            "duration": {
              "value": 1440,
              "unit": "min"
            },
            "temperature": {
              "value": 1173,
              "unit": "K"
            },
            "notes": ""
          }
        ],
        "conditions": {
          "atmosphere": "air",
          "pressure": {
            "value": null,
            "unit": ""
          }
        },
        "prov": ["Page 335, Section 2.1"]
      }
    ]
  },
  "workflow": {
    "timeline": [
      {
        "step_ref": "step_1",
        "description": "Ball milling of starting oxides, nitrate, hydroxide in 2-propanol"
      },
      {
        "step_ref": "step_2",
        "description": "Pre-calcination at 700 °C for 6 h"
      },
      {
        "step_ref": "step_3",
        "description": "Second milling to homogenize"
      },
      {
        "step_ref": "step_4",
        "description": "Pellet pressing"
      },
      {
        "step_ref": "step_5",
        "description": "Final sintering at 900 °C for 24 h"
      }
    ],
    "ambiguities": []
  },
  "characterization": [
    {
      "method": "AC impedance spectroscopy",
      "parameters": {
        "temperature": {
          "value": 298,
          "unit": "K"
        },
        "electrodes": "reversible LiCoO2 or similar"
      },
      "results": [
        {
          "metric": "total ionic conductivity",
          "value": 3.4e-6,
          "unit": "S cm-1"
        },
        {
          "metric": "bulk ionic conductivity",
          "value": 1.2e-6,
          "unit": "S cm-1"
        }
      ],
      "interpretation": "Li5La3Ta2O12 shows fast Li-ion conduction at room temperature",
      "prov": ["Table 2.1, entries for Li5La3Ta2O12"]
    }
  ],
  "analysis": {
    "methods": []
  },
  "final_outcomes": {
    "yield": {
      "value": null,
      "unit": "%"
    },
    "capacity": {
      "value": null,
      "unit": "mAh g-1"
    },
    "cycle_life": null
  },
  "extraction_metadata": {
    "timestamp": "2024-06-12T21:27:00Z",
    "source_file": "progress_materials_science_2017_garnet_review.txt",
    "processing_time": 11.2
  }
}

File: src/data/extractions/Ren_et_al__-_2019_-_Microstructure_Manipulation_for_Enhancing_the_Resi_reactions.json
{
  "schema": {
    "name": "Universal Chemistry Extraction Schema",
    "version": "2.1"
  },
  "units_policy": {
    "temperature": "K",
    "pressure": "bar",
    "time": "min",
    "mass": "g",
    "volume": "mL",
    "amount": "mmol",
    "concentration": "M",
    "capacity": "mAh g-1",
    "strict": true
  },
  "source": {
    "title": "Microstructure Manipulation for Enhancing the Resistance of Garnet-Type Solid Electrolytes to “Short Circuit” by Li Metal Anodes",
    "doi": "10.1021/acsami.8b17954",
    "authors": ["Yaoyu Ren", "Yang Shen", "Yuanhua Lin", "Ce-Wen Nan"],
    "journal": "ACS Applied Materials & Interfaces",
    "year": 2019
  },
  "metadata": {
    "discipline": "chemistry",
    "type": "research-article",
    "tags": ["solid-state electrolyte", "garnet", "lithium battery"]
  },
  "targets": [
    {
      "target_id": "target_1",
      "compound_name": "Li7−xLa3Zr2−xTaxO12 powder",
      "molecular_formula": "",
      "intended_role": "intermediate",
      "prov": ["Page 5929, Experimental Section"]
    },
    {
      "target_id": "target_2",
      "compound_name": "0.8Ta-LLZO sintered pellet",
      "molecular_formula": "Li6.2La3Zr1.2Ta0.8O12",
      "intended_role": "final product",
      "prov": ["Abstract", "Page 5930"]
    }
  ],
  "chemicals": [
    {
      "chemical_id": "chem_1",
      "name": "Lithium hydroxide monohydrate",
      "molecular_formula": "LiOH·H2O",
      "ontology": {
        "role": "reactant",
        "category": "inorganic"
      },
      "amount": {
        "value": null,
        "unit": "g"
      },
      "notes": "Stoichiometric with 10 wt% excess",
      "prov": ["Page 5929"]
    },
    {
      "chemical_id": "chem_2",
      "name": "Lanthanum oxide",
      "molecular_formula": "La2O3",
      "ontology": {
        "role": "reactant",
        "category": "inorganic"
      },
      "amount": {
        "value": null,
        "unit": "g"
      },
      "notes": "Calcined at 900 °C for 12 h before use",
      "prov": ["Page 5929"]
    },
    {
      "chemical_id": "chem_3",
      "name": "Zirconium dioxide",
      "molecular_formula": "ZrO2",
      "ontology": {
        "role": "reactant",
        "category": "inorganic"
      },
      "amount": {
        "value": null,
        "unit": "g"
      },
      "notes": "",
      "prov": ["Page 5929"]
    },
    {
      "chemical_id": "chem_4",
      "name": "Tantalum pentoxide",
      "molecular_formula": "Ta2O5",
      "ontology": {
        "role": "dopant",
        "category": "inorganic"
      },
      "amount": {
        "value": null,
        "unit": "g"
      },
      "notes": "99.99% purity",
      "prov": ["Page 5929"]
    },
    {
      "chemical_id": "chem_5",
      "name": "Aluminium oxide",
      "molecular_formula": "Al2O3",
      "ontology": {
        "role": "sintering aid",
        "category": "inorganic"
      },
      "amount": {
        "value": null,
        "unit": "g"
      },
      "notes": "0.15 mol per mol LLZO",
      "prov": ["Page 5929"]
    },
    {
      "chemical_id": "chem_6",
      "name": "2-Propanol",
      "molecular_formula": "C3H8O",
      "ontology": {
        "role": "solvent",
        "category": "organic solvent"
      },
      "amount": {
        "value": null,
        "unit": "mL"
      },
      "notes": "",
      "prov": ["Page 5929"]
    },
    {
      "chemical_id": "chem_7",
      "name": "Lithium metal",
      "molecular_formula": "Li",
      "ontology": {
        "role": "electrode",
        "category": "metal"
      },
      "amount": {
        "value": null,
        "unit": "g"
      },
      "notes": "Used for Li/LLZO/Li symmetric cell tests",
      "prov": ["Page 5929"]
    },
    {
      "chemical_id": "chem_8",
      "name": "Gold",
      "molecular_formula": "Au",
      "ontology": {
        "role": "current collector",
        "category": "metal"
      },
      "amount": {
        "value": null,
        "unit": "g"
      },
      "notes": "Sputtered as Li-ion-blocking electrodes",
      "prov": ["Page 5929"]
    }
  ],
  "synthesis": {
    "steps": [
      {
        "step_id": "step_1",
        "description": "Ball-milling of precursors",
        "operations": [
          {
            "action": "ball_mill",
            "parameters": {
              "inputs": ["chem_1", "chem_2", "chem_3", "chem_4", "chem_5", "chem_6"],
              "duration": {
                "value": 480,
                "unit": "min"
              },
              "temperature": {
                "value": null,
                "unit": "K"
              }
            },
            "notes": "YSZ milling media; stoichiometric mixture with 10 wt% excess LiOH·H2O",
            "prov": ["Page 5929"]
          }
        ],
        "conditions": {
          "atmosphere": "",
          "pressure": {
            "value": null,
            "unit": "bar"
          }
        },
        "prov": ["Page 5929"]
      },
      {
        "step_id": "step_2",
        "description": "Calcination of milled slurry",
        "operations": [
          {
            "action": "calcine",
            "parameters": {
              "temperature": {
                "value": 1173,
                "unit": "K"
              },
              "duration": {
                "value": 360,
                "unit": "min"
              }
            },
            "notes": "",
            "prov": ["Page 5929"]
          }
        ],
        "conditions": {
          "atmosphere": "air",
          "pressure": {
            "value": null,
            "unit": "bar"
          }
        },
        "prov": ["Page 5929"]
      },
      {
        "step_id": "step_3",
        "description": "Post-calcination milling and drying",
        "operations": [
          {
            "action": "ball_mill",
            "parameters": {
              "duration": {
                "value": 780,
                "unit": "min"
              },
              "temperature": {
                "value": null,
                "unit": "K"
              }
            },
            "notes": "in 2-propanol",
            "prov": ["Page 5929"]
          },
          {
            "action": "dry",
            "parameters": {},
            "notes": "",
            "prov": ["Page 5929"]
          }
        ],
        "conditions": {
          "atmosphere": "",
          "pressure": {
            "value": null,
            "unit": "bar"
          }
        },
        "prov": ["Page 5929"]
      },
      {
        "step_id": "step_4",
        "description": "Pellet pressing",
        "operations": [
          {
            "action": "press",
            "parameters": {
              "pressure": {
                "value": 3000,
                "unit": "bar"
              },
              "other": {
                "diameter": "12 mm"
              }
            },
            "notes": "",
            "prov": ["Page 5929"]
          }
        ],
        "conditions": {
          "atmosphere": "",
          "pressure": {
            "value": 3000,
            "unit": "bar"
          }
        },
        "prov": ["Page 5929"]
      },
      {
        "step_id": "step_5",
        "description": "Sintering of pressed pellets",
        "operations": [
          {
            "action": "sinter",
            "parameters": {
              "temperature_range": {
                "min": 1398,
                "max": 1473,
                "unit": "K"
              },
              "duration": {
                "value": 240,
                "unit": "min"
              }
            },
            "notes": "Representative optimum for 0.8Ta-LLZO: 1423 K (1150 °C)",
            "prov": ["Page 5929"]
          }
        ],
        "conditions": {
          "atmosphere": "air",
          "pressure": {
            "value": null,
            "unit": "bar"
          }
        },
        "prov": ["Page 5929"]
      }
    ]
  },
  "workflow": {
    "timeline": [
      {
        "step_ref": "step_1",
        "description": "Milling of precursors in 2-propanol"
      },
      {
        "step_ref": "step_2",
        "description": "Calcination to form garnet powder"
      },
      {
        "step_ref": "step_3",
        "description": "Further milling and drying"
      },
      {
        "step_ref": "step_4",
        "description": "Compaction into green pellets"
      },
      {
        "step_ref": "step_5",
        "description": "High-temperature sintering to dense pellets"
      }
    ],
    "ambiguities": [
      {
        "issue": "Exact stoichiometric masses not provided",
        "excerpt": "Typically, stoichiometric amounts of LiOH·H2O ... were thoroughly ball-milled"
      },
      {
        "issue": "Atmosphere during milling and drying not stated",
        "excerpt": "thoroughly ball-milled with YSZ milling media in 2-propanol for 8 h"
      }
    ]
  },
  "characterization": [
    {
      "method": "XRD",
      "parameters": {
        "radiation": "Cu Kα"
      },
      "results": [
        {
          "metric": "phase",
          "value": "cubic garnet structure confirmed for all xTa-LLZO powders",
          "unit": ""
        },
        {
          "metric": "lattice parameter trend",
          "value": "decreases with increasing Ta content",
          "unit": ""
        }
      ],
      "interpretation": "",
      "prov": ["Figure S1, Page 5929"]
    },
    {
      "method": "Particle size analysis",
      "parameters": {},
      "results": [
        {
          "metric": "average particle size trend",
          "value": "decreased with higher Ta doping",
          "unit": ""
        }
      ],
      "interpretation": "",
      "prov": ["Figure 1a, Page 5929"]
    },
    {
      "method": "SEM",
      "parameters": {},
      "results": [
        {
          "metric": "particle morphology",
          "value": "more spherical at higher Ta levels",
          "unit": ""
        },
        {
          "metric": "relative density (0.8Ta-LLZO, 1150 °C)",
          "value": 96.2,
          "unit": "%"
        }
      ],
      "interpretation": "",
      "prov": ["Figure 4, Page 5932"]
    },
    {
      "method": "Impedance spectroscopy",
      "parameters": {
        "frequency_range": "100 Hz–8 MHz",
        "temperature_range": "298–353 K"
      },
      "results": [
        {
          "metric": "ionic conductivity (x=0.125, 1150 °C)",
          "value": 4.55e-4,
          "unit": "S cm-1"
        },
        {
          "metric": "ionic conductivity (x=0.25, 1150 °C)",
          "value": 8.53e-4,
          "unit": "S cm-1"
        },
        {
          "metric": "activation energy range",
          "value": "0.33–0.41",
          "unit": "eV"
        }
      ],
      "interpretation": "",
      "prov": ["Figure 2b, Page 5930"]
    }
  ],
  "analysis": {
    "methods": [
      {
        "method_name": "DC polarization test",
        "results": [
          {
            "description": "0.8Ta-LLZO pellet (1150 °C) endured 0.5 mA cm-2 for >8 h with no short circuit; total charge 4 mAh cm-2",
            "value": null,
            "unit": ""
          }
        ],
        "prov": ["Figure 3c, Page 5930"]
      }
    ]
  },
  "final_outcomes": {
    "yield": {
      "value": null,
      "unit": "%"
    },
    "capacity": {
      "value": null,
      "unit": "mAh g-1"
    },
    "cycle_life": null
  },
  "extraction_metadata": {
    "timestamp": "2024-10-15T00:14:31Z",
    "source_file": "acsami.8b17954.pdf",
    "processing_time": null
  }
}
