Repository: meomeolucifr/BattSynth

# BattSynth: LLM-Extracted Chemical Synthesis Dataset for Battery Materials

A large-scale dataset of chemical synthesis procedures extracted from 605 battery material research papers using GPT-o3, with multi-metric quality assurance and human-in-the-loop verification.

## Dataset Overview

| Metric | Count |
|--------|-------|
| Total papers | 605 |
| Target compounds | 1,537 |
| Unique chemicals | 1,663 |
| Synthesis steps | 1,872 |
| Synthesis operations | 2,880 |
| Characterization entries | 2,048 |
| Characterization results | 4,086 |

File: src/data/extractions/Rojaee_and_Shahbazian-Yassar_-_2020_-_Two-Dimensional_Materials_to_Address_the_Lithium_B_reactions.json
{
  "schema": {
    "name": "Universal Chemistry Extraction Schema",
    "version": "2.1"
  },
  "units_policy": {
    "temperature": "K",
    "pressure": "bar",
    "time": "min",
    "mass": "g",
    "volume": "mL",
    "amount": "mmol",
    "concentration": "M",
    "capacity": "mAh g-1",
    "strict": true
  },
  "source": {
    "title": "Two-Dimensional Materials to Address the Lithium Battery Challenges",
    "doi": "",
    "authors": [
      "Ramin Rojaee",
      "Reza Shahbazian-Yassar"
    ],
    "journal": "ACS Nano",
    "year": 2020
  },
  "metadata": {
    "discipline": "chemistry",
    "type": "review",
    "tags": []
  },
  "targets": [],
  "chemicals": [],
  "synthesis": {
    "steps": []
  },
  "workflow": {
    "timeline": [],
    "ambiguities": []
  },
  "characterization": [],
  "analysis": {
    "methods": []
  },
  "final_outcomes": {
    "yield": {
      "value": null,
      "unit": "%"
    },
    "capacity": {
      "value": null,
      "unit": "mAh g-1"
    },
    "cycle_life": null
  },
  "extraction_metadata": {
    "timestamp": "2023-11-26T22:01:40Z",
    "source_file": "",
    "processing_time": null
  }
}

File: src/data/extractions/Sahu_and_Mitra_-_2015_-_Exfoliated_MoS2_Sheets_and_Reduced_Graphene_Oxide-_reactions.json
{
  "schema": {
    "name": "Universal Chemistry Extraction Schema",
    "version": "2.1"
  },
  "units_policy": {
    "temperature": "K",
    "pressure": "bar",
    "time": "min",
    "mass": "g",
    "volume": "mL",
    "amount": "mmol",
    "concentration": "M",
    "capacity": "mAh g-1",
    "strict": true
  },
  "source": {
    "title": "Exfoliated MoS2 Sheets and Reduced Graphene Oxide-An Excellent and Fast Anode for Sodium-ion Battery",
    "doi": "10.1038/srep12571",
    "authors": ["Tuhin Subhra Sahu", "Sagar Mitra"],
    "journal": "Scientific Reports",
    "year": 2015
  },
  "metadata": {
    "discipline": "chemistry",
    "type": "materials synthesis and electrochemistry",
    "tags": ["MoS2", "graphene oxide", "sodium-ion battery", "hydrothermal synthesis", "composite anode"]
  },
  "targets": [
    {
      "target_id": "target_1",
      "compound_name": "MoS2 nanoflowers",
      "molecular_formula": "MoS2",
      "intended_role": "product",
      "prov": ["Methods"]
    },
    {
      "target_id": "target_2",
      "compound_name": "Graphene Oxide (GO)",
      "molecular_formula": "",
      "intended_role": "intermediate",
      "prov": ["Methods"]
    },
    {
      "target_id": "target_3",
      "compound_name": "Reduced Graphene Oxide (rGO)",
      "molecular_formula": "",
      "intended_role": "intermediate",
      "prov": ["Methods"]
    },
    {
      "target_id": "target_4",
      "compound_name": "MoS2/rGO composite (MoS-G)",
      "molecular_formula": "",
      "intended_role": "product",
      "prov": ["Methods"]
    }
  ],
  "chemicals": [
    {
      "chemical_id": "chem_1",
      "name": "Sodium molybdate dihydrate",
      "molecular_formula": "Na2MoO4·2H2O",
      "ontology": {
        "role": "reactant",
        "category": "inorganic"
      },
      "amount": {
        "value": 1.0,
        "unit": "g"
      },
      "notes": "4.133 mmol",
      "prov": ["Methods"]
    },
    {
      "chemical_id": "chem_2",
      "name": "Polyvinylpyrrolidone",
      "molecular_formula": "",
      "ontology": {
        "role": "stabilizer",
        "category": "polymer"
      },
      "amount": {
        "value": 0.2,
        "unit": "g"
      },
      "notes": "",
      "prov": ["Methods"]
    },
    {
      "chemical_id": "chem_3",
      "name": "Thioacetamide",
      "molecular_formula": "C2H5NS",
      "ontology": {
        "role": "sulfur source",
        "category": "organic"
      },
      "amount": {
        "value": 0.9308,
        "unit": "g"
      },
      "notes": "12.39 mmol",
      "prov": ["Methods"]
    },
    {
      "chemical_id": "chem_4",
      "name": "Water (deionized)",
      "molecular_formula": "H2O",
      "ontology": {
        "role": "solvent",
        "category": "solvent"
      },
      "amount": {
        "value": 90,
        "unit": "mL"
      },
      "notes": "used in MoS2 synthesis",
      "prov": ["Methods"]
    },
    {
      "chemical_id": "chem_5",
      "name": "Ethanol (absolute)",
      "molecular_formula": "C2H6O",
      "ontology": {
        "role": "washing solvent",
        "category": "solvent"
      },
      "amount": {
        "value": null,
        "unit": "mL"
      },
      "notes": "used for washing products",
      "prov": ["Methods"]
    },
    {
      "chemical_id": "chem_6",
      "name": "Hydrogen",
      "molecular_formula": "H2",
      "ontology": {
        "role": "carrier gas",
        "category": "gas"
      },
      "amount": {
        "value": null,
        "unit": ""
      },
      "notes": "5% in N2 during annealing",
      "prov": ["Methods"]
    },
    {
      "chemical_id": "chem_7",
      "name": "Nitrogen",
      "molecular_formula": "N2",
      "ontology": {
        "role": "carrier gas",
        "category": "gas"
      },
      "amount": {
        "value": null,
        "unit": ""
      },
      "notes": "95% in annealing atmosphere",
      "prov": ["Methods"]
    },
    {
      "chemical_id": "chem_8",
      "name": "Natural graphite flakes",
      "molecular_formula": "C",
      "ontology": {
        "role": "reactant",
        "category": "carbon"
      },
      "amount": {
        "value": 1,
        "unit": "g"
      },
      "notes": "",
      "prov": ["Methods"]
    },
    {
      "chemical_id": "chem_9",
      "name": "Sulfuric acid",
      "molecular_formula": "H2SO4",
      "ontology": {
        "role": "acid",
        "category": "inorganic acid"
      },
      "amount": {
        "value": 120,
        "unit": "mL"
      },
      "notes": "part of 9:1 H2SO4:H3PO4 mixture",
      "prov": ["Methods"]
    },
    {
      "chemical_id": "chem_10",
      "name": "Phosphoric acid",
      "molecular_formula": "H3PO4",
      "ontology": {
        "role": "acid",
        "category": "inorganic acid"
      },
      "amount": {
        "value": 40,
        "unit": "mL"
      },
      "notes": "",
      "prov": ["Methods"]
    },
    {
      "chemical_id": "chem_11",
      "name": "Potassium permanganate",
      "molecular_formula": "KMnO4",
      "ontology": {
        "role": "oxidant",
        "category": "inorganic"
      },
      "amount": {
        "value": 6,
        "unit": "g"
      },
      "notes": "",
      "prov": ["Methods"]
    },
    {
      "chemical_id": "chem_12",
      "name": "Hydrogen peroxide (20%)",
      "molecular_formula": "H2O2",
      "ontology": {
        "role": "quenching agent",
        "category": "inorganic"
      },
      "amount": {
        "value": 3,
        "unit": "mL"
      },
      "notes": "",
      "prov": ["Methods"]
    },
    {
      "chemical_id": "chem_13",
      "name": "Argon",
      "molecular_formula": "Ar",
      "ontology": {
        "role": "carrier gas",
        "category": "gas"
      },
      "amount": {
        "value": null,
        "unit": ""
      },
      "notes": "used in rGO synthesis (900 °C)",
      "prov": ["Methods"]
    },
    {
      "chemical_id": "chem_14",
      "name": "N-Methylpyrrolidone",
      "molecular_formula": "C5H9NO",
      "ontology": {
        "role": "solvent",
        "category": "organic solvent"
      },
      "amount": {
        "value": 100,
        "unit": "mL"
      },
      "notes": "used for MoS2 dispersion",
      "prov": ["Methods"]
    },
    {
      "chemical_id": "chem_15",
      "name": "rGO suspension",
      "molecular_formula": "",
      "ontology": {
        "role": "component",
        "category": "carbon"
      },
      "amount": {
        "value": 20,
        "unit": "mL"
      },
      "notes": "0.25 mg/mL in NMP",
      "prov": ["Methods"]
    }
  ],
  "synthesis": {
    "steps": [
      {
        "step_id": "step_1",
        "description": "Hydrothermal synthesis of MoS2 nanoflowers",
        "operations": [
          {
            "action": "dissolve",
            "parameters": {
              "inputs": ["chem_1", "chem_4"]
            },
            "temperature": {
              "value": 298,
              "unit": "K"
            },
            "time": {
              "value": null,
              "unit": "min"
            },
            "notes": "Na2MoO4·2H2O in DI water"
          },
          {
            "action": "add",
            "parameters": {
              "inputs": ["chem_2"]
            },
            "notes": "PVP added to solution"
          },
          {
            "action": "add",
            "parameters": {
              "inputs": ["chem_3"]
            },
            "time": {
              "value": 15,
              "unit": "min"
            },
            "notes": "thioacetamide added and stirred"
          },
          {
            "action": "transfer",
            "parameters": {},
            "notes": "solution moved to 120 mL Teflon-lined autoclave"
          },
          {
            "action": "heat",
            "parameters": {},
            "temperature": {
              "value": 453,
              "unit": "K"
            },
            "time": {
              "value": 1440,
              "unit": "min"
            },
            "notes": "hydrothermal reaction at 180 °C for 24 h"
          },
          {
            "action": "cool",
            "parameters": {},
            "notes": "natural cooling to room temperature"
          },
          {
            "action": "wash",
            "parameters": {
              "inputs": ["chem_4", "chem_5"]
            },
            "time": {
              "value": 5,
              "unit": "min"
            },
            "notes": "centrifugation at 10000 rpm, 2× water, 1× ethanol"
          },
          {
            "action": "dry",
            "parameters": {},
            "temperature": {
              "value": 333,
              "unit": "K"
            },
            "time": {
              "value": null,
              "unit": "min"
            },
            "notes": "air oven overnight"
          },
          {
            "action": "anneal",
            "parameters": {
              "atmosphere": "5% H2 / 95% N2"
            },
            "temperature": {
              "value": 973,
              "unit": "K"
            },
            "time": {
              "value": 240,
              "unit": "min"
            },
            "notes": "heating rate 5 K/min"
          }
        ],
        "conditions": {
          "pressure": {
            "value": null,
            "unit": ""
          }
        },
        "prov": ["Methods"]
      },
      {
        "step_id": "step_2",
        "description": "Synthesis of Graphene Oxide (GO)",
        "operations": [
          {
            "action": "mix",
            "parameters": {
              "inputs": ["chem_8", "chem_9", "chem_10"]
            },
            "temperature": {
              "value": 298,
              "unit": "K"
            },
            "notes": "graphite in 9:1 H2SO4:H3PO4"
          },
          {
            "action": "add",
            "parameters": {
              "inputs": ["chem_11"]
            },
            "time": {
              "value": 60,
              "unit": "min"
            },
            "notes": "KMnO4 added slowly"
          },
          {
            "action": "heat",
            "parameters": {},
            "temperature": {
              "value": 328,
              "unit": "K"
            },
            "time": {
              "value": 720,
              "unit": "min"
            },
            "notes": "maintained at 55 °C for 12 h"
          },
          {
            "action": "quench",
            "parameters": {
              "inputs": ["chem_12"]
            },
            "notes": "poured on ice, H2O2 added dropwise"
          },
          {
            "action": "wash",
            "parameters": {
              "inputs": ["chem_4", "chem_5"]
            },
            "time": {
              "value": 15,
              "unit": "min"
            },
            "notes": "centrifugation 5000 rpm until pH 7"
          },
          {
            "action": "dry",
            "parameters": {},
            "temperature": {
              "value": 353,
              "unit": "K"
            },
            "notes": "air oven overnight"
          }
        ],
        "conditions": {},
        "prov": ["Methods"]
      },
      {
        "step_id": "step_3",
        "description": "Thermal reduction of GO to rGO",
        "operations": [
          {
            "action": "heat",
            "parameters": {
              "inputs": ["target_2"]
            },
            "temperature": {
              "value": 1173,
              "unit": "K"
            },
            "time": {
              "value": 60,
              "unit": "min"
            },
            "notes": "argon atmosphere, 5 K/min"
          }
        ],
        "conditions": {},
        "prov": ["Methods"]
      },
      {
        "step_id": "step_4",
        "description": "Preparation of MoS2/rGO composite (MoS-G)",
        "operations": [
          {
            "action": "disperse",
            "parameters": {
              "inputs": ["target_1", "chem_14"]
            },
            "time": {
              "value": null,
              "unit": "min"
            },
            "notes": "100 mg MoS2 in 100 mL NMP, stirred 15 min then aged overnight"
          },
          {
            "action": "sonicate",
            "parameters": {},
            "time": {
              "value": 30,
              "unit": "min"
            },
            "notes": "probe sonicator 250 W, 35% amplitude"
          },
          {
            "action": "add",
            "parameters": {
              "inputs": ["chem_15"]
            },
            "notes": "20 mL rGO suspension added dropwise under vigorous stirring"
          },
          {
            "action": "sonicate",
            "parameters": {},
            "time": {
              "value": 10,
              "unit": "min"
            },
            "notes": "additional ultrasonication"
          },
          {
            "action": "centrifuge",
            "parameters": {},
            "time": {
              "value": 5,
              "unit": "min"
            },
            "notes": "10000 rpm"
          },
          {
            "action": "wash",
            "parameters": {
              "inputs": ["chem_4", "chem_5"]
            },
            "notes": ""
          },
          {
            "action": "dry",
            "parameters": {},
            "temperature": {
              "value": 373,
              "unit": "K"
            },
            "time": {
              "value": 720,
              "unit": "min"
            },
            "notes": "vacuum oven"
          }
        ],
        "conditions": {},
        "prov": ["Methods"]
      }
    ]
  },
  "workflow": {
    "timeline": [
      {
        "step_ref": "step_1",
        "description": "Hydrothermal synthesis and annealing of MoS2 nanoflowers"
      },
      {
        "step_ref": "step_2",
        "description": "Oxidative exfoliation of graphite to produce GO"
      },
      {
        "step_ref": "step_3",
        "description": "Thermal reduction of GO to rGO under argon"
      },
      {
        "step_ref": "step_4",
        "description": "Liquid-phase exfoliation and assembly of MoS2 with rGO to form MoS-G composite"
      }
    ],
    "ambiguities": []
  },
  "characterization": [
    {
      "method": "XRD",
      "parameters": {},
      "results": [
        {
          "metric": "shift in (002) peak",
          "value": "from 14.04° to 13.80° 2θ",
          "unit": "degree"
        },
        {
          "metric": "interlayer spacing expansion",
          "value": null,
          "unit": "nm",
          "notes": "qualitative confirmation of expanded spacing"
        }
      ],
      "interpretation": "Indicates increased interlayer spacing in MoS-G compared to MoS",
      "prov": ["Figure 1a"]
    },
    {
      "method": "Raman",
      "parameters": {},
      "results": [
        {
          "metric": "E2g^1 mode",
          "value": 381,
          "unit": "cm-1"
        },
        {
          "metric": "A1g mode",
          "value": 407,
          "unit": "cm-1"
        },
        {
          "metric": "2LA(M) mode",
          "value": 454,
          "unit": "cm-1"
        },
        {
          "metric": "D-band (rGO)",
          "value": 1343,
          "unit": "cm-1"
        },
        {
          "metric": "G-band (rGO)",
          "value": 1590,
          "unit": "cm-1"
        }
      ],
      "interpretation": "Confirms presence of MoS2 and rGO in composite",
      "prov": ["Figure 1c"]
    },
    {
      "method": "HR-TEM",
      "parameters": {},
      "results": [
        {
          "metric": "interlayer spacing before sonication",
          "value": "0.62–0.63",
          "unit": "nm"
        },
        {
          "metric": "interlayer spacing after 30 min sonication",
          "value": "0.64–0.69",
          "unit": "nm"
        },
        {
          "metric": "interlayer spacing after 40 min sonication",
          "value": "0.68–0.69",
          "unit": "nm"
        }
      ],
      "interpretation": "Ultrasonication expands MoS2 layers",
      "prov": ["Figure 3d–f"]
    },
    {
      "method": "Electrochemical (Galvanostatic charge–discharge)",
      "parameters": {
        "current_density": "100 mA g-1",
        "voltage_window": "0.01–2.6 V vs Na/Na+"
      },
      "results": [
        {
          "metric": "reversible capacity (MoS-G)",
          "value": 575,
          "unit": "mAh g-1"
        }
      ],
      "interpretation": "High capacity and stability of composite",
      "prov": ["Figure 4b"]
    },
    {
      "method": "EIS",
      "parameters": {},
      "results": [
        {
          "metric": "lower charge transfer resistance of MoS-G vs MoS",
          "value": null,
          "unit": "",
          "notes": "qualitative comparison"
        }
      ],
      "interpretation": "rGO improves interfacial kinetics",
      "prov": ["Supplementary Fig. S4"]
    }
  ],
  "analysis": {
    "methods": [
      {
        "method_name": "Electrochemical performance summary",
        "results": [
          {
            "equation": "",
            "value": 218,
            "unit": "mAh g-1",
            "notes": "MoS-G at 50 mA g-1 within 0.4–2.6 V window"
          },
          {
            "equation": "",
            "value": 1080,
            "unit": "mAh g-1",
            "notes": "Initial discharge capacity of MoS-G at 100 mA g-1"
          }
        ]
      }
    ]
  },
  "final_outcomes": {
    "yield": {
      "value": null,
      "unit": "%"
    },
    "capacity": {
      "value": 575,
      "unit": "mAh g-1"
    },
    "cycle_life": 50
  },
  "extraction_metadata": {
    "timestamp": "2024-06-11T00:00:00Z",
    "source_file": "provided_text",
    "processing_time": null
  }
}

File: src/data/extractions/Samsinger_et_al__-_2020_-_Fast_Ion_Conduction_of_Sintered_Glass-Ceramic_Lith_reactions.json
{
  "schema": {
    "name": "Universal Chemistry Extraction Schema",
    "version": "2.1"
  },
  "units_policy": {
    "temperature": "K",
    "pressure": "bar",
    "time": "min",
    "mass": "g",
    "volume": "mL",
    "amount": "mmol",
    "concentration": "M",
    "capacity": "mAh g-1",
    "strict": true
  },
  "source": {
    "title": "Fast Ion Conduction of Sintered Glass-Ceramic Lithium Ion Conductors Investigated by Impedance Spectroscopy and Coaxial Reflection Technique",
    "doi": "10.1149/1945-7111/abc0a9",
    "authors": [
      "R. F. Samsinger",
      "M. Letz",
      "J. Schuhmacher",
      "M. Schneider",
      "A. Roters",
      "D. Kienemund",
      "H. Maune",
      "A. Kwade"
    ],
    "journal": "Journal of The Electrochemical Society",
    "year": 2020
  },
  "metadata": {
    "discipline": "chemistry",
    "type": "research-article",
    "tags": ["solid electrolyte", "glass-ceramic", "impedance spectroscopy", "coaxial reflection"]
  },
  "targets": [
    {
      "target_id": "target_1",
      "compound_name": "LATP1 sintered disc",
      "molecular_formula": "Li1.3Al0.3Ti1.7P3O12",
      "intended_role": "solid electrolyte sample",
      "prov": ["Page Experimental - Sample preparation"]
    },
    {
      "target_id": "target_2",
      "compound_name": "LATP2 sintered disc",
      "molecular_formula": "Li1.3Al0.3Ti1.7P3O12",
      "intended_role": "solid electrolyte sample",
      "prov": ["Page Experimental - Sample preparation"]
    },
    {
      "target_id": "target_3",
      "compound_name": "LLZO sintered disc",
      "molecular_formula": "Li7La3Zr2O12",
      "intended_role": "solid electrolyte sample",
      "prov": ["Page Experimental - Sample preparation"]
    }
  ],
  "chemicals": [
    {
      "chemical_id": "chem_1",
      "name": "LATP glass-ceramic powder",
      "molecular_formula": "Li1.3Al0.3Ti1.7P3O12",
      "ontology": {
        "role": "starting material",
        "category": "inorganic"
      },
      "amount": {
        "value": null,
        "unit": "g"
      },
      "notes": "Two batches: LATP1 (low amorphous phase), LATP2 (high amorphous phase); median particle size ≤1 μm",
      "prov": ["Page Experimental - Sample preparation"]
    },
    {
      "chemical_id": "chem_2",
      "name": "LLZO glass-ceramic powder",
      "molecular_formula": "Li7La3Zr2O12",
      "ontology": {
        "role": "starting material",
        "category": "inorganic"
      },
      "amount": {
        "value": null,
        "unit": "g"
      },
      "notes": "Median particle size ≤1 μm",
      "prov": ["Page Experimental - Sample preparation"]
    },
    {
      "chemical_id": "chem_3",
      "name": "Gold",
      "molecular_formula": "Au",
      "ontology": {
        "role": "electrode coating",
        "category": "metal"
      },
      "amount": {
        "value": null,
        "unit": "g"
      },
      "notes": "≈100 nm sputtered layer on sample surfaces",
      "prov": ["Page Experimental - Measurement techniques"]
    },
    {
      "chemical_id": "chem_4",
      "name": "Argon",
      "molecular_formula": "Ar",
      "ontology": {
        "role": "protective atmosphere",
        "category": "gas"
      },
      "amount": {
        "value": null,
        "unit": "mL"
      },
      "notes": "Glove-box atmosphere for sample handling",
      "prov": ["Page Experimental - Sample preparation"]
    }
  ],
  "synthesis": {
    "steps": [
      {
        "step_id": "step_1",
        "description": "Press powders to form green discs",
        "operations": [
          {
            "action": "press",
            "parameters": {
              "inputs": ["chem_1", "chem_2"],
              "diameter": {"value": 10, "unit": "mm"},
              "thickness": {"value": [1, 2], "unit": "mm"}
            },
            "notes": "Powder batches pressed separately for LATP1, LATP2, LLZO"
          }
        ],
        "conditions": {
          "temperature": {"value": null, "unit": "K"},
          "pressure": {"value": null, "unit": "bar"},
          "time": {"value": null, "unit": "min"},
          "atmosphere": ""
        },
        "prov": ["Page Experimental - Sample preparation"]
      },
      {
        "step_id": "step_2",
        "description": "Sinter pressed discs",
        "operations": [
          {
            "action": "sinter",
            "parameters": {
              "inputs": ["step_1"]
            },
            "notes": "Conditions described elsewhere; not specified in text"
          }
        ],
        "conditions": {
          "temperature": {"value": null, "unit": "K"},
          "pressure": {"value": null, "unit": "bar"},
          "time": {"value": null, "unit": "min"},
          "atmosphere": ""
        },
        "prov": ["Page Experimental - Sample preparation"]
      },
      {
        "step_id": "step_3",
        "description": "Polish sintered discs",
        "operations": [
          {
            "action": "polish",
            "parameters": {
              "inputs": ["step_2"],
              "grit_sequence": ["#360", "#4000"]
            },
            "notes": "SiC sandpaper used"
          }
        ],
        "conditions": {
          "temperature": {"value": null, "unit": "K"},
          "pressure": {"value": null, "unit": "bar"},
          "time": {"value": null, "unit": "min"},
          "atmosphere": ""
        },
        "prov": ["Page Experimental - Sample preparation"]
      },
      {
        "step_id": "step_4",
        "description": "Transfer and store samples in inert atmosphere",
        "operations": [
          {
            "action": "transfer",
            "parameters": {
              "inputs": ["step_3"],
              "to": "argon-filled glove box"
            },
            "notes": ""
          }
        ],
        "conditions": {
          "atmosphere": "argon",
          "temperature": {"value": null, "unit": "K"},
          "pressure": {"value": null, "unit": "bar"},
          "time": {"value": null, "unit": "min"}
        },
        "prov": ["Page Experimental - Sample preparation"]
      },
      {
        "step_id": "step_5",
        "description": "Sputter coat discs with gold electrodes",
        "operations": [
          {
            "action": "sputter",
            "parameters": {
              "inputs": ["chem_3", "step_4"],
              "thickness": {"value": 100, "unit": "nm"}
            },
            "notes": ""
          }
        ],
        "conditions": {
          "temperature": {"value": null, "unit": "K"},
          "pressure": {"value": null, "unit": "bar"},
          "time": {"value": null, "unit": "min"},
          "atmosphere": ""
        },
        "prov": ["Page Experimental - Measurement techniques"]
      }
    ]
  },
  "workflow": {
    "timeline": [
      {
        "step_ref": "step_1",
        "description": "Powders pressed into 10 mm discs"
      },
      {
        "step_ref": "step_2",
        "description": "Discs sintered to achieve densification"
      },
      {
        "step_ref": "step_3",
        "description": "Mechanical polishing of sintered discs"
      },
      {
        "step_ref": "step_4",
        "description": "Handling in argon glove box to avoid moisture/CO2 exposure"
      },
      {
        "step_ref": "step_5",
        "description": "Gold sputtering for electrical contact before measurements"
      }
    ],
    "ambiguities": [
      {
        "issue": "Sintering conditions (temperature, time, atmosphere) not specified",
        "excerpt": "Afterwards the discs were sintered as described elsewhere.19,21"
      }
    ]
  },
  "characterization": [
    {
      "method": "XRD",
      "parameters": {},
      "results": [
        {
          "metric": "phase purity",
          "value": "Only LTP phase (LATP1 & LATP2) and cubic LLZO phase; no detected impurities",
          "unit": ""
        }
      ],
      "interpretation": "",
      "prov": ["Figure 1, Structural analysis section"]
    },
    {
      "method": "SEM",
      "parameters": {},
      "results": [
        {
          "metric": "LATP1 microstructure",
          "value": "neck growth with residual porosity, ~66–70 % relative density",
          "unit": ""
        },
        {
          "metric": "LATP2 microstructure",
          "value": "dense structure with coarsened particles, ~100 % relative density",
          "unit": ""
        },
        {
          "metric": "LLZO microstructure",
          "value": "relative density 95–97 %",
          "unit": "%"
        }
      ],
      "interpretation": "",
      "prov": ["Figure 2, Morphological analysis section"]
    },
    {
      "method": "Electrochemical Impedance Spectroscopy (EIS)",
      "parameters": {
        "frequency_range": "0.1 Hz – 20 MHz",
        "voltage_amplitude": "20 mV"
      },
      "results": [
        {
          "metric": "LATP1 grain-boundary conductivity",
          "value": 5.04e-4,
          "unit": "S cm-1"
        },
        {
          "metric": "LATP1 grain-core conductivity",
          "value": 2.37e-3,
          "unit": "S cm-1"
        },
        {
          "metric": "LATP2 grain-boundary conductivity",
          "value": 9.49e-4,
          "unit": "S cm-1"
        },
        {
          "metric": "LATP2 grain-core conductivity",
          "value": 6.00e-3,
          "unit": "S cm-1"
        },
        {
          "metric": "LLZO conductivity",
          "value": 8.29e-4,
          "unit": "S cm-1"
        },
        {
          "metric": "LATP1 relative permittivity",
          "value": 73.78,
          "unit": ""
        },
        {
          "metric": "LATP2 relative permittivity",
          "value": 106.17,
          "unit": ""
        },
        {
          "metric": "LLZO relative permittivity",
          "value": 72.87,
          "unit": ""
        }
      ],
      "interpretation": "",
      "prov": ["Electrochemical performance section", "Table I"]
    },
    {
      "method": "Coaxial Reflection Technique (CRT)",
      "parameters": {
        "frequency_range": "1 MHz – 3 GHz"
      },
      "results": [
        {
          "metric": "LATP1 grain-core conductivity",
          "value": 2.15e-3,
          "unit": "S cm-1"
        },
        {
          "metric": "LATP2 grain-core conductivity",
          "value": 5.91e-3,
          "unit": "S cm-1"
        },
        {
          "metric": "LLZO conductivity",
          "value": 8.23e-4,
          "unit": "S cm-1"
        },
        {
          "metric": "LATP1 relative permittivity",
          "value": 32.20,
          "unit": ""
        },
        {
          "metric": "LATP2 relative permittivity",
          "value": 76.83,
          "unit": ""
        },
        {
          "metric": "LLZO relative permittivity",
          "value": 93.31,
          "unit": ""
        }
      ],
      "interpretation": "",
      "prov": ["Electrochemical performance section", "Table I"]
    }
  ],
  "analysis": {
    "methods": [
      {
        "method_name": "Conductivity calculation from impedance",
        "results": [
          {
            "equation": "σ = t/(R·A)",
            "value": null,
            "unit": "S cm-1"
          }
        ]
      }
    ]
  },
  "final_outcomes": {
    "yield": {
      "value": null,
      "unit": "%"
    },
    "capacity": {
      "value": null,
      "unit": "mAh g-1"
    },
    "cycle_life": null
  },
  "extraction_metadata": {
    "timestamp": "2023-11-26T20:27:00Z",
    "source_file": "input_text_chunk",
    "processing_time": null
  }
}

File: src/data/extractions/Schlem_et_al__-_2021_-_Insights_into_the_Lithium_Sub-structure_of_Superio_reactions.json
{
  "schema": {
    "name": "Universal Chemistry Extraction Schema",
    "version": "2.1"
  },
  "units_policy": {
    "temperature": "K",
    "pressure": "bar",
    "time": "min",
    "mass": "g",
    "volume": "mL",
    "amount": "mmol",
    "concentration": "M",
    "capacity": "mAh g-1",
    "strict": true
  },
  "source": {
    "title": "Insights into the Lithium Sub-structure of Superionic Conductors Li3YCl6 and Li3YBr6",
    "doi": "10.1021/acs.chemmater.0c04352",
    "authors": [
      "Roman Schlem",
      "Ananya Banik",
      "Saneyuki Ohno",
      "Emmanuelle Suard",
      "Wolfgang G. Zeier"
    ],
    "journal": "Chemistry of Materials",
    "year": 2021
  },
  "metadata": {
    "discipline": "chemistry",
    "type": "research-article",
    "tags": [
      "solid electrolyte",
      "halide",
      "mechanochemical synthesis",
      "neutron diffraction"
    ]
  },
  "targets": [
    {
      "target_id": "target_1",
      "compound_name": "Li3YCl6",
      "molecular_formula": "Li3YCl6",
      "intended_role": "product",
      "prov": ["Experimental Section 2.2, 2.3"]
    },
    {
      "target_id": "target_2",
      "compound_name": "Li3YBr6",
      "molecular_formula": "Li3YBr6",
      "intended_role": "product",
      "prov": ["Experimental Section 2.2, 2.3"]
    }
  ],
  "chemicals": [
    {
      "chemical_id": "chem_1",
      "name": "LiCl",
      "molecular_formula": "LiCl",
      "ontology": {
        "role": "reactant",
        "category": "inorganic"
      },
      "amount": {
        "value": null,
        "unit": "g"
      },
      "notes": "99.99% purity (ChemPur)",
      "prov": ["Section 2.1"]
    },
    {
      "chemical_id": "chem_2",
      "name": "YCl3",
      "molecular_formula": "YCl3",
      "ontology": {
        "role": "reactant",
        "category": "inorganic"
      },
      "amount": {
        "value": null,
        "unit": "g"
      },
      "notes": "anhydrous, 99.9% (Alfa Aesar); used with ~10 wt% excess",
      "prov": ["Section 2.1"]
    },
    {
      "chemical_id": "chem_3",
      "name": "LiBr",
      "molecular_formula": "LiBr",
      "ontology": {
        "role": "reactant",
        "category": "inorganic"
      },
      "amount": {
        "value": null,
        "unit": "g"
      },
      "notes": "99.99% purity (ChemPur), pre-dried at 473 K for 1440 min",
      "prov": ["Section 2.1"]
    },
    {
      "chemical_id": "chem_4",
      "name": "YBr3",
      "molecular_formula": "YBr3",
      "ontology": {
        "role": "reactant",
        "category": "inorganic"
      },
      "amount": {
        "value": null,
        "unit": "g"
      },
      "notes": "ultra-dry, 99.9% (Alfa Aesar); used with ~10 wt% excess",
      "prov": ["Section 2.1"]
    },
    {
      "chemical_id": "chem_5",
      "name": "ZrO2 milling media",
      "molecular_formula": "ZrO2",
      "ontology": {
        "role": "auxiliary",
        "category": "equipment"
      },
      "amount": {
        "value": null,
        "unit": "g"
      },
      "notes": "3 mm diameter; 30:1 mass ratio to precursor powder",
      "prov": ["Section 2.3"]
    },
    {
      "chemical_id": "chem_6",
      "name": "Argon",
      "molecular_formula": "Ar",
      "ontology": {
        "role": "atmosphere",
        "category": "gas"
      },
      "amount": {
        "value": null,
        "unit": ""
      },
      "notes": "All handling inside Ar-filled glovebox",
      "prov": ["Section 2.1"]
    }
  ],
  "synthesis": {
    "steps": [
      {
        "step_id": "step_1",
        "description": "Pre-dry LiBr",
        "operations": [
          {
            "action": "dry",
            "parameters": {
              "inputs": ["chem_3"],
              "temperature": {
                "value": 473,
                "unit": "K"
              },
              "duration": {
                "value": 1440,
                "unit": "min"
              }
            },
            "notes": "",
            "prov": ["Section 2.1"]
          }
        ],
        "conditions": {
          "atmosphere": "Ar",
          "pressure": {
            "value": null,
            "unit": "bar"
          }
        },
        "prov": ["Section 2.1"]
      },
      {
        "step_id": "step_2",
        "description": "Prepare and pre-heat quartz ampules",
        "operations": [
          {
            "action": "heat",
            "parameters": {
              "temperature": {
                "value": 1073,
                "unit": "K"
              },
              "duration": {
                "value": 90,
                "unit": "min"
              }
            },
            "notes": "dynamic vacuum",
            "prov": ["Section 2.1"]
          }
        ],
        "conditions": {
          "atmosphere": "",
          "pressure": {
            "value": null,
            "unit": "bar"
          }
        },
        "prov": ["Section 2.1"]
      },
      {
        "step_id": "step_3",
        "description": "Dry ball-mill cups",
        "operations": [
          {
            "action": "dry",
            "parameters": {
              "temperature": {
                "value": 333,
                "unit": "K"
              },
              "duration": {
                "value": 720,
                "unit": "min"
              }
            },
            "notes": "dynamic vacuum",
            "prov": ["Section 2.1"]
          }
        ],
        "conditions": {
          "atmosphere": "",
          "pressure": {
            "value": null,
            "unit": "bar"
          }
        },
        "prov": ["Section 2.1"]
      },
      {
        "step_id": "step_4",
        "description": "Mechanochemical synthesis of Li3YCl6 or Li3YBr6",
        "operations": [
          {
            "action": "mix",
            "parameters": {
              "inputs": ["chem_1/chem_2 OR chem_3/chem_4"],
              "notes": "Hand-ground mixtures prepared under Ar"
            },
            "prov": ["Section 2.3"]
          },
          {
            "action": "mill",
            "parameters": {
              "vessel_volume": {
                "value": 45,
                "unit": "mL"
              },
              "media": "chem_5",
              "media_to_powder_mass_ratio": "30:1",
              "cycle_details": "297 cycles; each cycle: 5 min at 500 rpm followed by 15 min rest",
              "total_cycles": 297
            },
            "prov": ["Section 2.3"]
          },
          {
            "action": "homogenize",
            "parameters": {
              "frequency": "after every 99 cycles",
              "environment": "Ar glovebox"
            },
            "prov": ["Section 2.3"]
          }
        ],
        "conditions": {
          "atmosphere": "Ar",
          "pressure": {
            "value": null,
            "unit": "bar"
          }
        },
        "prov": ["Section 2.3"]
      },
      {
        "step_id": "step_5",
        "description": "Crystallization of mechanochemically milled powder",
        "operations": [
          {
            "action": "mix",
            "parameters": {
              "inputs": ["milled powder batches"],
              "amount": {
                "value": 1,
                "unit": "g"
              },
              "batch_count": 3,
              "method": "hand grinding",
              "duration": {
                "value": 15,
                "unit": "min"
              }
            },
            "prov": ["Section 2.3"]
          },
          {
            "action": "heat",
            "parameters": {
              "temperature": {
                "value": 823,
                "unit": "K"
              },
              "duration": {
                "value": 5,
                "unit": "min"
              },
              "furnace_status": "pre-heated & equilibrated 60 min"
            },
            "prov": ["Section 2.3"]
          },
          {
            "action": "quench",
            "parameters": {
              "method": "air quench",
              "notes": "ampule removed from furnace and placed upright in corundum crucible"
            },
            "prov": ["Section 2.3"]
          }
        ],
        "conditions": {
          "atmosphere": "",
          "pressure": {
            "value": null,
            "unit": "bar"
          }
        },
        "prov": ["Section 2.3"]
      },
      {
        "step_id": "step_6",
        "description": "Ampule (solid-state) synthesis route",
        "operations": [
          {
            "action": "press",
            "parameters": {
              "method": "uniaxial pressing",
              "notes": "dense pellets, dimension not specified"
            },
            "prov": ["Section 2.2"]
          },
          {
            "action": "seal",
            "parameters": {
              "container": "quartz ampule (~10 cm length, 10 mm ID)"
            },
            "prov": ["Section 2.2"]
          },
          {
            "action": "heat",
            "parameters": {
              "temperature": {
                "value": 823,
                "unit": "K"
              },
              "duration": {
                "value": 10080,
                "unit": "min"
              }
            },
            "prov": ["Section 2.2"]
          },
          {
            "action": "cool",
            "parameters": {
              "method": "slow cooling"
            },
            "prov": ["Section 2.2"]
          },
          {
            "action": "mix",
            "parameters": {
              "notes": "Three 1 g batches combined and hand-ground 15 min"
            },
            "prov": ["Section 2.2"]
          }
        ],
        "conditions": {
          "atmosphere": "",
          "pressure": {
            "value": null,
            "unit": "bar"
          }
        },
        "prov": ["Section 2.2"]
      }
    ]
  },
  "workflow": {
    "timeline": [
      {
        "step_ref": "step_1",
        "description": "Pre-dry LiBr precursor"
      },
      {
        "step_ref": "step_2",
        "description": "Prepare reaction vessels (quartz ampules)"
      },
      {
        "step_ref": "step_3",
        "description": "Dry milling equipment"
      },
      {
        "step_ref": "step_4",
        "description": "Mechanochemical synthesis of precursor powders"
      },
      {
        "step_ref": "step_5",
        "description": "Short high-temperature crystallization & quench"
      },
      {
        "step_ref": "step_6",
        "description": "Conventional solid-state ampule synthesis"
      }
    ],
    "ambiguities": [
      {
        "issue": "Exact reagent masses and stoichiometry not specified apart from 10 wt % excess of rare-earth halide",
        "excerpt": "were used with around 10 wt % excess of the rare-earth halide"
      },
      {
        "issue": "Mass ratio 30:1 given without explicit masses for ZrO2 media and powder",
        "excerpt": "30:1 mass ratio of 3 mm ZrO2 milling medium/precursor powder"
      }
    ]
  },
  "characterization": [
    {
      "method": "Neutron powder diffraction",
      "parameters": {
        "instrument": "D2B (ILL, Grenoble)",
        "wavelength": "1.594 Å",
        "scan_step": "0.05° in 2θ (25 steps)",
        "repetitions": 10,
        "pattern_time": {
          "value": 240,
          "unit": "min"
        },
        "temperature_control": "cryo-furnace"
      },
      "results": [
        {
          "metric": "lattice thermal expansion observed",
          "value": "",
          "unit": ""
        }
      ],
      "interpretation": "Data used to analyze lithium sub-structure and polyhedral distortions",
      "prov": ["Section 2.4"]
    },
    {
      "method": "Electrochemical impedance spectroscopy",
      "parameters": {
        "frequency_range": "7 MHz – 100 mHz",
        "voltage_amplitude": "10 mV",
        "temperature_range": "-40 °C to 60 °C",
        "pressure_during_pellet_press": {
          "value": 382,
          "unit": "MPa"
        }
      },
      "results": [
        {
          "metric": "Capacitance (Li3YCl6 bulk)",
          "value": 36,
          "unit": "pF cm-2"
        },
        {
          "metric": "Capacitance (Li3YCl6 grain boundary)",
          "value": 6300,
          "unit": "pF cm-2"
        },
        {
          "metric": "Capacitance (Li3YBr6 bulk)",
          "value": 64,
          "unit": "pF cm-2"
        },
        {
          "metric": "Capacitance (Li3YBr6 electrode contribution)",
          "value": 0.94,
          "unit": "µF cm-2"
        }
      ],
      "interpretation": "Mechanochemical Li3YCl6 shows higher ionic conductivity than ampule sample; opposite trend for Li3YBr6",
      "prov": ["Section 2.8"]
    }
  ],
  "analysis": {
    "methods": []
  },
  "final_outcomes": {
    "yield": {
      "value": null,
      "unit": "%"
    },
    "capacity": {
      "value": null,
      "unit": "mAh g-1"
    },
    "cycle_life": null
  },
  "extraction_metadata": {
    "timestamp": "2024-06-04T12:00:00Z",
    "source_file": "provided_text_chunk",
    "processing_time": null
  }
}
