Repository: meomeolucifr/BattSynth

# BattSynth: LLM-Extracted Chemical Synthesis Dataset for Battery Materials

A large-scale dataset of chemical synthesis procedures extracted from 605 battery material research papers using GPT-o3, with multi-metric quality assurance and human-in-the-loop verification.

## Dataset Overview

| Metric | Count |
|--------|-------|
| Total papers | 605 |
| Target compounds | 1,537 |
| Unique chemicals | 1,663 |
| Synthesis steps | 1,872 |
| Synthesis operations | 2,880 |
| Characterization entries | 2,048 |
| Characterization results | 4,086 |

File: src/data/extractions/Schwich_et_al__-_2020_-_Recycling_Strategies_for_Ceramic_All-Solid-State_B_reactions.json
{
  "schema": {
    "name": "Universal Chemistry Extraction Schema",
    "version": "2.1"
  },
  "units_policy": {
    "temperature": "K",
    "pressure": "bar",
    "time": "min",
    "mass": "g",
    "volume": "mL",
    "amount": "mmol",
    "concentration": "M",
    "capacity": "mAh g-1",
    "strict": true
  },
  "source": {
    "title": "Recycling Strategies for Ceramic All-Solid-State Batteries—Part I: Study on Possible Treatments in Contrast to Li-Ion Battery Recycling",
    "doi": "10.3390/met10111523",
    "authors": [
      "Lilian Schwich",
      "Michael Küpers",
      "Martin Finsterbusch",
      "Andrea Schreiber",
      "Dina Fattakhova-Rohlfing",
      "Olivier Guillon",
      "Bernd Friedrich"
    ],
    "journal": "Metals",
    "year": 2020
  },
  "metadata": {
    "discipline": "chemistry",
    "type": "battery_recycling_study",
    "tags": ["all-solid-state battery", "recycling", "garnet electrolyte", "cell design"]
  },
  "targets": [
    {
      "target_id": "target_1",
      "compound_name": "Cell 1.1 (LLZ + LCO all-solid-state battery pouch cell)",
      "molecular_formula": "",
      "intended_role": "product",
      "prov": ["Page 5-6, Table 1"]
    },
    {
      "target_id": "target_2",
      "compound_name": "Cell 1.2 (LLZ + NMC811 all-solid-state battery pouch cell)",
      "molecular_formula": "",
      "intended_role": "product",
      "prov": ["Page 5-6, Table 1"]
    },
    {
      "target_id": "target_3",
      "compound_name": "Cell 2.1 (LATP + LCO all-solid-state battery pouch cell)",
      "molecular_formula": "",
      "intended_role": "product",
      "prov": ["Page 5-6, Table 1"]
    },
    {
      "target_id": "target_4",
      "compound_name": "Cell 2.2 (LATP + NMC811 all-solid-state battery pouch cell)",
      "molecular_formula": "",
      "intended_role": "product",
      "prov": ["Page 5-6, Table 1"]
    }
  ],
  "chemicals": [
    {
      "chemical_id": "chem_1",
      "name": "Lithium metal",
      "molecular_formula": "Li",
      "ontology": {
        "role": "anode material",
        "category": "metal"
      },
      "amount": {
        "value": null,
        "unit": ""
      },
      "notes": "5 µm thick layer used on anode side",
      "prov": ["Page 4-5"]
    },
    {
      "chemical_id": "chem_2",
      "name": "Li7La3Zr2O12 (LLZ)",
      "molecular_formula": "Li7La3Zr2O12",
      "ontology": {
        "role": "electrolyte/separator",
        "category": "inorganic"
      },
      "amount": {
        "value": null,
        "unit": ""
      },
      "notes": "10 µm dense separator layer; also part of mixed cathode in cells 1.x",
      "prov": ["Page 4-5"]
    },
    {
      "chemical_id": "chem_3",
      "name": "Li6.4La3Zr1.6Ta0.4O12",
      "molecular_formula": "Li6.4La3Zr1.6Ta0.4O12",
      "ontology": {
        "role": "doped electrolyte",
        "category": "inorganic"
      },
      "amount": {
        "value": null,
        "unit": ""
      },
      "notes": "Ta-doped cubic garnet used to enhance conductivity up to 1 mS/cm",
      "prov": ["Page 5"]
    },
    {
      "chemical_id": "chem_4",
      "name": "LiCoO2",
      "molecular_formula": "LiCoO2",
      "ontology": {
        "role": "cathode active material",
        "category": "inorganic"
      },
      "amount": {
        "value": null,
        "unit": ""
      },
      "notes": "",
      "prov": ["Page 5"]
    },
    {
      "chemical_id": "chem_5",
      "name": "LiNi0.8Mn0.1Co0.1O2 (NMC811)",
      "molecular_formula": "LiNi0.8Mn0.1Co0.1O2",
      "ontology": {
        "role": "cathode active material",
        "category": "inorganic"
      },
      "amount": {
        "value": null,
        "unit": ""
      },
      "notes": "",
      "prov": ["Page 5"]
    },
    {
      "chemical_id": "chem_6",
      "name": "Li1.5Al0.5Ti1.5(PO4)4 (LATP)",
      "molecular_formula": "Li1.5Al0.5Ti1.5(PO4)4",
      "ontology": {
        "role": "electrolyte component in mixed cathode",
        "category": "inorganic"
      },
      "amount": {
        "value": null,
        "unit": ""
      },
      "notes": "",
      "prov": ["Page 5"]
    },
    {
      "chemical_id": "chem_7",
      "name": "Copper foil",
      "molecular_formula": "Cu",
      "ontology": {
        "role": "current collector (anode side)",
        "category": "metal"
      },
      "amount": {
        "value": null,
        "unit": ""
      },
      "notes": "10 µm thickness",
      "prov": ["Page 5"]
    },
    {
      "chemical_id": "chem_8",
      "name": "Aluminium foil",
      "molecular_formula": "Al",
      "ontology": {
        "role": "current collector (cathode side)",
        "category": "metal"
      },
      "amount": {
        "value": null,
        "unit": ""
      },
      "notes": "10 µm thickness",
      "prov": ["Page 5"]
    }
  ],
  "synthesis": {
    "steps": [
      {
        "step_id": "step_1",
        "description": "Cathode and separator co-sintering",
        "operations": [
          {
            "action": "co-sinter",
            "parameters": {
              "inputs": ["chem_2", "chem_4", "chem_5", "chem_6"],
              "ratio": {"CAM:electrolyte": "2:1"},
              "thickness_cathode": {"value": 150, "unit": "µm"},
              "thickness_separator": {"value": 10, "unit": "µm"}
            },
            "temperature": {
              "value": null,
              "unit": "K"
            },
            "duration": {
              "value": null,
              "unit": "min"
            },
            "notes": "Elevated temperature (not specified) to bond cathode mixture to separator",
            "prov": ["Page 4-5"]
          }
        ],
        "conditions": {
          "atmosphere": "",
          "pressure": {"value": null, "unit": ""}
        },
        "prov": ["Page 4-5"]
      },
      {
        "step_id": "step_2",
        "description": "Attachment of current collectors",
        "operations": [
          {
            "action": "attach",
            "parameters": {
              "inputs": ["chem_7", "chem_8"],
              "method": "placed on electrode surfaces, held by pouch packaging"
            },
            "notes": "",
            "prov": ["Page 5"]
          }
        ],
        "conditions": {
          "atmosphere": "",
          "pressure": {"value": null, "unit": ""}
        },
        "prov": ["Page 5"]
      },
      {
        "step_id": "step_3",
        "description": "Formation of Li anode layer",
        "operations": [
          {
            "action": "deposit",
            "parameters": {
              "inputs": ["chem_1"],
              "thickness": {"value": 5, "unit": "µm"},
              "method": "pressed as foil or evaporated onto separator"
            },
            "notes": "",
            "prov": ["Page 4-5"]
          }
        ],
        "conditions": {
          "atmosphere": "",
          "pressure": {"value": null, "unit": ""}
        },
        "prov": ["Page 4-5"]
      },
      {
        "step_id": "step_4",
        "description": "Pouch cell assembly",
        "operations": [
          {
            "action": "package",
            "parameters": {
              "housing": "pouch bag",
              "stack_format": "flat cell"
            },
            "notes": "Uses pouch cell format adapted from LIBs",
            "prov": ["Page 4"]
          }
        ],
        "conditions": {
          "atmosphere": "",
          "pressure": {"value": null, "unit": ""}
        },
        "prov": ["Page 4"]
      }
    ]
  },
  "workflow": {
    "timeline": [
      {
        "step_ref": "step_1",
        "description": "Co-sinter cathode mixture with separator to ensure good interface conductivity."
      },
      {
        "step_ref": "step_2",
        "description": "Place thin Cu and Al foils as current collectors on anode and cathode sides."
      },
      {
        "step_ref": "step_3",
        "description": "Apply 5 µm lithium metal layer onto separator to serve as anode."
      },
      {
        "step_ref": "step_4",
        "description": "Finalize cell by sealing in pouch bag housing."
      }
    ],
    "ambiguities": [
      {
        "issue": "Unspecified sintering temperature and time",
        "excerpt": "This can be achieved by a co-sintering process, where the cathode and the separator will be baked together at elevated temperatures."
      }
    ]
  },
  "characterization": [],
  "analysis": {
    "methods": [
      {
        "method_name": "Energy density calculation",
        "results": [
          {
            "metric": "energy_density",
            "value": 309,
            "unit": "Wh kg-1",
            "conditions": "Cell 1.1 (LLZ+LCO)",
            "prov": ["Table 1"]
          },
          {
            "metric": "energy_density",
            "value": 406,
            "unit": "Wh kg-1",
            "conditions": "Cell 1.2 (LLZ+NMC811)",
            "prov": ["Table 1"]
          },
          {
            "metric": "energy_density",
            "value": 352,
            "unit": "Wh kg-1",
            "conditions": "Cell 2.1 (LATP+LCO)",
            "prov": ["Table 1"]
          },
          {
            "metric": "energy_density",
            "value": 463,
            "unit": "Wh kg-1",
            "conditions": "Cell 2.2 (LATP+NMC811)",
            "prov": ["Table 1"]
          }
        ]
      },
      {
        "method_name": "Cathode areal capacity estimation",
        "results": [
          {
            "metric": "areal_capacity",
            "value": 4,
            "unit": "mAh cm-2",
            "conditions": "Cathode thickness 150 µm, CAM:electrolyte 2:1",
            "prov": ["Page 5"]
          }
        ]
      }
    ]
  },
  "final_outcomes": {
    "yield": {
      "value": null,
      "unit": "%"
    },
    "capacity": {
      "value": null,
      "unit": "mAh g-1"
    },
    "cycle_life": null
  },
  "extraction_metadata": {
    "timestamp": "",
    "source_file": "",
    "processing_time": null
  }
}

File: src/data/extractions/Song_et_al__-_2019_-_B4C_nanoskeleton_enabled__flexible_lithium-sulfur__reactions.json
{
  "schema": {
    "name": "Universal Chemistry Extraction Schema",
    "version": "2.1"
  },
  "units_policy": {
    "temperature": "K",
    "pressure": "bar",
    "time": "min",
    "mass": "g",
    "volume": "mL",
    "amount": "mmol",
    "concentration": "M",
    "capacity": "mAh g-1",
    "strict": true
  },
  "source": {
    "title": "B4C nanoskeleton enabled, flexible lithium-sulfur batteries",
    "doi": "10.1016/j.nanoen.2019.01.018",
    "authors": ["Ningning Song", "Zan Gao", "Yunya Zhang", "Xiaodong Li"],
    "journal": "Nano Energy",
    "year": 2019
  },
  "metadata": {
    "discipline": "chemistry",
    "type": "research-article",
    "tags": ["lithium-sulfur battery", "boron carbide", "nanowires", "graphene oxide", "flexible cathode"]
  },
  "targets": [
    {
      "target_id": "target_1",
      "compound_name": "BC-NWs@ACT/S/rGO hybrid cathode",
      "molecular_formula": "",
      "intended_role": "product",
      "prov": ["Page 31–33"]
    }
  ],
  "chemicals": [
    {
      "chemical_id": "chem_1",
      "name": "Nickel(II) nitrate hexahydrate",
      "molecular_formula": "Ni(NO3)2·6H2O",
      "ontology": {
        "role": "catalyst precursor",
        "category": "inorganic"
      },
      "amount": {
        "value": 7,
        "unit": "g"
      },
      "notes": "",
      "prov": ["Page 31"]
    },
    {
      "chemical_id": "chem_2",
      "name": "Amorphous boron powder",
      "molecular_formula": "B",
      "ontology": {
        "role": "reactant",
        "category": "element"
      },
      "amount": {
        "value": 4,
        "unit": "g"
      },
      "notes": "",
      "prov": ["Page 31"]
    },
    {
      "chemical_id": "chem_3",
      "name": "Ethanol",
      "molecular_formula": "C2H6O",
      "ontology": {
        "role": "solvent",
        "category": "solvent"
      },
      "amount": {
        "value": 10,
        "unit": "mL"
      },
      "notes": "Used in Ni-B emulsion",
      "prov": ["Page 31"]
    },
    {
      "chemical_id": "chem_4",
      "name": "Cotton textile",
      "molecular_formula": "",
      "ontology": {
        "role": "substrate",
        "category": "polymer"
      },
      "amount": {
        "value": null,
        "unit": ""
      },
      "notes": "framework material",
      "prov": ["Page 31"]
    },
    {
      "chemical_id": "chem_5",
      "name": "Argon",
      "molecular_formula": "Ar",
      "ontology": {
        "role": "atmosphere",
        "category": "inert gas"
      },
      "amount": {
        "value": null,
        "unit": ""
      },
      "notes": "300 sccm flow",
      "prov": ["Page 31"]
    },
    {
      "chemical_id": "chem_6",
      "name": "Sulfur powder",
      "molecular_formula": "S8",
      "ontology": {
        "role": "active material",
        "category": "element"
      },
      "amount": {
        "value": null,
        "unit": ""
      },
      "notes": "Final loading ~3.0 mg/cm2, 77.6 wt%",
      "prov": ["Page 31"]
    },
    {
      "chemical_id": "chem_7",
      "name": "Graphene oxide solution",
      "molecular_formula": "",
      "ontology": {
        "role": "coating",
        "category": "carbon material"
      },
      "amount": {
        "value": 4,
        "unit": "mg mL-1"
      },
      "notes": "Concentration of GO solution",
      "prov": ["Page 31"]
    },
    {
      "chemical_id": "chem_8",
      "name": "Graphite powder",
      "molecular_formula": "C",
      "ontology": {
        "role": "precursor",
        "category": "carbon material"
      },
      "amount": {
        "value": null,
        "unit": ""
      },
      "notes": "used to prepare GO by modified Hummers method",
      "prov": ["Page 31"]
    },
    {
      "chemical_id": "chem_9",
      "name": "Lithium bis(trifluoromethanesulfonyl)imide",
      "molecular_formula": "LiTFSI",
      "ontology": {
        "role": "electrolyte salt",
        "category": "inorganic"
      },
      "amount": {
        "value": 1,
        "unit": "M"
      },
      "notes": "in DIOX/DME",
      "prov": ["Page 32"]
    },
    {
      "chemical_id": "chem_10",
      "name": "Lithium nitrate",
      "molecular_formula": "LiNO3",
      "ontology": {
        "role": "additive",
        "category": "inorganic"
      },
      "amount": {
        "value": 0.2,
        "unit": "M"
      },
      "notes": "in electrolyte",
      "prov": ["Page 32"]
    },
    {
      "chemical_id": "chem_11",
      "name": "1,3-dioxolane",
      "molecular_formula": "C3H6O2",
      "ontology": {
        "role": "electrolyte solvent",
        "category": "solvent"
      },
      "amount": {
        "value": null,
        "unit": ""
      },
      "notes": "mixed 1:1 with DME",
      "prov": ["Page 32"]
    },
    {
      "chemical_id": "chem_12",
      "name": "1,2-dimethoxyethane",
      "molecular_formula": "C4H10O2",
      "ontology": {
        "role": "electrolyte solvent",
        "category": "solvent"
      },
      "amount": {
        "value": null,
        "unit": ""
      },
      "notes": "mixed 1:1 with DIOX",
      "prov": ["Page 32"]
    },
    {
      "chemical_id": "chem_13",
      "name": "Lithium metal",
      "molecular_formula": "Li",
      "ontology": {
        "role": "anode",
        "category": "element"
      },
      "amount": {
        "value": null,
        "unit": ""
      },
      "notes": "",
      "prov": ["Page 32"]
    }
  ],
  "synthesis": {
    "steps": [
      {
        "step_id": "step_1",
        "description": "Preparation of Ni-B emulsion and loading onto cotton",
        "operations": [
          {
            "action": "dissolve",
            "parameters": {
              "inputs": ["chem_1", "chem_2", "chem_3"]
            },
            "duration": {
              "value": null,
              "unit": ""
            },
            "temperature": {
              "value": null,
              "unit": ""
            },
            "notes": "Ultrasonic vibration used during dissolution"
          },
          {
            "action": "immerse",
            "parameters": {
              "inputs": ["chem_4"]
            },
            "duration": {
              "value": null,
              "unit": ""
            },
            "temperature": {
              "value": null,
              "unit": ""
            },
            "notes": "Cotton textile immersed in Ni-B emulsion"
          },
          {
            "action": "dry",
            "parameters": {},
            "duration": {
              "value": 180,
              "unit": "min"
            },
            "temperature": {
              "value": 343,
              "unit": "K"
            },
            "notes": ""
          }
        ],
        "conditions": {
          "atmosphere": "",
          "pressure": {
            "value": null,
            "unit": ""
          }
        },
        "prov": ["Page 31"]
      },
      {
        "step_id": "step_2",
        "description": "VLS growth of BC-NWs on ACT",
        "operations": [
          {
            "action": "heat",
            "parameters": {
              "inputs": ["chem_4"]
            },
            "duration": {
              "value": 120,
              "unit": "min"
            },
            "temperature": {
              "value": 1433,
              "unit": "K"
            },
            "notes": "Horizontal alumina tube furnace, diameter 60 mm, length 790 mm"
          }
        ],
        "conditions": {
          "atmosphere": "Argon",
          "pressure": {
            "value": 1,
            "unit": "bar"
          }
        },
        "prov": ["Page 31"]
      },
      {
        "step_id": "step_3",
        "description": "Melt-diffusion of sulfur into BC-NWs@ACT",
        "operations": [
          {
            "action": "load",
            "parameters": {
              "inputs": ["chem_6"]
            },
            "duration": {
              "value": null,
              "unit": ""
            },
            "temperature": {
              "value": null,
              "unit": ""
            },
            "notes": "Sulfur powders placed on BC-NWs@ACT plate"
          },
          {
            "action": "heat",
            "parameters": {},
            "duration": {
              "value": 600,
              "unit": "min"
            },
            "temperature": {
              "value": 429,
              "unit": "K"
            },
            "notes": "Sealed autoclave"
          }
        ],
        "conditions": {
          "atmosphere": "",
          "pressure": {
            "value": null,
            "unit": ""
          }
        },
        "prov": ["Page 31"]
      },
      {
        "step_id": "step_4",
        "description": "Coating with graphene oxide",
        "operations": [
          {
            "action": "dip",
            "parameters": {
              "inputs": ["chem_7"]
            },
            "duration": {
              "value": null,
              "unit": ""
            },
            "temperature": {
              "value": null,
              "unit": ""
            },
            "notes": "BC-NWs@ACT/S composite dipped in GO solution"
          },
          {
            "action": "dry",
            "parameters": {},
            "duration": {
              "value": 360,
              "unit": "min"
            },
            "temperature": {
              "value": 343,
              "unit": "K"
            },
            "notes": ""
          }
        ],
        "conditions": {
          "atmosphere": "",
          "pressure": {
            "value": null,
            "unit": ""
          }
        },
        "prov": ["Page 31"]
      },
      {
        "step_id": "step_5",
        "description": "Thermal reduction of GO and removal of excess sulfur",
        "operations": [
          {
            "action": "heat",
            "parameters": {},
            "duration": {
              "value": 120,
              "unit": "min"
            },
            "temperature": {
              "value": 473,
              "unit": "K"
            },
            "notes": "Sealed autoclave; partially reduces GO to rGO"
          }
        ],
        "conditions": {
          "atmosphere": "",
          "pressure": {
            "value": null,
            "unit": ""
          }
        },
        "prov": ["Page 31"]
      }
    ]
  },
  "workflow": {
    "timeline": [
      {
        "step_ref": "step_1",
        "description": "Preparation of Ni-B loaded cotton substrate"
      },
      {
        "step_ref": "step_2",
        "description": "Growth of boron carbide nanowires on activated cotton textile"
      },
      {
        "step_ref": "step_3",
        "description": "Impregnation of sulfur via melt diffusion"
      },
      {
        "step_ref": "step_4",
        "description": "Graphene oxide coating"
      },
      {
        "step_ref": "step_5",
        "description": "Thermal reduction to form rGO shell yielding BC-NWs@ACT/S/rGO cathode"
      }
    ],
    "ambiguities": [
      {
        "issue": "Quantity of sulfur powder not explicitly stated for melt-diffusion step",
        "excerpt": "Sulfur powders were loaded onto the as-synthesized BC-NWs@ACT plate and heated to 156 °C for 10 h in a sealed autoclave."
      },
      {
        "issue": "Details of modified Hummers method for GO synthesis not provided",
        "excerpt": "Graphene oxide (GO) solution with a concentration of ~4 mg/ml was produced using modified hummers method from pure graphite powders."
      }
    ]
  },
  "characterization": [
    {
      "method": "SEM",
      "parameters": {},
      "results": [
        {
          "metric": "nanowire density",
          "value": "≈20 nanowires per µm²",
          "unit": ""
        }
      ],
      "interpretation": "",
      "prov": ["Page 32"]
    },
    {
      "method": "XRD",
      "parameters": {},
      "results": [
        {
          "metric": "phase identification",
          "value": "Rhombohedral B4C (JCPDS 6–0555)",
          "unit": ""
        }
      ],
      "interpretation": "",
      "prov": ["Page 32"]
    },
    {
      "method": "BET",
      "parameters": {},
      "results": [
        {
          "metric": "surface area",
          "value": 142.6,
          "unit": "m2 g-1"
        }
      ],
      "interpretation": "",
      "prov": ["Page 32, Fig. S3"]
    },
    {
      "method": "TGA",
      "parameters": {},
      "results": [
        {
          "metric": "Sulfur content",
          "value": 77.6,
          "unit": "wt%"
        }
      ],
      "interpretation": "",
      "prov": ["Page 31, Fig. S1"]
    },
    {
      "method": "Electrochemical testing",
      "parameters": {
        "current_density_range": "0.1–1.5 mA cm-2",
        "voltage_window": "1.3–3 V"
      },
      "results": [
        {
          "metric": "Capacity at 0.1 mA cm-2",
          "value": 1166,
          "unit": "mAh g-1"
        },
        {
          "metric": "Capacity at 1.2 mA cm-2",
          "value": 805,
          "unit": "mAh g-1"
        },
        {
          "metric": "Capacity after 1000 cycles at 1.5 mA cm-2",
          "value": null,
          "unit": "mAh g-1"
        }
      ],
      "interpretation": "",
      "prov": ["Page 34"]
    }
  ],
  "analysis": {
    "methods": [
      {
        "method_name": "MD simulation",
        "results": [
          {
            "equation": "Df without B4C = 1.87×10^-10 m2/s; with B4C = 1.06×10^-10 m2/s",
            "value": null,
            "unit": ""
          }
        ]
      }
    ]
  },
  "final_outcomes": {
    "yield": {
      "value": null,
      "unit": "%"
    },
    "capacity": {
      "value": 1395,
      "unit": "mAh g-1"
    },
    "cycle_life": 1000
  },
  "extraction_metadata": {
    "timestamp": "2023-11-27T00:00:00Z",
    "source_file": "",
    "processing_time": null
  }
}

File: src/data/extractions/Sui_et_al__-_2020_-_Dual-ion_batteries_The_emerging_alternative_recha_reactions.json
{
  "schema": {
    "name": "Universal Chemistry Extraction Schema",
    "version": "2.1"
  },
  "units_policy": {
    "temperature": "K",
    "pressure": "bar",
    "time": "min",
    "mass": "g",
    "volume": "mL",
    "amount": "mmol",
    "concentration": "M",
    "capacity": "mAh g-1",
    "strict": true
  },
  "source": {
    "title": "Dual-ion batteries: The emerging alternative rechargeable batteries",
    "doi": "10.1016/j.ensm.2019.11.003",
    "authors": ["Yiming Sui","Chaofeng Liu","Robert C. Masse","Zachary G. Neale","Muhammad Atif","Mohamad AlSalhi","Guozhong Cao"],
    "journal": "Energy Storage Materials",
    "year": 2020
  },
  "metadata": {
    "discipline": "chemistry",
    "type": "review_article",
    "tags": ["dual-ion batteries","graphite cathode","electrolyte formulation"]
  },
  "targets": [
    {
      "target_id": "target_1",
      "compound_name": "Electrochemically generated nanoflake graphite (EGN)",
      "molecular_formula": "",
      "intended_role": "positive electrode material",
      "prov": ["Page 9, Fig. 14d-f"]
    },
    {
      "target_id": "target_2",
      "compound_name": "Surface-modified graphite (SMG) with SEI layer",
      "molecular_formula": "",
      "intended_role": "positive electrode material",
      "prov": ["Page 12, Fig. 16a-d"]
    }
  ],
  "chemicals": [
    {
      "chemical_id": "chem_1",
      "name": "Calcium chloride",
      "molecular_formula": "CaCl2",
      "ontology": {
        "role": "molten_salt_electrolyte",
        "category": "inorganic"
      },
      "amount": {
        "value": null,
        "unit": "g"
      },
      "notes": "Used in molten state for cathodic polarization at 1100 K",
      "prov": ["Page 9, description of EGN synthesis"]
    },
    {
      "chemical_id": "chem_2",
      "name": "Amorphous carbon",
      "molecular_formula": "",
      "ontology": {
        "role": "precursor",
        "category": "carbon_material"
      },
      "amount": {
        "value": null,
        "unit": "g"
      },
      "notes": "",
      "prov": ["Page 9, description of EGN synthesis"]
    },
    {
      "chemical_id": "chem_3",
      "name": "Lithium hexafluorophosphate",
      "molecular_formula": "LiPF6",
      "ontology": {
        "role": "salt",
        "category": "electrolyte_salt"
      },
      "amount": {
        "value": 1,
        "unit": "M"
      },
      "notes": "Concentration in EMS solvent during SEI formation",
      "prov": ["Page 12, Fig. 16a"]
    },
    {
      "chemical_id": "chem_4",
      "name": "Ethyl methyl sulfone",
      "molecular_formula": "",
      "ontology": {
        "role": "solvent",
        "category": "organic"
      },
      "amount": {
        "value": null,
        "unit": "mL"
      },
      "notes": "Solvent for LiPF6 during SEI formation",
      "prov": ["Page 12, Fig. 16a"]
    },
    {
      "chemical_id": "chem_5",
      "name": "Graphite",
      "molecular_formula": "C",
      "ontology": {
        "role": "substrate",
        "category": "carbon_material"
      },
      "amount": {
        "value": null,
        "unit": "g"
      },
      "notes": "",
      "prov": ["Throughout text"]
    }
  ],
  "synthesis": {
    "steps": [
      {
        "step_id": "step_1",
        "description": "Electrochemical generation of nanoflake graphite (EGN)",
        "operations": [
          {
            "action": "electrochemical_polarization",
            "parameters": {
              "inputs": ["chem_2","chem_1"],
              "temperature": {
                "value": 1100,
                "unit": "K"
              }
            },
            "duration": {
              "value": null,
              "unit": "min"
            },
            "notes": "Cathodic polarization of amorphous carbon in molten CaCl2"
          }
        ],
        "conditions": {
          "atmosphere": "",
          "pressure": {
            "value": null,
            "unit": "bar"
          }
        },
        "prov": ["Page 9, description of EGN synthesis"]
      },
      {
        "step_id": "step_2",
        "description": "Formation of SEI layer on graphite positive electrode",
        "operations": [
          {
            "action": "electrochemical_cycling",
            "parameters": {
              "inputs": ["chem_5","chem_3","chem_4"],
              "current_density": {
                "value": 100,
                "unit": "mA g-1"
              },
              "potential_window": "0.3–2.0 V vs Li/Li+",
              "cycles": 5
            },
            "duration": {
              "value": null,
              "unit": "min"
            },
            "notes": "Pre-charging/discharging to generate SEI"
          }
        ],
        "conditions": {
          "atmosphere": "",
          "pressure": {
            "value": null,
            "unit": "bar"
          }
        },
        "prov": ["Page 12, Fig. 16a-d"]
      }
    ]
  },
  "workflow": {
    "timeline": [
      {
        "step_ref": "step_1",
        "description": "Synthesize nanoflake graphite (EGN) via molten-salt electrochemical method"
      },
      {
        "step_ref": "step_2",
        "description": "Generate protective SEI on graphite through controlled pre-cycling"
      }
    ],
    "ambiguities": [
      {
        "issue": "Missing polarization parameters for EGN synthesis",
        "excerpt": "porous graphite with nano flake morphology ... synthesized through cathodic polarizing amorphous carbons in molten CaCl2 at 1100 K"
      },
      {
        "issue": "Duration of SEI-forming cycling not specified",
        "excerpt": "pre-charged/discharged at 100 mA g-1 for 5 cycles within potential range of 0.3 V –2.0 V"
      }
    ]
  },
  "characterization": [
    {
      "method": "TEM",
      "parameters": {},
      "results": [
        {
          "metric": "SEI thickness",
          "value": 8,
          "unit": "nm",
          "notes": "Average thickness 8–10 nm"
        }
      ],
      "interpretation": "Confirms uniform SEI layer on graphite surface",
      "prov": ["Page 12, Fig. 16b"]
    },
    {
      "method": "XPS",
      "parameters": {},
      "results": [
        {
          "metric": "Surface elements",
          "value": "C 1s, O 1s, F 1s, Li 1s detected",
          "unit": ""
        }
      ],
      "interpretation": "Indicates formation of fluorine- and lithium-containing SEI compounds",
      "prov": ["Page 12, Fig. 16c"]
    },
    {
      "method": "Electrochemical cycling",
      "parameters": {
        "current_density": {
          "value": 200,
          "unit": "mA g-1"
        },
        "upper_cutoff_voltage": "5 V vs Li/Li+",
        "cycles": 500
      },
      "results": [
        {
          "metric": "Capacity retention",
          "value": 96,
          "unit": "%",
          "notes": "Relative to initial capacity"
        }
      ],
      "interpretation": "SEI-coated graphite shows enhanced stability",
      "prov": ["Page 12, Fig. 16d"]
    }
  ],
  "analysis": {
    "methods": [
      {
        "method_name": "Galvanostatic performance of EGN",
        "results": [
          {
            "equation": "",
            "value": 116,
            "unit": "mAh g-1",
            "notes": "Capacity at 1800 mA g-1 between 2.25–5 V"
          },
          {
            "equation": "",
            "value": 92,
            "unit": "%",
            "notes": "Capacity retention at 10 A g-1 (high-rate cycling)"
          }
        ],
        "prov": ["Page 9, Fig. 14f"]
      }
    ]
  },
  "final_outcomes": {
    "yield": {
      "value": null,
      "unit": "%"
    },
    "capacity": {
      "value": 116,
      "unit": "mAh g-1"
    },
    "cycle_life": 500
  },
  "extraction_metadata": {
    "timestamp": "2024-06-05T00:00:00Z",
    "source_file": "",
    "processing_time": null
  }
}
