Repository: meomeolucifr/BattSynth

# BattSynth: LLM-Extracted Chemical Synthesis Dataset for Battery Materials

A large-scale dataset of chemical synthesis procedures extracted from 605 battery material research papers using GPT-o3, with multi-metric quality assurance and human-in-the-loop verification.

## Dataset Overview

| Metric | Count |
|--------|-------|
| Total papers | 605 |
| Target compounds | 1,537 |
| Unique chemicals | 1,663 |
| Synthesis steps | 1,872 |
| Synthesis operations | 2,880 |
| Characterization entries | 2,048 |
| Characterization results | 4,086 |

File: src/data/extractions/Swain_-_2017_-_Recovery_and_recycling_of_lithium_A_review_reactions.json
{
  "schema": {
    "name": "Universal Chemistry Extraction Schema",
    "version": "2.1"
  },
  "units_policy": {
    "temperature": "K",
    "pressure": "bar",
    "time": "min",
    "mass": "g",
    "volume": "mL",
    "amount": "mmol",
    "concentration": "M",
    "capacity": "mAh g-1",
    "strict": true
  },
  "source": {
    "title": "Recovery and recycling of lithium: A review",
    "doi": "10.1016/j.seppur.2016.08.031",
    "authors": ["Basudev Swain"],
    "journal": "Separation and Purification Technology",
    "year": 2017
  },
  "metadata": {
    "discipline": "chemistry",
    "type": "review",
    "tags": ["lithium recovery", "brine processing", "battery recycling"]
  },
  "targets": [
    {
      "target_id": "target_1",
      "compound_name": "lithium aluminate precipitate",
      "molecular_formula": "",
      "intended_role": "product",
      "prov": ["Page 393"]
    },
    {
      "target_id": "target_2",
      "compound_name": "lithium carbonate",
      "molecular_formula": "Li2CO3",
      "intended_role": "product",
      "prov": ["Page 393", "Page 394"]
    },
    {
      "target_id": "target_3",
      "compound_name": "lithium hydroxide",
      "molecular_formula": "LiOH",
      "intended_role": "product",
      "prov": ["Page 395"]
    }
  ],
  "chemicals": [
    {
      "chemical_id": "chem_1",
      "name": "Aluminum chloride hexahydrate",
      "molecular_formula": "AlCl3·6H2O",
      "ontology": {
        "role": "reactant",
        "category": "inorganic"
      },
      "amount": {
        "value": null,
        "unit": "g"
      },
      "notes": "Added at 30–40 g L-1 during lithium aluminate precipitation",
      "prov": ["Page 393"]
    },
    {
      "chemical_id": "chem_2",
      "name": "Brine (end brine/dead sea brine)",
      "molecular_formula": "",
      "ontology": {
        "role": "feedstock",
        "category": "mixture"
      },
      "amount": {
        "value": null,
        "unit": ""
      },
      "notes": "Contains LiCl along with Na, K, Mg, Ca salts",
      "prov": ["Page 393"]
    },
    {
      "chemical_id": "chem_3",
      "name": "Sodium carbonate",
      "molecular_formula": "Na2CO3",
      "ontology": {
        "role": "precipitant",
        "category": "inorganic"
      },
      "amount": {
        "value": null,
        "unit": "g"
      },
      "notes": "",
      "prov": ["Pages 393-394"]
    },
    {
      "chemical_id": "chem_4",
      "name": "Calcium hydroxide",
      "molecular_formula": "Ca(OH)2",
      "ontology": {
        "role": "precipitant",
        "category": "inorganic"
      },
      "amount": {
        "value": 1.25,
        "unit": "g"
      },
      "notes": "Used in pressure leaching, yielded 98 % lithium extraction",
      "prov": ["Page 392"]
    },
    {
      "chemical_id": "chem_5",
      "name": "Hydrochloric acid",
      "molecular_formula": "HCl",
      "ontology": {
        "role": "acid",
        "category": "inorganic"
      },
      "amount": {
        "value": null,
        "unit": "mL"
      },
      "notes": "Used for pH adjustment and stripping",
      "prov": ["Pages 393-395"]
    },
    {
      "chemical_id": "chem_6",
      "name": "Lime",
      "molecular_formula": "CaO",
      "ontology": {
        "role": "precipitant",
        "category": "inorganic"
      },
      "amount": {
        "value": null,
        "unit": "g"
      },
      "notes": "Used to remove Mg and Ca as hydroxides/gypsum",
      "prov": ["Page 393"]
    }
  ],
  "synthesis": {
    "steps": [
      {
        "step_id": "step_1",
        "description": "Precipitation of lithium as lithium aluminate from brine",
        "operations": [
          {
            "action": "precipitate",
            "parameters": {
              "inputs": ["chem_1", "chem_2"],
              "pH": "6.8–7.0",
              "duration": {
                "value": 180,
                "unit": "min"
              },
              "temperature": {
                "value": 298,
                "unit": "K"
              }
            },
            "notes": "AlCl3·6H2O dosage 30–40 g L-1; room temperature; target lithium extraction ~90 %",
            "prov": ["Page 393"]
          }
        ],
        "conditions": {
          "atmosphere": "",
          "pressure": {
            "value": null,
            "unit": ""
          }
        },
        "prov": ["Page 393"]
      },
      {
        "step_id": "step_2",
        "description": "Carbonation to obtain lithium carbonate from purified brine",
        "operations": [
          {
            "action": "precipitate",
            "parameters": {
              "inputs": ["chem_3", "chem_2"],
              "temperature": {
                "value": null,
                "unit": "K"
              }
            },
            "notes": "Addition of soda ash after concentration of solution to precipitate Li2CO3",
            "prov": ["Page 393"]
          }
        ],
        "conditions": {
          "atmosphere": "",
          "pressure": {
            "value": null,
            "unit": ""
          }
        },
        "prov": ["Page 393"]
      },
      {
        "step_id": "step_3",
        "description": "Salar de Uyuni brine treatment and lithium carbonate precipitation",
        "operations": [
          {
            "action": "precipitate",
            "parameters": {
              "inputs": ["chem_6"],
              "notes": "Removal of Mg and Ca as Mg(OH)2 and gypsum"
            },
            "prov": ["Page 393"]
          },
          {
            "action": "heat",
            "parameters": {
              "temperature": {
                "value": 353,
                "unit": "K"
              },
              "temperature_upper": {
                "value": 363,
                "unit": "K"
              }
            },
            "notes": "Brine heated before Li2CO3 precipitation",
            "prov": ["Page 393"]
          },
          {
            "action": "precipitate",
            "parameters": {
              "inputs": ["chem_3"],
              "temperature": {
                "value": 353,
                "unit": "K"
              }
            },
            "notes": "Formation of 99.55 % pure crystalline Li2CO3",
            "prov": ["Page 393"]
          }
        ],
        "conditions": {
          "atmosphere": "",
          "pressure": {
            "value": null,
            "unit": ""
          }
        },
        "prov": ["Page 393"]
      },
      {
        "step_id": "step_4",
        "description": "Production of lithium hydroxide via electro–electrodialysis with bipolar membranes",
        "operations": [
          {
            "action": "electrodialysis",
            "parameters": {
              "current_density": "30 mA cm-2",
              "feed_concentration": "0.18 M"
            },
            "notes": "Cost-effective operation; preliminary precipitation gives 98 % pure Li2CO3, followed by conversion to LiOH",
            "prov": ["Page 395"]
          }
        ],
        "conditions": {
          "atmosphere": "",
          "pressure": {
            "value": null,
            "unit": ""
          }
        },
        "prov": ["Page 395"]
      }
    ]
  },
  "workflow": {
    "timeline": [
      {
        "step_ref": "step_1",
        "description": "Lithium aluminate precipitation from brine"
      },
      {
        "step_ref": "step_2",
        "description": "Carbonation to Li2CO3"
      },
      {
        "step_ref": "step_3",
        "description": "Brine purification and high-purity Li2CO3 recovery"
      },
      {
        "step_ref": "step_4",
        "description": "Electro-electrodialysis to produce LiOH"
      }
    ],
    "ambiguities": [
      {
        "issue": "Exact amounts of reagents and volumes not specified",
        "excerpt": "The optimum amount of AlCl3·6H2O (30–40 g L−1) was added to the brine."
      },
      {
        "issue": "No explicit pressure information for any step",
        "excerpt": "Higher temperature have an adverse effect, the best yields was obtained at room temperature"
      }
    ]
  },
  "characterization": [
    {
      "method": "Purity determination",
      "parameters": {},
      "results": [
        {
          "metric": "purity",
          "value": 99.55,
          "unit": "%",
          "sample": "Li2CO3"
        }
      ],
      "interpretation": "",
      "prov": ["Page 393"]
    }
  ],
  "analysis": {
    "methods": [
      {
        "method_name": "Lithium extraction efficiency evaluation",
        "results": [
          {
            "metric": "lithium extraction",
            "value": 90,
            "unit": "%",
            "notes": "Lithium aluminate precipitation from end brine"
          },
          {
            "metric": "lithium extraction",
            "value": 98,
            "unit": "%",
            "notes": "Pressure leaching with 1.25 g L−1 Ca(OH)2"
          }
        ]
      }
    ]
  },
  "final_outcomes": {
    "yield": {
      "value": null,
      "unit": "%"
    },
    "capacity": {
      "value": null,
      "unit": "mAh g-1"
    },
    "cycle_life": null
  },
  "extraction_metadata": {
    "timestamp": "2024-06-15T12:00:00Z",
    "source_file": "input_text_chunk.txt",
    "processing_time": null
  }
}

File: src/data/extractions/Tachikawa_-_2014_-_Mechanism_of_Dissolution_of_a_Lithium_Salt_in_an_E_reactions.json
{
  "schema": {
    "name": "Universal Chemistry Extraction Schema",
    "version": "2.1"
  },
  "units_policy": {
    "temperature": "K",
    "pressure": "bar",
    "time": "min",
    "mass": "g",
    "volume": "mL",
    "amount": "mmol",
    "concentration": "M",
    "capacity": "mAh g-1",
    "strict": true
  },
  "source": {
    "title": "Mechanism of Dissolution of a Lithium Salt in an Electrolytic Solvent in a Lithium Ion Secondary Battery: A Direct Ab Initio Molecular Dynamics (AIMD) Study",
    "doi": "10.1002/cphc.201301151",
    "authors": ["Hiroto Tachikawa"],
    "journal": "ChemPhysChem",
    "year": 2014
  },
  "metadata": {
    "discipline": "chemistry",
    "type": "computational study",
    "tags": ["DFT", "AIMD", "lithium-ion battery", "electrolyte", "solvation"]
  },
  "targets": [
    {
      "target_id": "target_1",
      "compound_name": "(EC)n(Li+BF4−) (n = 0–4)",
      "molecular_formula": "",
      "intended_role": "intermediate",
      "prov": ["Page 1605–1606"]
    },
    {
      "target_id": "target_2",
      "compound_name": "(EC)4Li+",
      "molecular_formula": "",
      "intended_role": "product",
      "prov": ["Page 1608 Eq. (1)"]
    },
    {
      "target_id": "target_3",
      "compound_name": "BF4−",
      "molecular_formula": "BF4-",
      "intended_role": "product",
      "prov": ["Page 1608 Eq. (1)"]
    }
  ],
  "chemicals": [
    {
      "chemical_id": "chem_1",
      "name": "Lithium tetrafluoroborate",
      "molecular_formula": "LiBF4",
      "ontology": {
        "role": "reactant",
        "category": "inorganic salt"
      },
      "amount": {
        "value": null,
        "unit": ""
      },
      "notes": "",
      "prov": ["Figure 1", "Page 1605"]
    },
    {
      "chemical_id": "chem_2",
      "name": "Ethylene carbonate",
      "molecular_formula": "",
      "ontology": {
        "role": "solvent",
        "category": "organic solvent"
      },
      "amount": {
        "value": null,
        "unit": ""
      },
      "notes": "",
      "prov": ["Figure 1", "Page 1605"]
    },
    {
      "chemical_id": "chem_3",
      "name": "Li+ ion",
      "molecular_formula": "Li+",
      "ontology": {
        "role": "intermediate",
        "category": "ion"
      },
      "amount": {
        "value": null,
        "unit": ""
      },
      "notes": "",
      "prov": ["Page 1605"]
    },
    {
      "chemical_id": "chem_4",
      "name": "BF4− ion",
      "molecular_formula": "BF4-",
      "ontology": {
        "role": "counter-ion",
        "category": "anion"
      },
      "amount": {
        "value": null,
        "unit": ""
      },
      "notes": "",
      "prov": ["Page 1605"]
    }
  ],
  "synthesis": {
    "steps": []
  },
  "workflow": {
    "timeline": [
      {
        "step_ref": "analysis_1",
        "description": "DFT optimisation of LiBF4 and solvated complexes (n = 0–4) at CAM-B3LYP/6-311++G(d,p)."
      },
      {
        "step_ref": "analysis_2",
        "description": "CCSD single-point calculations on LiBF4 for comparison."
      },
      {
        "step_ref": "analysis_3",
        "description": "Direct AIMD simulations of EC + (EC)3(Li+BF4−) leading to Li+ dissociation."
      },
      {
        "step_ref": "analysis_4",
        "description": "QM/MM AIMD simulations with 20 explicit EC solvent molecules."
      }
    ],
    "ambiguities": []
  },
  "characterization": [
    {
      "method": "DFT (CAM-B3LYP/6-311++G(d,p))",
      "parameters": {
        "systems": "LiBF4 and (EC)n(Li+BF4−) n=0–4"
      },
      "results": [
        {
          "metric": "Li−F bond distance (n=0)",
          "value": 1.773,
          "unit": "Å"
        },
        {
          "metric": "Li−F bond distance (n=1)",
          "value": 1.820,
          "unit": "Å"
        },
        {
          "metric": "Li−F bond distance (n=2)",
          "value": 1.974,
          "unit": "Å"
        },
        {
          "metric": "Li−F bond distance (n=3)",
          "value": 1.942,
          "unit": "Å"
        },
        {
          "metric": "Li−F bond distance (n=4)",
          "value": 4.156,
          "unit": "Å"
        },
        {
          "metric": "Binding energy per EC (n=1)",
          "value": 91.5,
          "unit": "kcal mol-1"
        },
        {
          "metric": "Binding energy per EC (n=2)",
          "value": 89.8,
          "unit": "kcal mol-1"
        },
        {
          "metric": "Binding energy per EC (n=3)",
          "value": 87.2,
          "unit": "kcal mol-1"
        },
        {
          "metric": "Binding energy per EC (n=4)",
          "value": 84.0,
          "unit": "kcal mol-1"
        }
      ],
      "interpretation": "Li–F interaction weakens and BF4− dissociates as n increases.",
      "prov": ["Page 1605–1606", "Figure 2", "Figure 3", "Figure 4A"]
    },
    {
      "method": "Bond population analysis",
      "parameters": {},
      "results": [
        {
          "metric": "Li–F bond population (n=0)",
          "value": 0.202,
          "unit": ""
        },
        {
          "metric": "Li–F bond population (n=1)",
          "value": 0.186,
          "unit": ""
        },
        {
          "metric": "Li–F bond population (n=2)",
          "value": 0.150,
          "unit": ""
        },
        {
          "metric": "Li–F bond population (n=3)",
          "value": 0.038,
          "unit": ""
        },
        {
          "metric": "Li–F bond population (n=4)",
          "value": 0.0,
          "unit": ""
        }
      ],
      "interpretation": "Covalent character diminishes with solvation.",
      "prov": ["Figure 4B"]
    },
    {
      "method": "CCSD/6-311++G(d,p)",
      "parameters": {
        "system": "LiBF4"
      },
      "results": [
        {
          "metric": "Binding energy Li+–BF4−",
          "value": 142.7,
          "unit": "kcal mol-1"
        },
        {
          "metric": "Li–F bond distance",
          "value": 1.791,
          "unit": "Å"
        }
      ],
      "interpretation": "Confirms DFT results.",
      "prov": ["Table 1"]
    },
    {
      "method": "AIMD (gas phase)",
      "parameters": {
        "time_step": 0.25,
        "time_step_unit": "fs"
      },
      "results": [
        {
          "metric": "Reaction time to complex formation",
          "value": 415,
          "unit": "fs"
        },
        {
          "metric": "Energy stabilization of intermediate vs reactant",
          "value": -38,
          "unit": "kcal mol-1"
        }
      ],
      "interpretation": "Li+ dissociation occurs spontaneously without activation barrier.",
      "prov": ["Figure 6", "Figure 7"]
    },
    {
      "method": "QM/MM AIMD (solution)",
      "parameters": {
        "solvent_molecules": 20,
        "QM_level": "B3LYP/6-31G(d)",
        "MM_level": "PM3"
      },
      "results": [
        {
          "metric": "Li+–BF4− dissociation time",
          "value": 170,
          "unit": "fs"
        }
      ],
      "interpretation": "Solvent reorientation accelerates dissociation; still barrier-less.",
      "prov": ["Figure 9", "Figure 10"]
    }
  ],
  "analysis": {
    "methods": [
      {
        "method_name": "Potential energy surface scan",
        "results": [
          {
            "equation": "E(RC) = -38 kcal mol-1 relative to reactant, -5 kcal mol-1 relative to product",
            "value": null,
            "unit": ""
          }
        ]
      }
    ]
  },
  "final_outcomes": {
    "yield": {
      "value": null,
      "unit": "%"
    },
    "capacity": {
      "value": null,
      "unit": "mAh g-1"
    },
    "cycle_life": null
  },
  "extraction_metadata": {
    "timestamp": "",
    "source_file": "",
    "processing_time": null
  }
}

File: src/data/extractions/Tang_et_al__-_2024_-_Electrolytes_for_bromine-based_flow_batteries_Cha_reactions.json
{
  "schema": {
    "name": "Universal Chemistry Extraction Schema",
    "version": "2.1"
  },
  "units_policy": {
    "temperature": "K",
    "pressure": "bar",
    "time": "min",
    "mass": "g",
    "volume": "mL",
    "amount": "mmol",
    "concentration": "M",
    "capacity": "mAh g-1",
    "strict": true
  },
  "source": {
    "title": "Electrolytes for bromine-based flow batteries: Challenges, strategies, and prospects",
    "doi": "10.1016/j.ensm.2024.103532",
    "authors": [
      "Luyin Tang",
      "Wenjing Lu",
      "Xianfeng Li"
    ],
    "journal": "Energy Storage Materials",
    "year": 2024
  },
  "metadata": {
    "discipline": "chemistry",
    "type": "review article",
    "tags": [
      "flow battery",
      "bromine",
      "electrolyte"
    ]
  },
  "targets": [],
  "chemicals": [],
  "synthesis": {
    "steps": []
  },
  "workflow": {
    "timeline": [],
    "ambiguities": []
  },
  "characterization": [
    {
      "method": "Raman spectroscopy",
      "parameters": {},
      "results": [
        {
          "metric": "Br3- peak",
          "value": 160,
          "unit": "cm-1"
        },
        {
          "metric": "Br5- peak",
          "value": 257,
          "unit": "cm-1"
        }
      ],
      "interpretation": "Raman peaks used to identify bromide species during battery charge.",
      "prov": [
        "Page 3, Section 3.1"
      ]
    },
    {
      "method": "UV–vis absorption spectroscopy",
      "parameters": {},
      "results": [
        {
          "metric": "Br- absorption",
          "value": 186,
          "unit": "nm"
        },
        {
          "metric": "Br3- absorption",
          "value": 266,
          "unit": "nm"
        },
        {
          "metric": "Br2 absorption",
          "value": 390,
          "unit": "nm"
        }
      ],
      "interpretation": "Characteristic wavelengths for bromine species in solution.",
      "prov": [
        "Figure 4a description"
      ]
    }
  ],
  "analysis": {
    "methods": []
  },
  "final_outcomes": {
    "yield": {
      "value": null,
      "unit": "%"
    },
    "capacity": {
      "value": null,
      "unit": "mAh g-1"
    },
    "cycle_life": null
  },
  "extraction_metadata": {
    "timestamp": "",
    "source_file": "",
    "processing_time": null
  }
}

File: src/data/extractions/VahidMohammadi_et_al__-_2017_-_Two-Dimensional_Vanadium_Carbide__MXene__as_a_High_reactions.json
{
  "schema": {
    "name": "Universal Chemistry Extraction Schema",
    "version": "2.1"
  },
  "units_policy": {
    "temperature": "K",
    "pressure": "bar",
    "time": "min",
    "mass": "g",
    "volume": "mL",
    "amount": "mmol",
    "concentration": "M",
    "capacity": "mAh g-1",
    "strict": true
  },
  "source": {
    "title": "Two-Dimensional Vanadium Carbide (MXene) as a High-Capacity Cathode Material for Rechargeable Aluminum Batteries",
    "doi": "10.1021/acsnano.7b05350",
    "authors": [
      "Armin VahidMohammadi",
      "Ali Hadjikhani",
      "Sina Shahbazmohamadi",
      "Majid Beidaghi"
    ],
    "journal": "ACS Nano",
    "year": 2017
  },
  "metadata": {
    "discipline": "chemistry",
    "type": "journal article",
    "tags": ["MXene", "vanadium carbide", "aluminum battery", "intercalation cathode"]
  },
  "targets": [
    {
      "target_id": "target_1",
      "compound_name": "V2CTx MXene",
      "molecular_formula": "V2CTx",
      "intended_role": "product",
      "prov": ["Figure 1", "Materials and Methods"]
    },
    {
      "target_id": "target_2",
      "compound_name": "V2AlC MAX phase",
      "molecular_formula": "V2AlC",
      "intended_role": "intermediate",
      "prov": ["Materials and Methods"]
    }
  ],
  "chemicals": [
    {
      "chemical_id": "chem_1",
      "name": "Vanadium powder",
      "molecular_formula": "V",
      "ontology": {"role": "reactant", "category": "element"},
      "amount": {"value": null, "unit": "g"},
      "notes": "Used in 2:1.3:1 ratio with Al and C",
      "prov": ["Materials and Methods"]
    },
    {
      "chemical_id": "chem_2",
      "name": "Aluminum powder",
      "molecular_formula": "Al",
      "ontology": {"role": "reactant", "category": "element"},
      "amount": {"value": null, "unit": "g"},
      "notes": "Ratio 1.3 relative to V",
      "prov": ["Materials and Methods"]
    },
    {
      "chemical_id": "chem_3",
      "name": "Graphite powder",
      "molecular_formula": "C",
      "ontology": {"role": "reactant", "category": "inorganic"},
      "amount": {"value": null, "unit": "g"},
      "notes": "Ratio 1 relative to V",
      "prov": ["Materials and Methods"]
    },
    {
      "chemical_id": "chem_4",
      "name": "Hydrofluoric acid (50% w/w)",
      "molecular_formula": "HF",
      "ontology": {"role": "etchant", "category": "acid"},
      "amount": {"value": null, "unit": "mL"},
      "notes": "Concentrated 50% solution",
      "prov": ["Figure 1", "Materials and Methods"]
    },
    {
      "chemical_id": "chem_5",
      "name": "Water (deionized)",
      "molecular_formula": "H2O",
      "ontology": {"role": "washing solvent", "category": "solvent"},
      "amount": {"value": null, "unit": "mL"},
      "notes": "",
      "prov": ["Materials and Methods"]
    },
    {
      "chemical_id": "chem_6",
      "name": "Ethanol (absolute)",
      "molecular_formula": "C2H6O",
      "ontology": {"role": "washing solvent", "category": "solvent"},
      "amount": {"value": null, "unit": "mL"},
      "notes": "",
      "prov": ["Materials and Methods"]
    },
    {
      "chemical_id": "chem_7",
      "name": "Tetrabutylammonium hydroxide (40% w/w aqueous)",
      "molecular_formula": "(C4H9)4NOH",
      "ontology": {"role": "intercalant", "category": "organic base"},
      "amount": {"value": 12.5, "unit": "mL"},
      "notes": "Per 1 g MXene powder",
      "prov": ["Materials and Methods"]
    },
    {
      "chemical_id": "chem_8",
      "name": "1-Methyl-2-pyrrolidinone",
      "molecular_formula": "C5H9NO",
      "ontology": {"role": "solvent", "category": "solvent"},
      "amount": {"value": null, "unit": "mL"},
      "notes": "Used for delamination and slurry preparation",
      "prov": ["Materials and Methods"]
    },
    {
      "chemical_id": "chem_9",
      "name": "1-Ethyl-3-methylimidazolium chloride",
      "molecular_formula": "C8H15ClN2",
      "ontology": {"role": "electrolyte component", "category": "ionic liquid"},
      "amount": {"value": null, "unit": "g"},
      "notes": "Dried at 423 K for 24 h",
      "prov": ["Materials and Methods"]
    },
    {
      "chemical_id": "chem_10",
      "name": "Aluminum chloride (anhydrous)",
      "molecular_formula": "AlCl3",
      "ontology": {"role": "electrolyte component", "category": "inorganic salt"},
      "amount": {"value": null, "unit": "g"},
      "notes": "Mixed with EMIm-Cl in 1.3:1 mol ratio",
      "prov": ["Materials and Methods"]
    },
    {
      "chemical_id": "chem_11",
      "name": "Carbon black (Super P)",
      "molecular_formula": "C",
      "ontology": {"role": "conductive additive", "category": "carbon"},
      "amount": {"value": null, "unit": "g"},
      "notes": "10 wt% in electrode",
      "prov": ["Materials and Methods"]
    },
    {
      "chemical_id": "chem_12",
      "name": "Polyvinylidene fluoride (PVDF)",
      "molecular_formula": "(C2H2F2)n",
      "ontology": {"role": "binder", "category": "polymer"},
      "amount": {"value": null, "unit": "g"},
      "notes": "10 wt% in electrode",
      "prov": ["Materials and Methods"]
    }
  ],
  "synthesis": {
    "steps": [
      {
        "step_id": "step_1",
        "description": "Synthesis of V2AlC MAX phase via solid-state reaction",
        "operations": [
          {
            "action": "mix",
            "parameters": {"inputs": ["chem_1", "chem_2", "chem_3"]},
            "notes": "ratio 2:1.3:1 V:Al:C"
          },
          {
            "action": "ball_mill",
            "parameters": {},
            "duration": {"value": 1080, "unit": "min"},
            "notes": "zirconia balls"
          },
          {
            "action": "sinter",
            "parameters": {"atmosphere": "argon"},
            "temperature": {"value": 1773, "unit": "K"},
            "duration": {"value": 240, "unit": "min"},
            "notes": "heating rate 3 °C/min"
          },
          {
            "action": "crush_mill_sieve",
            "parameters": {},
            "notes": "400 mesh; particle size ~32 µm"
          }
        ],
        "conditions": {},
        "prov": ["Materials and Methods"],
        "outputs": ["target_2"]
      },
      {
        "step_id": "step_2",
        "description": "Etching of V2AlC to form multilayer V2CTx MXene",
        "operations": [
          {
            "action": "immerse",
            "parameters": {"inputs": ["target_2", "chem_4"]},
            "temperature": {"value": 298, "unit": "K"},
            "duration": {"value": 5520, "unit": "min"},
            "stirring_rate": "200 rpm",
            "notes": "50% HF"
          },
          {
            "action": "wash",
            "parameters": {"inputs": ["chem_5"]},
            "notes": "centrifuge 4500 rpm 5 min cycles until pH > 4"
          },
          {
            "action": "filter",
            "parameters": {},
            "notes": "Celgard membrane"
          },
          {
            "action": "rinse",
            "parameters": {"inputs": ["chem_5", "chem_6"]},
            "notes": ""
          },
          {
            "action": "dry",
            "parameters": {"atmosphere": "vacuum"},
            "duration": {"value": 1440, "unit": "min"},
            "temperature": {"value": 298, "unit": "K"},
            "notes": ""
          }
        ],
        "conditions": {},
        "prov": ["Figure 1", "Materials and Methods"],
        "outputs": ["target_1"]
      },
      {
        "step_id": "step_3",
        "description": "Delamination of ML-V2CTx in NMP (FL-V2CTx)",
        "operations": [
          {
            "action": "disperse",
            "parameters": {"inputs": ["target_1", "chem_8"]},
            "stirring_rate": "1000-1200 rpm",
            "temperature": {"value": 333, "unit": "K"},
            "duration": {"value": 1440, "unit": "min"},
            "notes": ""
          }
        ],
        "conditions": {},
        "prov": ["Results and Discussion", "Materials and Methods"],
        "outputs": ["target_1"]
      },
      {
        "step_id": "step_4",
        "description": "TBAOH intercalation and further delamination",
        "operations": [
          {
            "action": "intercalate",
            "parameters": {"inputs": ["target_1", "chem_7"]},
            "temperature": {"value": 298, "unit": "K"},
            "duration": {"value": 240, "unit": "min"},
            "notes": "1 g MXene : 12.5 mL 40% TBAOH"
          },
          {
            "action": "filter",
            "parameters": {},
            "notes": "remove excess TBAOH"
          },
          {
            "action": "rinse",
            "parameters": {"inputs": ["chem_5", "chem_6"]},
            "notes": ""
          },
          {
            "action": "dry",
            "parameters": {"atmosphere": "vacuum"},
            "duration": {"value": null, "unit": "min"},
            "temperature": {"value": 298, "unit": "K"},
            "notes": "overnight"
          },
          {
            "action": "disperse",
            "parameters": {"inputs": ["target_1", "chem_8"]},
            "stirring_rate": "≈1000 rpm",
            "temperature": {"value": 333, "unit": "K"},
            "duration": {"value": 720, "unit": "min"},
            "notes": "produces TBAOH-FL-V2CTx"
          }
        ],
        "conditions": {},
        "prov": ["Figure 7", "Materials and Methods"],
        "outputs": ["target_1"]
      },
      {
        "step_id": "step_5",
        "description": "Preparation of AlCl3/[EMIm]Cl electrolyte",
        "operations": [
          {
            "action": "dry",
            "parameters": {"inputs": ["chem_9"]},
            "temperature": {"value": 423, "unit": "K"},
            "duration": {"value": 1440, "unit": "min"},
            "notes": "vacuum"
          },
          {
            "action": "mix",
            "parameters": {"inputs": ["chem_9", "chem_10"]},
            "temperature": {"value": 298, "unit": "K"},
            "duration": {"value": 30, "unit": "min"},
            "notes": "1.3:1 molar ratio under Ar atmosphere"
          }
        ],
        "conditions": {},
        "prov": ["Materials and Methods"],
        "outputs": []
      },
      {
        "step_id": "step_6",
        "description": "Electrode slurry preparation and casting",
        "operations": [
          {
            "action": "mix",
            "parameters": {"inputs": ["target_1", "chem_11", "chem_12", "chem_8"]},
            "notes": "weight ratio 80:10:10 MXene:carbon black:PVDF; stir 24 h"
          },
          {
            "action": "cast",
            "parameters": {},
            "notes": "on carbon paper substrate"
          },
          {
            "action": "dry",
            "parameters": {"atmosphere": "vacuum"},
            "temperature": {"value": 393, "unit": "K"},
            "duration": {"value": 1440, "unit": "min"},
            "notes": ""
          }
        ],
        "conditions": {},
        "prov": ["Materials and Methods"],
        "outputs": []
      }
    ]
  },
  "workflow": {
    "timeline": [
      {"step_ref": "step_1", "description": "MAX phase synthesis"},
      {"step_ref": "step_2", "description": "Selective etching to produce MXene"},
      {"step_ref": "step_3", "description": "Delamination to few-layer MXene"},
      {"step_ref": "step_4", "description": "TBAOH assisted interlayer expansion and delamination"},
      {"step_ref": "step_5", "description": "Ionic liquid electrolyte preparation"},
      {"step_ref": "step_6", "description": "Electrode fabrication"}
    ],
    "ambiguities": [
      {
        "issue": "Exact volumes of HF and NMP not specified",
        "excerpt": "V2AlC MAX phase was treated with 50% concentrated hydrofluoric acid (ACS grade, BDH) for 92 h at room temperature"
      },
      {
        "issue": "Drying time after TBAOH treatment termed 'overnight'",
        "excerpt": "dried at room temperature under vacuum overnight"
      }
    ]
  },
  "characterization": [
    {
      "method": "XRD",
      "parameters": {"radiation": "Cu Kα", "voltage": "40 kV", "current": "40 mA"},
      "results": [{"metric": "c-lattice parameter increase on discharge", "value": 0.21, "unit": "Å"}],
      "interpretation": "Minor expansion indicates Al3+ intercalation without phase change",
      "prov": ["Figure 3c"]
    },
    {
      "method": "HRTEM",
      "parameters": {},
      "results": [{"metric": "interlayer spacing after discharge", "value": 0.97, "unit": "nm"}],
      "interpretation": "Marginal change consistent with XRD",
      "prov": ["Figure 4"]
    },
    {
      "method": "XPS",
      "parameters": {},
      "results": [
        {"metric": "vanadium oxidation state shift to V3+ on discharge", "value": null, "unit": ""}
      ],
      "interpretation": "Charge storage via redox of V centers",
      "prov": ["Figure 5"]
    },
    {
      "method": "EDS",
      "parameters": {},
      "results": [
        {"metric": "Al content after discharge", "value": 6.82, "unit": "atom %"}
      ],
      "interpretation": "Confirms Al3+ intercalation",
      "prov": ["Supporting Figure S1"]
    }
  ],
  "analysis": {
    "methods": [
      {
        "method_name": "Electrochemical charge/discharge",
        "results": [
          {"description": "Capacity of TBAOH-FL-V2CTx first cycle at 100 mA g-1", "value": 392, "unit": "mAh g-1"},
          {"description": "Capacity after 5 cycles at 100 mA g-1", "value": 300, "unit": "mAh g-1"},
          {"description": "Capacity at 5000 mA g-1", "value": 50, "unit": "mAh g-1"}
        ]
      }
    ]
  },
  "final_outcomes": {
    "yield": {
      "value": null,
      "unit": "%"
    },
    "capacity": {
      "value": 300,
      "unit": "mAh g-1"
    },
    "cycle_life": 100
  },
  "extraction_metadata": {
    "timestamp": "2024-06-19T20:13:00Z",
    "source_file": "acsnano_2017_v2ctx_mxene_al_battery.txt",
    "processing_time": null
  }
}

File: src/data/extractions/Vanaphuti_et_al__-_2021_-_Stabilized_Lithium__Manganese-Rich_Layered_Cathode_reactions.json
{
  "schema": {
    "name": "Universal Chemistry Extraction Schema",
    "version": "2.1"
  },
  "units_policy": {
    "temperature": "K",
    "pressure": "bar",
    "time": "min",
    "mass": "g",
    "volume": "mL",
    "amount": "mmol",
    "concentration": "M",
    "capacity": "mAh g-1",
    "strict": true
  },
  "source": {
    "title": "Stabilized Lithium, Manganese-Rich Layered Cathode Materials Enabled by Integrating Co-Doping and Nanocoating",
    "doi": "10.1021/acsami.1c04718",
    "authors": [
      "Panawan Vanaphuti",
      "Yangtao Liu",
      "Xiaotu Ma",
      "Jinzhao Fu",
      "Yulin Lin",
      "Jianguo Wen",
      "Zhenzhen Yang",
      "Yan Wang"
    ],
    "journal": "ACS Applied Materials & Interfaces",
    "year": 2021
  },
  "metadata": {
    "discipline": "chemistry",
    "type": "research article",
    "tags": ["Li-ion batteries", "LMR cathode", "AlF3 coating", "Na/F co-doping"]
  },
  "targets": [
    {
      "target_id": "target_1",
      "compound_name": "CD-0.5 wt% AlF3 coated Na0.05Li1.15Mn0.54Ni0.13Co0.13F0.01O1.99",
      "molecular_formula": "",
      "intended_role": "product",
      "prov": ["Section 2.1, Page 22598"]
    },
    {
      "target_id": "target_2",
      "compound_name": "CD-1.0 wt% AlF3 coated Na0.05Li1.15Mn0.54Ni0.13Co0.13F0.01O1.99",
      "molecular_formula": "",
      "intended_role": "product",
      "prov": ["Section 2.1, Page 22598"]
    },
    {
      "target_id": "target_3",
      "compound_name": "CD-3.0 wt% AlF3 coated Na0.05Li1.15Mn0.54Ni0.13Co0.13F0.01O1.99",
      "molecular_formula": "",
      "intended_role": "product",
      "prov": ["Section 2.1, Page 22598"]
    },
    {
      "target_id": "target_4",
      "compound_name": "CD-5.0 wt% AlF3 coated Na0.05Li1.15Mn0.54Ni0.13Co0.13F0.01O1.99",
      "molecular_formula": "",
      "intended_role": "product",
      "prov": ["Section 2.1, Page 22598"]
    }
  ],
  "chemicals": [
    {
      "chemical_id": "chem_1",
      "name": "Aluminum fluoride",
      "molecular_formula": "AlF3",
      "ontology": {
        "role": "coating precursor",
        "category": "inorganic"
      },
      "amount": {
        "value": null,
        "unit": "g"
      },
      "notes": "Used at 0.5–5.0 wt% relative to active powder",
      "prov": ["Section 2.1, Page 22598"]
    },
    {
      "chemical_id": "chem_2",
      "name": "distilled water",
      "molecular_formula": "H2O",
      "ontology": {
        "role": "solvent",
        "category": "solvent"
      },
      "amount": {
        "value": null,
        "unit": "mL"
      },
      "notes": "",
      "prov": ["Section 2.1, Page 22598"]
    },
    {
      "chemical_id": "chem_3",
      "name": "Na0.05Li1.15Mn0.54Ni0.13Co0.13F0.01O1.99 (CD cathode powder)",
      "molecular_formula": "",
      "ontology": {
        "role": "substrate",
        "category": "inorganic"
      },
      "amount": {
        "value": null,
        "unit": "g"
      },
      "notes": "Active cathode powder to be coated",
      "prov": ["Section 2.1, Page 22598"]
    }
  ],
  "synthesis": {
    "steps": [
      {
        "step_id": "step_1",
        "description": "Preparation of AlF3 dispersion",
        "operations": [
          {
            "action": "disperse",
            "parameters": {
              "inputs": ["chem_1", "chem_2"]
            },
            "notes": "AlF3 powder dispersed in distilled water"
          },
          {
            "action": "ultrasonicate",
            "parameters": {},
            "notes": "Until a homogeneous solution was obtained"
          }
        ],
        "conditions": {
          "temperature": {
            "value": null,
            "unit": "K"
          },
          "duration": {
            "value": null,
            "unit": "min"
          },
          "atmosphere": "",
          "pressure": {
            "value": null,
            "unit": "bar"
          }
        },
        "prov": ["Section 2.1, Page 22598"]
      },
      {
        "step_id": "step_2",
        "description": "Mixing of active powder with AlF3 solution",
        "operations": [
          {
            "action": "add",
            "parameters": {
              "inputs": ["chem_3"]
            },
            "notes": "Active cathode powder added to AlF3 dispersion"
          },
          {
            "action": "stir",
            "parameters": {},
            "duration": {
              "value": 10,
              "unit": "min"
            },
            "notes": ""
          }
        ],
        "conditions": {
          "temperature": {
            "value": null,
            "unit": "K"
          },
          "duration": {
            "value": 10,
            "unit": "min"
          },
          "atmosphere": "",
          "pressure": {
            "value": null,
            "unit": "bar"
          }
        },
        "prov": ["Section 2.1, Page 22598"]
      },
      {
        "step_id": "step_3",
        "description": "Drying of mixture",
        "operations": [
          {
            "action": "heat",
            "parameters": {},
            "temperature": {
              "value": 353,
              "unit": "K"
            },
            "notes": "Solution heated on hot plate while stirring until dry"
          }
        ],
        "conditions": {
          "temperature": {
            "value": 353,
            "unit": "K"
          },
          "duration": {
            "value": null,
            "unit": "min"
          },
          "atmosphere": "",
          "pressure": {
            "value": null,
            "unit": "bar"
          }
        },
        "prov": ["Section 2.1, Page 22598"]
      },
      {
        "step_id": "step_4",
        "description": "Resintering to obtain coated product",
        "operations": [
          {
            "action": "calcine",
            "parameters": {},
            "temperature": {
              "value": 873,
              "unit": "K"
            },
            "duration": {
              "value": 300,
              "unit": "min"
            },
            "notes": "Heating rate 3 K min-1"
          }
        ],
        "conditions": {
          "temperature": {
            "value": 873,
            "unit": "K"
          },
          "duration": {
            "value": 300,
            "unit": "min"
          },
          "atmosphere": "",
          "pressure": {
            "value": null,
            "unit": "bar"
          }
        },
        "prov": ["Section 2.1, Page 22598"]
      }
    ]
  },
  "workflow": {
    "timeline": [
      {
        "step_ref": "step_1",
        "description": "Disperse AlF3 in water and ultrasonicate to homogeneity"
      },
      {
        "step_ref": "step_2",
        "description": "Add CD powder and stir to allow coating precursor adsorption"
      },
      {
        "step_ref": "step_3",
        "description": "Heat to 80 °C while stirring until the mixture is dry"
      },
      {
        "step_ref": "step_4",
        "description": "Calcine at 600 °C for 5 h to form AlF3-coated cathode material"
      }
    ],
    "ambiguities": [
      {
        "issue": "Exact masses/volumes of AlF3, water, and CD powder not specified",
        "excerpt": "“Different amounts of 0.5, 1.0, 3.0, and 5.0 wt % AlF3 powder ... were dispersed in distilled water”"
      }
    ]
  },
  "characterization": [
    {
      "method": "SEM",
      "parameters": {
        "instrument": "JEOL JSM 7000F"
      },
      "results": [
        {
          "metric": "particle size",
          "value": 15,
          "unit": "µm"
        }
      ],
      "interpretation": "Secondary particles are plate-like and uniformly distributed",
      "prov": ["Page 22598, Figure S1"]
    },
    {
      "method": "XRD",
      "parameters": {
        "radiation": "Cu Kα (λ=1.54 Å)"
      },
      "results": [
        {
          "metric": "lattice parameter a/b",
          "value": 2.8568,
          "unit": "Å"
        },
        {
          "metric": "lattice parameter c",
          "value": 14.3312,
          "unit": "Å"
        },
        {
          "metric": "Li+/Ni2+ cation mixing",
          "value": 1.19,
          "unit": "%"
        }
      ],
      "interpretation": "Coated sample retains layered R3̅m structure without impurities",
      "prov": ["Table 1, Page 22599"]
    },
    {
      "method": "STEM-EDS",
      "parameters": {},
      "results": [
        {
          "metric": "coating thickness",
          "value": 250,
          "unit": "nm"
        }
      ],
      "interpretation": "Al and F enriched at surface; gradient into bulk",
      "prov": ["Figure 1c,d, Page 22599"]
    },
    {
      "method": "XPS",
      "parameters": {
        "beam": "Al Kα, 1486.6 eV"
      },
      "results": [
        {
          "metric": "Al 2p binding energy",
          "value": 73.9,
          "unit": "eV"
        },
        {
          "metric": "F 1s binding energy",
          "value": 685.1,
          "unit": "eV"
        }
      ],
      "interpretation": "Confirms presence of AlF3 coating and Na/F doping",
      "prov": ["Figure 2, Pages 22599-22600"]
    },
    {
      "method": "EIS",
      "parameters": {
        "frequency_range": "10 mHz – 1 MHz",
        "amplitude": "10 mV"
      },
      "results": [
        {
          "metric": "R_SEI (CD-1.0 wt%)",
          "value": 1033.0,
          "unit": "Ω"
        },
        {
          "metric": "R_ct (CD-1.0 wt%)",
          "value": 98.8,
          "unit": "Ω"
        }
      ],
      "interpretation": "Coating lowers interfacial and charge-transfer resistances",
      "prov": ["Figure S9, Table S6"]
    },
    {
      "method": "CV",
      "parameters": {
        "scan_rate": "0.1–1.6 mV s-1"
      },
      "results": [
        {
          "metric": "Li⁺ diffusion coefficient (anodic, CD-1.0 wt%)",
          "value": 5.08e-11,
          "unit": "cm2 s-1"
        },
        {
          "metric": "Li⁺ diffusion coefficient (cathodic, CD-1.0 wt%)",
          "value": 1.45e-11,
          "unit": "cm2 s-1"
        }
      ],
      "interpretation": "Diffusion coefficients ~1.6× higher than pristine sample",
      "prov": ["Figure 4, Page 22602"]
    },
    {
      "method": "HRTEM",
      "parameters": {},
      "results": [
        {
          "metric": "rock-salt layer thickness (PR)",
          "value": 6,
          "unit": "nm"
        },
        {
          "metric": "rock-salt layer thickness (CD-1.0 wt%)",
          "value": 2,
          "unit": "nm"
        }
      ],
      "interpretation": "Coating suppresses surface phase transformation",
      "prov": ["Figure 6a, Page 22603"]
    }
  ],
  "analysis": {
    "methods": [
      {
        "method_name": "Randles–Sevcik calculation",
        "results": [
          {
            "equation": "Ip = 2.69×10^5 n^(3/2) A D^(1/2) v^(1/2) C",
            "value": null,
            "unit": ""
          }
        ]
      }
    ]
  },
  "final_outcomes": {
    "yield": {
      "value": null,
      "unit": "%"
    },
    "capacity": {
      "value": null,
      "unit": "mAh g-1"
    },
    "cycle_life": 150
  },
  "extraction_metadata": {
    "timestamp": "2024-06-07T12:00:00Z",
    "source_file": "",
    "processing_time": null
  }
}
