Repository: meomeolucifr/BattSynth

# BattSynth: LLM-Extracted Chemical Synthesis Dataset for Battery Materials

A large-scale dataset of chemical synthesis procedures extracted from 605 battery material research papers using GPT-o3, with multi-metric quality assurance and human-in-the-loop verification.

## Dataset Overview

| Metric | Count |
|--------|-------|
| Total papers | 605 |
| Target compounds | 1,537 |
| Unique chemicals | 1,663 |
| Synthesis steps | 1,872 |
| Synthesis operations | 2,880 |
| Characterization entries | 2,048 |
| Characterization results | 4,086 |

File: src/data/extractions/Wang_et_al__-_2015_-_Binder-Free_V_2_O_5_Cathode__reactions.json
{
  "schema": {
    "name": "Universal Chemistry Extraction Schema",
    "version": "2.1"
  },
  "units_policy": {
    "temperature": "K",
    "pressure": "bar",
    "time": "min",
    "mass": "g",
    "volume": "mL",
    "amount": "mmol",
    "concentration": "M",
    "capacity": "mAh g-1",
    "strict": true
  },
  "source": {
    "title": "Binder-Free V2O5 Cathode for Greener Rechargeable Aluminum Battery",
    "doi": "10.1021/am508001h",
    "authors": [
      "Huali Wang",
      "Ying Bai",
      "Shi Chen",
      "Xiangyi Luo",
      "Chuan Wu",
      "Feng Wu",
      "Jun Lu",
      "Khalil Amine"
    ],
    "journal": "ACS Applied Materials & Interfaces",
    "year": 2015
  },
  "metadata": {
    "discipline": "chemistry",
    "type": "research-article",
    "tags": [
      "aluminum battery",
      "binder-free cathode",
      "V2O5",
      "ionic liquid electrolyte"
    ]
  },
  "targets": [
    {
      "target_id": "target_1",
      "compound_name": "Ni−V2O5 composite cathode",
      "molecular_formula": "",
      "intended_role": "cathode material",
      "prov": [
        "Figure 1a",
        "Main Text"
      ]
    },
    {
      "target_id": "target_2",
      "compound_name": "V2O5 nanowires",
      "molecular_formula": "V2O5",
      "intended_role": "comparison cathode material",
      "prov": [
        "Main Text"
      ]
    }
  ],
  "chemicals": [
    {
      "chemical_id": "chem_1",
      "name": "Nickel foam",
      "molecular_formula": "Ni",
      "ontology": {
        "role": "substrate",
        "category": "metal"
      },
      "amount": {
        "value": null,
        "unit": "g"
      },
      "notes": "current collector",
      "prov": [
        "Figure 1b",
        "Main Text"
      ]
    },
    {
      "chemical_id": "chem_2",
      "name": "Pervanadic acid solution (HVO4)",
      "molecular_formula": "HVO4",
      "ontology": {
        "role": "precursor",
        "category": "inorganic"
      },
      "amount": {
        "value": null,
        "unit": "mL"
      },
      "notes": "",
      "prov": [
        "Main Text"
      ]
    },
    {
      "chemical_id": "chem_3",
      "name": "Vanadium pentoxide",
      "molecular_formula": "V2O5",
      "ontology": {
        "role": "active material",
        "category": "inorganic"
      },
      "amount": {
        "value": null,
        "unit": "g"
      },
      "notes": "",
      "prov": [
        "Main Text"
      ]
    },
    {
      "chemical_id": "chem_4",
      "name": "Aluminum chloride",
      "molecular_formula": "AlCl3",
      "ontology": {
        "role": "electrolyte component",
        "category": "inorganic salt"
      },
      "amount": {
        "value": null,
        "unit": "mmol"
      },
      "notes": "part of ionic liquid electrolyte",
      "prov": [
        "Main Text"
      ]
    },
    {
      "chemical_id": "chem_5",
      "name": "1-butyl-3-methylimidazolium chloride",
      "molecular_formula": "C8H15N2Cl",
      "ontology": {
        "role": "ionic liquid cation source",
        "category": "organic salt"
      },
      "amount": {
        "value": null,
        "unit": "mmol"
      },
      "notes": "part of ionic liquid electrolyte",
      "prov": [
        "Main Text"
      ]
    },
    {
      "chemical_id": "chem_6",
      "name": "Polyvinylidene difluoride (PVDF)",
      "molecular_formula": "",
      "ontology": {
        "role": "binder",
        "category": "polymer"
      },
      "amount": {
        "value": null,
        "unit": "g"
      },
      "notes": "",
      "prov": [
        "Main Text"
      ]
    },
    {
      "chemical_id": "chem_7",
      "name": "Polytetrafluoroethylene (PTFE)",
      "molecular_formula": "",
      "ontology": {
        "role": "binder",
        "category": "polymer"
      },
      "amount": {
        "value": null,
        "unit": "g"
      },
      "notes": "",
      "prov": [
        "Main Text"
      ]
    },
    {
      "chemical_id": "chem_8",
      "name": "Super P carbon black",
      "molecular_formula": "",
      "ontology": {
        "role": "conductive additive",
        "category": "carbon material"
      },
      "amount": {
        "value": null,
        "unit": "g"
      },
      "notes": "",
      "prov": [
        "Main Text"
      ]
    },
    {
      "chemical_id": "chem_9",
      "name": "Hydrogen peroxide",
      "molecular_formula": "H2O2",
      "ontology": {
        "role": "reagent (byproduct explanation)",
        "category": "inorganic"
      },
      "amount": {
        "value": null,
        "unit": "mL"
      },
      "notes": "mentioned in NiO formation explanation",
      "prov": [
        "Main Text"
      ]
    },
    {
      "chemical_id": "chem_10",
      "name": "Water",
      "molecular_formula": "H2O",
      "ontology": {
        "role": "solvent",
        "category": "solvent"
      },
      "amount": {
        "value": null,
        "unit": "mL"
      },
      "notes": "mentioned in NiO formation explanation",
      "prov": [
        "Main Text"
      ]
    }
  ],
  "synthesis": {
    "steps": [
      {
        "step_id": "step_1",
        "description": "Immersion of nickel foam substrate in pervanadic acid (HVO4) solution.",
        "operations": [
          {
            "action": "immerse",
            "parameters": {
              "inputs": [
                "chem_1",
                "chem_2"
              ]
            },
            "duration": {
              "value": null,
              "unit": "min"
            },
            "temperature": {
              "value": null,
              "unit": "K"
            },
            "notes": ""
          }
        ],
        "conditions": {
          "atmosphere": "",
          "pressure": {
            "value": null,
            "unit": "bar"
          }
        },
        "prov": [
          "Main Text"
        ]
      },
      {
        "step_id": "step_2",
        "description": "Hydrothermal treatment in a PTFE-lined stainless steel reactor leading to decomposition of HVO4 and deposition of V2O5 on Ni foam, forming Ni−V2O5 composite.",
        "operations": [
          {
            "action": "hydrothermal_reaction",
            "parameters": {
              "inputs": [
                "chem_1",
                "chem_2"
              ]
            },
            "duration": {
              "value": null,
              "unit": "min"
            },
            "temperature": {
              "value": null,
              "unit": "K"
            },
            "notes": "one-step, in situ deposition"
          }
        ],
        "conditions": {
          "atmosphere": "",
          "pressure": {
            "value": null,
            "unit": "bar"
          }
        },
        "prov": [
          "Figure 1a",
          "Main Text"
        ]
      },
      {
        "step_id": "step_3",
        "description": "Preparation of comparison V2O5 nanowire electrode: mix V2O5 nanowires, Super P carbon black, and binder (PVDF or PTFE) in a mass ratio of 8:1:1 and coat on Ni foam current collector.",
        "operations": [
          {
            "action": "mix",
            "parameters": {
              "inputs": [
                "chem_3",
                "chem_8",
                "chem_6",
                "chem_7"
              ]
            },
            "duration": {
              "value": null,
              "unit": "min"
            },
            "temperature": {
              "value": null,
              "unit": "K"
            },
            "notes": "two variations depending on binder"
          },
          {
            "action": "coat",
            "parameters": {
              "inputs": [
                "chem_3"
              ]
            },
            "duration": {
              "value": null,
              "unit": "min"
            },
            "temperature": {
              "value": null,
              "unit": "K"
            },
            "notes": "coated on Ni foam"
          }
        ],
        "conditions": {
          "atmosphere": "",
          "pressure": {
            "value": null,
            "unit": "bar"
          }
        },
        "prov": [
          "Main Text"
        ]
      }
    ]
  },
  "workflow": {
    "timeline": [
      {
        "step_ref": "step_1",
        "description": "Immersion of Ni foam in pervanadic acid solution"
      },
      {
        "step_ref": "step_2",
        "description": "Hydrothermal deposition yielding Ni−V2O5 binder-free cathode"
      },
      {
        "step_ref": "step_3",
        "description": "Preparation of comparison V2O5 nanowire electrodes with binders"
      }
    ],
    "ambiguities": [
      {
        "issue": "Missing hydrothermal reaction parameters (temperature, pressure, time)",
        "excerpt": "This hydrothermal synthesis is adopted from Jayaprakash et al., with the difference that one piece of nickel foam substrate was added..."
      }
    ]
  },
  "characterization": [
    {
      "method": "SEM",
      "parameters": {},
      "results": [
        {
          "metric": "particle diameter",
          "value": 500,
          "unit": "nm"
        },
        {
          "metric": "coverage",
          "value": "uniform",
          "unit": ""
        }
      ],
      "interpretation": "V2O5 particles uniformly cover the Ni foam providing large surface area",
      "prov": [
        "Figure 1c"
      ]
    },
    {
      "method": "XRD",
      "parameters": {},
      "results": [
        {
          "metric": "phase identification",
          "value": "V2O5 (Pmmn, JCPDS 85-0601) with Ni substrate peaks and minor NiO",
          "unit": ""
        }
      ],
      "interpretation": "",
      "prov": [
        "Figure 2a"
      ]
    },
    {
      "method": "Galvanostatic charge–discharge",
      "parameters": {
        "potential_window": "2.5–0.02 V",
        "current_density": "44.2 mA g-1",
        "temperature": "room temperature"
      },
      "results": [
        {
          "metric": "initial discharge capacity (Ni−V2O5)",
          "value": 239,
          "unit": "mAh g-1"
        },
        {
          "metric": "initial discharge capacity (V2O5 nanowire, PVDF)",
          "value": 46,
          "unit": "mAh g-1"
        },
        {
          "metric": "initial discharge capacity (V2O5 nanowire, PTFE)",
          "value": 86.5,
          "unit": "mAh g-1"
        },
        {
          "metric": "discharge voltage plateau (Ni−V2O5)",
          "value": 0.6,
          "unit": "V"
        }
      ],
      "interpretation": "Binder-free cathode shows higher capacity and slightly higher voltage plateau due to reduced polarization",
      "prov": [
        "Figure 2b",
        "Figure 2c",
        "Figure 2d",
        "Main Text"
      ]
    }
  ],
  "analysis": {
    "methods": []
  },
  "final_outcomes": {
    "yield": {
      "value": null,
      "unit": "%"
    },
    "capacity": {
      "value": 239,
      "unit": "mAh g-1"
    },
    "cycle_life": null
  },
  "extraction_metadata": {
    "timestamp": "2023-11-23T13:49:00Z",
    "source_file": "",
    "processing_time": null
  }
}

File: src/data/extractions/Wang_et_al__-_2017_-_High-Performance_Aluminum-Ion_Battery_with_CuS_C_M_reactions.json
{
  "schema": {
    "name": "Universal Chemistry Extraction Schema",
    "version": "2.1"
  },
  "units_policy": {
    "temperature": "K",
    "pressure": "bar",
    "time": "min",
    "mass": "g",
    "volume": "mL",
    "amount": "mmol",
    "concentration": "M",
    "capacity": "mAh g-1",
    "strict": true
  },
  "source": {
    "title": "High-Performance Aluminum-Ion Battery with CuS@C Microsphere Composite Cathode",
    "doi": "10.1021/acsnano.6b06446",
    "authors": ["Shuai Wang", "Shuqiang Jiao", "Junxiang Wang", "Hao-Sen Chen", "Donghua Tian", "Haiping Lei", "Dai-Ning Fang"],
    "journal": "ACS Nano",
    "year": 2017
  },
  "metadata": {
    "discipline": "chemistry",
    "type": "research article",
    "tags": ["Aluminum-ion battery", "CuS microspheres", "solvothermal synthesis", "ionic liquid electrolyte"]
  },
  "targets": [
    {
      "target_id": "target_1",
      "compound_name": "CuS microspheres",
      "molecular_formula": "CuS",
      "intended_role": "cathode material",
      "prov": ["Experimental Section, Preparation of 3D Nanostructured CuS Microspheres"]
    },
    {
      "target_id": "target_2",
      "compound_name": "CuS@C microsphere composite electrode",
      "molecular_formula": "",
      "intended_role": "electrode",
      "prov": ["Electrochemical Measurements section"]
    },
    {
      "target_id": "target_3",
      "compound_name": "AlCl3/[EMIm]Cl ionic liquid",
      "molecular_formula": "",
      "intended_role": "electrolyte",
      "prov": ["Preparation of Ionic Liquid Electrolyte"]
    }
  ],
  "chemicals": [
    {
      "chemical_id": "chem_1",
      "name": "Copper(II) chloride dihydrate",
      "molecular_formula": "CuCl2·2H2O",
      "ontology": {
        "role": "reactant",
        "category": "inorganic"
      },
      "amount": {
        "value": 1.0,
        "unit": "g"
      },
      "notes": "",
      "prov": ["Experimental Section"]
    },
    {
      "chemical_id": "chem_2",
      "name": "Thiourea",
      "molecular_formula": "(NH2)2CS",
      "ontology": {
        "role": "reactant",
        "category": "organic"
      },
      "amount": {
        "value": 1.8,
        "unit": "g"
      },
      "notes": "",
      "prov": ["Experimental Section"]
    },
    {
      "chemical_id": "chem_3",
      "name": "Ethylene glycol",
      "molecular_formula": "C2H6O2",
      "ontology": {
        "role": "solvent",
        "category": "solvent"
      },
      "amount": {
        "value": 80,
        "unit": "mL"
      },
      "notes": "40 mL in each of two separate beakers",
      "prov": ["Experimental Section"]
    },
    {
      "chemical_id": "chem_4",
      "name": "Deionized water",
      "molecular_formula": "H2O",
      "ontology": {
        "role": "washing solvent",
        "category": "solvent"
      },
      "amount": {
        "value": null,
        "unit": ""
      },
      "notes": "used for washing precipitate",
      "prov": ["Experimental Section"]
    },
    {
      "chemical_id": "chem_5",
      "name": "Absolute alcohol",
      "molecular_formula": "C2H5OH",
      "ontology": {
        "role": "washing solvent",
        "category": "solvent"
      },
      "amount": {
        "value": null,
        "unit": ""
      },
      "notes": "used for washing precipitate",
      "prov": ["Experimental Section"]
    },
    {
      "chemical_id": "chem_6",
      "name": "Acetylene black",
      "molecular_formula": "",
      "ontology": {
        "role": "conductive additive",
        "category": "carbon"
      },
      "amount": {
        "value": null,
        "unit": ""
      },
      "notes": "30 wt % in electrode slurry",
      "prov": ["Electrochemical Measurements"]
    },
    {
      "chemical_id": "chem_7",
      "name": "Polyvinylidene difluoride",
      "molecular_formula": "PVDF",
      "ontology": {
        "role": "binder",
        "category": "polymer"
      },
      "amount": {
        "value": null,
        "unit": ""
      },
      "notes": "10 wt % in electrode slurry",
      "prov": ["Electrochemical Measurements"]
    },
    {
      "chemical_id": "chem_8",
      "name": "N-methyl-2-pyrrolidinone",
      "molecular_formula": "C5H9NO",
      "ontology": {
        "role": "solvent",
        "category": "solvent"
      },
      "amount": {
        "value": null,
        "unit": ""
      },
      "notes": "solvent for slurry preparation",
      "prov": ["Electrochemical Measurements"]
    },
    {
      "chemical_id": "chem_9",
      "name": "Aluminum chloride (anhydrous)",
      "molecular_formula": "AlCl3",
      "ontology": {
        "role": "electrolyte component",
        "category": "inorganic"
      },
      "amount": {
        "value": null,
        "unit": ""
      },
      "notes": "mixed with [EMIm]Cl, molar ratio 1.3:1",
      "prov": ["Preparation of Ionic Liquid Electrolyte"]
    },
    {
      "chemical_id": "chem_10",
      "name": "1-ethyl-3-methylimidazolium chloride",
      "molecular_formula": "[EMIm]Cl",
      "ontology": {
        "role": "electrolyte component",
        "category": "ionic liquid"
      },
      "amount": {
        "value": null,
        "unit": ""
      },
      "notes": "mixed with AlCl3, molar ratio 1.3:1",
      "prov": ["Preparation of Ionic Liquid Electrolyte"]
    }
  ],
  "synthesis": {
    "steps": [
      {
        "step_id": "step_1",
        "description": "Dissolution of copper(II) chloride dihydrate in ethylene glycol",
        "operations": [
          {
            "action": "dissolve",
            "parameters": {
              "inputs": ["chem_1", "chem_3"]
            },
            "temperature": {
              "value": 393.15,
              "unit": "K"
            },
            "duration": {
              "value": null,
              "unit": ""
            },
            "notes": "Stirring and heating in beaker"
          }
        ],
        "conditions": {
          "atmosphere": "",
          "pressure": {
            "value": null,
            "unit": ""
          }
        },
        "prov": ["Experimental Section"]
      },
      {
        "step_id": "step_2",
        "description": "Preparation of thiourea solution",
        "operations": [
          {
            "action": "dissolve",
            "parameters": {
              "inputs": ["chem_2", "chem_3"]
            },
            "temperature": {
              "value": 298,
              "unit": "K"
            },
            "duration": {
              "value": null,
              "unit": ""
            },
            "notes": "Stirring in separate beaker"
          }
        ],
        "conditions": {
          "atmosphere": "",
          "pressure": {
            "value": null,
            "unit": ""
          }
        },
        "prov": ["Experimental Section"]
      },
      {
        "step_id": "step_3",
        "description": "Mixing of precursor solutions",
        "operations": [
          {
            "action": "mix",
            "parameters": {
              "inputs": ["step_1", "step_2"]
            },
            "temperature": {
              "value": 298,
              "unit": "K"
            },
            "duration": {
              "value": 30,
              "unit": "min"
            },
            "notes": "Continuous stirring"
          }
        ],
        "conditions": {
          "atmosphere": "",
          "pressure": {
            "value": null,
            "unit": ""
          }
        },
        "prov": ["Experimental Section"]
      },
      {
        "step_id": "step_4",
        "description": "Solvothermal treatment to form CuS microspheres",
        "operations": [
          {
            "action": "heat",
            "parameters": {
              "inputs": ["step_3"]
            },
            "temperature": {
              "value": 413.15,
              "unit": "K"
            },
            "duration": {
              "value": 90,
              "unit": "min"
            },
            "notes": "100 mL Teflon-lined autoclave, then natural cooling"
          }
        ],
        "conditions": {
          "atmosphere": "",
          "pressure": {
            "value": null,
            "unit": ""
          }
        },
        "prov": ["Experimental Section"]
      },
      {
        "step_id": "step_5",
        "description": "Washing and collection of precipitate",
        "operations": [
          {
            "action": "wash",
            "parameters": {
              "inputs": ["step_4", "chem_4", "chem_5"]
            },
            "notes": "Several washes, followed by centrifugation"
          }
        ],
        "conditions": {
          "atmosphere": "",
          "pressure": {
            "value": null,
            "unit": ""
          }
        },
        "prov": ["Experimental Section"]
      },
      {
        "step_id": "step_6",
        "description": "Drying to obtain CuS microspheres",
        "operations": [
          {
            "action": "dry",
            "parameters": {
              "inputs": ["step_5"]
            },
            "temperature": {
              "value": 333.15,
              "unit": "K"
            },
            "duration": {
              "value": 360,
              "unit": "min"
            },
            "notes": "Oven drying"
          }
        ],
        "conditions": {
          "atmosphere": "",
          "pressure": {
            "value": null,
            "unit": ""
          }
        },
        "prov": ["Experimental Section"]
      },
      {
        "step_id": "step_7",
        "description": "Preparation of electrode slurry",
        "operations": [
          {
            "action": "mix",
            "parameters": {
              "inputs": ["target_1", "chem_6", "chem_7", "chem_8"]
            },
            "notes": "Weight ratio 60:30:10 (CuS:acetylene black:PVDF)"
          }
        ],
        "conditions": {
          "atmosphere": "",
          "pressure": {
            "value": null,
            "unit": ""
          }
        },
        "prov": ["Electrochemical Measurements"]
      },
      {
        "step_id": "step_8",
        "description": "Casting and drying of electrode on Ta foil",
        "operations": [
          {
            "action": "cast",
            "parameters": {
              "inputs": ["step_7"]
            },
            "notes": "Cast onto tantalum foil current collector"
          },
          {
            "action": "dry",
            "parameters": {
              "inputs": ["step_7"]
            },
            "temperature": {
              "value": 333.15,
              "unit": "K"
            },
            "duration": {
              "value": 720,
              "unit": "min"
            },
            "notes": "Removal of residual solvent"
          }
        ],
        "conditions": {
          "atmosphere": "",
          "pressure": {
            "value": null,
            "unit": ""
          }
        },
        "prov": ["Electrochemical Measurements"]
      },
      {
        "step_id": "step_9",
        "description": "Preparation of AlCl3/[EMIm]Cl ionic liquid electrolyte",
        "operations": [
          {
            "action": "mix",
            "parameters": {
              "inputs": ["chem_9", "chem_10"]
            },
            "temperature": {
              "value": 298,
              "unit": "K"
            },
            "duration": {
              "value": 30,
              "unit": "min"
            },
            "notes": "Molar ratio 1.3:1, stirred in argon glovebox (<0.1 ppm O2/H2O), then stood 720 min"
          }
        ],
        "conditions": {
          "atmosphere": "argon (<0.1 ppm O2, <0.1 ppm H2O)",
          "pressure": {
            "value": null,
            "unit": ""
          }
        },
        "prov": ["Preparation of Ionic Liquid Electrolyte"]
      }
    ]
  },
  "workflow": {
    "timeline": [
      {
        "step_ref": "step_1",
        "description": "CuCl2·2H2O dissolved in ethylene glycol at 120 °C"
      },
      {
        "step_ref": "step_2",
        "description": "Thiourea dissolved in ethylene glycol"
      },
      {
        "step_ref": "step_3",
        "description": "Solutions mixed and stirred 30 min"
      },
      {
        "step_ref": "step_4",
        "description": "Solvothermal reaction at 140 °C for 90 min"
      },
      {
        "step_ref": "step_5",
        "description": "Washing and centrifugation"
      },
      {
        "step_ref": "step_6",
        "description": "Drying at 60 °C to obtain CuS microspheres"
      },
      {
        "step_ref": "step_7",
        "description": "Preparation of electrode slurry (CuS, acetylene black, PVDF in NMP)"
      },
      {
        "step_ref": "step_8",
        "description": "Casting on Ta foil and drying at 60 °C"
      },
      {
        "step_ref": "step_9",
        "description": "Formation of AlCl3/[EMIm]Cl ionic liquid electrolyte"
      }
    ],
    "ambiguities": []
  },
  "characterization": [
    {
      "method": "XRD",
      "parameters": {},
      "results": [
        {
          "metric": "phase",
          "value": "hexagonal CuS (P63/mmc), a = 3.802 Å, c = 16.43 Å",
          "unit": ""
        }
      ],
      "interpretation": "High crystallinity and phase purity of CuS",
      "prov": ["Figure 1a"]
    },
    {
      "method": "Raman spectroscopy",
      "parameters": {},
      "results": [
        {
          "metric": "peak position",
          "value": 473.6,
          "unit": "cm-1"
        }
      ],
      "interpretation": "Characteristic CuS lattice vibration",
      "prov": ["Figure 1b"]
    },
    {
      "method": "SEM/TEM",
      "parameters": {},
      "results": [
        {
          "metric": "microsphere diameter",
          "value": null,
          "unit": "μm"
        },
        {
          "metric": "nanoplate thickness",
          "value": 13,
          "unit": "nm"
        }
      ],
      "interpretation": "3D hierarchical microsphere composed of nanoplates",
      "prov": ["Figure 2"]
    },
    {
      "method": "XPS",
      "parameters": {},
      "results": [
        {
          "metric": "Cu 2p3/2 binding energy",
          "value": 932.5,
          "unit": "eV"
        }
      ],
      "interpretation": "Presence of Cu2+ in pristine CuS; changes after cycling",
      "prov": ["Figure S1c", "Figure 5a,c"]
    },
    {
      "method": "Electrochemical testing (galvanostatic)",
      "parameters": {
        "current_density": "20 mA g-1",
        "voltage_range": "0.1–2.0 V vs Al/AlCl4-"
      },
      "results": [
        {
          "metric": "specific capacity after 100 cycles",
          "value": 90,
          "unit": "mAh g-1"
        },
        {
          "metric": "average discharge voltage",
          "value": 1.0,
          "unit": "V"
        }
      ],
      "interpretation": "Good cyclability and Coulombic efficiency (~100%)",
      "prov": ["Figure 3c"]
    },
    {
      "method": "EIS",
      "parameters": {},
      "results": [
        {
          "metric": "charge-transfer resistance (initial)",
          "value": 5,
          "unit": "ohm"
        },
        {
          "metric": "charge-transfer resistance (after 100 cycles)",
          "value": 10,
          "unit": "ohm"
        }
      ],
      "interpretation": "Slight increase attributed to SEI growth",
      "prov": ["Figure 6a"]
    }
  ],
  "analysis": {
    "methods": [
      {
        "method_name": "Theoretical capacity calculation",
        "results": [
          {
            "equation": "nF/M / 3.6",
            "value": 280.3,
            "unit": "mAh g-1"
          }
        ]
      }
    ]
  },
  "final_outcomes": {
    "yield": {
      "value": null,
      "unit": "%"
    },
    "capacity": {
      "value": 90,
      "unit": "mAh g-1"
    },
    "cycle_life": 100
  },
  "extraction_metadata": {
    "timestamp": "2023-10-02T00:00:00Z",
    "source_file": "provided_text_chunk",
    "processing_time": null
  }
}

File: src/data/extractions/Wang_et_al__-_2018_-_Universal_Soldering_of_Lithium_and_Sodium_Alloys_o_reactions.json
{
  "schema": {
    "name": "Universal Chemistry Extraction Schema",
    "version": "2.1"
  },
  "units_policy": {
    "temperature": "K",
    "pressure": "bar",
    "time": "min",
    "mass": "g",
    "volume": "mL",
    "amount": "mmol",
    "concentration": "M",
    "capacity": "mAh g-1",
    "strict": true
  },
  "source": {
    "title": "Universal Soldering of Lithium and Sodium Alloys on Various Substrates for Batteries",
    "doi": "10.1002/aenm.201701963",
    "authors": [
      "Chengwei Wang",
      "Hua Xie",
      "Lei Zhang",
      "Yunhui Gong",
      "Glenn Pastel",
      "Jiaqi Dai",
      "Boyang Liu",
      "Eric D. Wachsman",
      "Liangbing Hu"
    ],
    "journal": "Advanced Energy Materials",
    "year": 2018
  },
  "metadata": {
    "discipline": "chemistry",
    "type": "research-article",
    "tags": ["solid-state electrolyte", "lithium alloy soldering", "garnet SSE"]
  },
  "targets": [
    {
      "target_id": "target_1",
      "compound_name": "Li6.75La2.75Ca0.25Zr1.75Nb0.25O12 (garnet SSE)",
      "molecular_formula": "Li6.75La2.75Ca0.25Zr1.75Nb0.25O12",
      "intended_role": "solid-state electrolyte",
      "prov": ["Page 6, Experimental Section"]
    },
    {
      "target_id": "target_2",
      "compound_name": "Li–Sn alloy (30–50 wt% Sn)",
      "molecular_formula": "",
      "intended_role": "anode coating",
      "prov": ["Page 6, Experimental Section"]
    }
  ],
  "chemicals": [
    {
      "chemical_id": "chem_1",
      "name": "Lithium hydroxide monohydrate",
      "molecular_formula": "LiOH·H2O",
      "ontology": {
        "role": "reactant",
        "category": "inorganic"
      },
      "amount": {
        "value": null,
        "unit": "g"
      },
      "notes": "Stoichiometric amount + 10 wt% excess",
      "prov": ["Page 6, Experimental Section"]
    },
    {
      "chemical_id": "chem_2",
      "name": "Lanthanum oxide",
      "molecular_formula": "La2O3",
      "ontology": {
        "role": "reactant",
        "category": "inorganic"
      },
      "amount": {
        "value": null,
        "unit": "g"
      },
      "notes": "Stoichiometric",
      "prov": ["Page 6, Experimental Section"]
    },
    {
      "chemical_id": "chem_3",
      "name": "Calcium carbonate",
      "molecular_formula": "CaCO3",
      "ontology": {
        "role": "reactant",
        "category": "inorganic"
      },
      "amount": {
        "value": null,
        "unit": "g"
      },
      "notes": "Stoichiometric",
      "prov": ["Page 6, Experimental Section"]
    },
    {
      "chemical_id": "chem_4",
      "name": "Zirconium dioxide",
      "molecular_formula": "ZrO2",
      "ontology": {
        "role": "reactant",
        "category": "inorganic"
      },
      "amount": {
        "value": null,
        "unit": "g"
      },
      "notes": "Stoichiometric",
      "prov": ["Page 6, Experimental Section"]
    },
    {
      "chemical_id": "chem_5",
      "name": "Niobium pentoxide",
      "molecular_formula": "Nb2O5",
      "ontology": {
        "role": "reactant",
        "category": "inorganic"
      },
      "amount": {
        "value": null,
        "unit": "g"
      },
      "notes": "Stoichiometric",
      "prov": ["Page 6, Experimental Section"]
    },
    {
      "chemical_id": "chem_6",
      "name": "Isopropanol",
      "molecular_formula": "C3H8O",
      "ontology": {
        "role": "solvent",
        "category": "organic solvent"
      },
      "amount": {
        "value": null,
        "unit": "mL"
      },
      "notes": "",
      "prov": ["Page 6, Experimental Section"]
    },
    {
      "chemical_id": "chem_7",
      "name": "Lithium metal",
      "molecular_formula": "Li",
      "ontology": {
        "role": "alloy_component",
        "category": "inorganic"
      },
      "amount": {
        "value": null,
        "unit": "g"
      },
      "notes": "",
      "prov": ["Throughout text"]
    },
    {
      "chemical_id": "chem_8",
      "name": "Tin",
      "molecular_formula": "Sn",
      "ontology": {
        "role": "alloy_element",
        "category": "inorganic"
      },
      "amount": {
        "value": null,
        "unit": "g"
      },
      "notes": "20–50 wt% in alloy",
      "prov": ["Pages 2–3, 6"]
    },
    {
      "chemical_id": "chem_9",
      "name": "Zinc",
      "molecular_formula": "Zn",
      "ontology": {
        "role": "alloy_element",
        "category": "inorganic"
      },
      "amount": {
        "value": null,
        "unit": "g"
      },
      "notes": "",
      "prov": ["Page 5"]
    },
    {
      "chemical_id": "chem_10",
      "name": "Silicon",
      "molecular_formula": "Si",
      "ontology": {
        "role": "alloy_element",
        "category": "inorganic"
      },
      "amount": {
        "value": null,
        "unit": "g"
      },
      "notes": "",
      "prov": ["Page 5"]
    },
    {
      "chemical_id": "chem_11",
      "name": "Aluminum",
      "molecular_formula": "Al",
      "ontology": {
        "role": "alloy_element",
        "category": "inorganic"
      },
      "amount": {
        "value": null,
        "unit": "g"
      },
      "notes": "",
      "prov": ["Page 5"]
    },
    {
      "chemical_id": "chem_12",
      "name": "Sodium metal",
      "molecular_formula": "Na",
      "ontology": {
        "role": "alloy_component",
        "category": "inorganic"
      },
      "amount": {
        "value": null,
        "unit": "g"
      },
      "notes": "",
      "prov": ["Page 5"]
    },
    {
      "chemical_id": "chem_13",
      "name": "Alumina substrate",
      "molecular_formula": "Al2O3",
      "ontology": {
        "role": "substrate",
        "category": "ceramic"
      },
      "amount": {
        "value": null,
        "unit": ""
      },
      "notes": "",
      "prov": ["Pages 2,5"]
    },
    {
      "chemical_id": "chem_14",
      "name": "Titanium foil",
      "molecular_formula": "Ti",
      "ontology": {
        "role": "substrate",
        "category": "metal"
      },
      "amount": {
        "value": null,
        "unit": ""
      },
      "notes": "",
      "prov": ["Page 5"]
    },
    {
      "chemical_id": "chem_15",
      "name": "Kapton film",
      "molecular_formula": "",
      "ontology": {
        "role": "substrate",
        "category": "polymer"
      },
      "amount": {
        "value": null,
        "unit": ""
      },
      "notes": "",
      "prov": ["Page 5"]
    },
    {
      "chemical_id": "chem_16",
      "name": "Gold paste",
      "molecular_formula": "Au",
      "ontology": {
        "role": "electrode_material",
        "category": "metal"
      },
      "amount": {
        "value": null,
        "unit": ""
      },
      "notes": "",
      "prov": ["Page 3"]
    },
    {
      "chemical_id": "chem_17",
      "name": "Stainless steel spacers",
      "molecular_formula": "",
      "ontology": {
        "role": "cell_component",
        "category": "metal"
      },
      "amount": {
        "value": null,
        "unit": ""
      },
      "notes": "",
      "prov": ["Page 6"]
    }
  ],
  "synthesis": {
    "steps": [
      {
        "step_id": "step_1",
        "description": "Ball milling of stoichiometric precursors in isopropanol",
        "operations": [
          {
            "action": "ball_mill",
            "parameters": {
              "inputs": ["chem_1", "chem_2", "chem_3", "chem_4", "chem_5", "chem_6"]
            },
            "duration": {
              "value": 1440,
              "unit": "min"
            },
            "temperature": {
              "value": null,
              "unit": "K"
            },
            "notes": ""
          }
        ],
        "conditions": {
          "atmosphere": "",
          "pressure": {
            "value": null,
            "unit": "bar"
          }
        },
        "prov": ["Page 6, Experimental Section"]
      },
      {
        "step_id": "step_2",
        "description": "Drying of milled slurry",
        "operations": [
          {
            "action": "dry",
            "parameters": {
              "inputs": []
            },
            "duration": {
              "value": null,
              "unit": "min"
            },
            "temperature": {
              "value": null,
              "unit": "K"
            },
            "notes": ""
          }
        ],
        "conditions": {
          "atmosphere": "",
          "pressure": {
            "value": null,
            "unit": "bar"
          }
        },
        "prov": ["Page 6, Experimental Section"]
      },
      {
        "step_id": "step_3",
        "description": "Pressing dried powders into pellets",
        "operations": [
          {
            "action": "press",
            "parameters": {
              "pressure": {
                "value": null,
                "unit": "bar"
              },
              "inputs": []
            },
            "duration": {
              "value": null,
              "unit": "min"
            },
            "temperature": {
              "value": null,
              "unit": "K"
            },
            "notes": ""
          }
        ],
        "conditions": {
          "atmosphere": "",
          "pressure": {
            "value": null,
            "unit": "bar"
          }
        },
        "prov": ["Page 6, Experimental Section"]
      },
      {
        "step_id": "step_4",
        "description": "Calcination of pressed pellets",
        "operations": [
          {
            "action": "calcine",
            "parameters": {
              "inputs": []
            },
            "duration": {
              "value": 600,
              "unit": "min"
            },
            "temperature": {
              "value": 1173,
              "unit": "K"
            },
            "notes": "900 °C converted to 1173 K"
          }
        ],
        "conditions": {
          "atmosphere": "",
          "pressure": {
            "value": null,
            "unit": "bar"
          }
        },
        "prov": ["Page 6, Experimental Section"]
      },
      {
        "step_id": "step_5",
        "description": "Break down and second ball milling in isopropanol",
        "operations": [
          {
            "action": "ball_mill",
            "parameters": {
              "inputs": ["chem_6"]
            },
            "duration": {
              "value": 2880,
              "unit": "min"
            },
            "temperature": {
              "value": null,
              "unit": "K"
            },
            "notes": ""
          }
        ],
        "conditions": {
          "atmosphere": "",
          "pressure": {
            "value": null,
            "unit": "bar"
          }
        },
        "prov": ["Page 6, Experimental Section"]
      },
      {
        "step_id": "step_6",
        "description": "Dry milled powders",
        "operations": [
          {
            "action": "dry",
            "parameters": {},
            "duration": {
              "value": null,
              "unit": "min"
            },
            "temperature": {
              "value": null,
              "unit": "K"
            },
            "notes": ""
          }
        ],
        "conditions": {
          "atmosphere": "",
          "pressure": {
            "value": null,
            "unit": "bar"
          }
        },
        "prov": ["Page 6, Experimental Section"]
      },
      {
        "step_id": "step_7",
        "description": "Press into 12.54 mm diameter pellets at 500 MPa",
        "operations": [
          {
            "action": "press",
            "parameters": {
              "pressure": {
                "value": 500,
                "unit": "bar"
              }
            },
            "duration": {
              "value": null,
              "unit": "min"
            },
            "temperature": {
              "value": null,
              "unit": "K"
            },
            "notes": "500 MPa ≈ 500 bar (unit policy)"
          }
        ],
        "conditions": {
          "atmosphere": "",
          "pressure": {
            "value": 500,
            "unit": "bar"
          }
        },
        "prov": ["Page 6, Experimental Section"]
      },
      {
        "step_id": "step_8",
        "description": "Sintering of pellets embedded in mother powder",
        "operations": [
          {
            "action": "sinter",
            "parameters": {},
            "duration": {
              "value": 720,
              "unit": "min"
            },
            "temperature": {
              "value": 1323,
              "unit": "K"
            },
            "notes": "1050 °C converted to 1323 K"
          }
        ],
        "conditions": {
          "atmosphere": "",
          "pressure": {
            "value": null,
            "unit": "bar"
          }
        },
        "prov": ["Page 6, Experimental Section"]
      },
      {
        "step_id": "step_9",
        "description": "Mechanical polishing of garnet pellets to 500 µm",
        "operations": [
          {
            "action": "polish",
            "parameters": {
              "inputs": []
            },
            "duration": {
              "value": null,
              "unit": "min"
            },
            "temperature": {
              "value": null,
              "unit": "K"
            },
            "notes": "Final thickness 500 µm"
          }
        ],
        "conditions": {
          "atmosphere": "",
          "pressure": {
            "value": null,
            "unit": "bar"
          }
        },
        "prov": ["Page 6, Experimental Section"]
      },
      {
        "step_id": "step_10",
        "description": "Preparation of Li–Sn alloy on hot plate",
        "operations": [
          {
            "action": "melt_and_mix",
            "parameters": {
              "inputs": ["chem_7", "chem_8"]
            },
            "duration": {
              "value": null,
              "unit": "min"
            },
            "temperature": {
              "value": 523,
              "unit": "K"
            },
            "notes": "≈250 °C converted to 523 K"
          }
        ],
        "conditions": {
          "atmosphere": "argon-filled glovebox",
          "pressure": {
            "value": null,
            "unit": "bar"
          }
        },
        "prov": ["Page 6, Experimental Section"]
      },
      {
        "step_id": "step_11",
        "description": "Soldering Li–Sn alloy onto polished garnet pellets",
        "operations": [
          {
            "action": "coat",
            "parameters": {
              "inputs": ["target_2", "target_1"]
            },
            "duration": {
              "value": 0.17,
              "unit": "min"
            },
            "temperature": {
              "value": 523,
              "unit": "K"
            },
            "notes": "10 s coating time"
          }
        ],
        "conditions": {
          "atmosphere": "argon-filled glovebox",
          "pressure": {
            "value": null,
            "unit": "bar"
          }
        },
        "prov": ["Pages 2–3, 6"]
      }
    ]
  },
  "workflow": {
    "timeline": [
      {
        "step_ref": "step_1",
        "description": "Initial ball milling of all oxide and carbonate precursors in isopropanol for 24 h"
      },
      {
        "step_ref": "step_4",
        "description": "Calcination of pressed pellets at 1173 K for 10 h"
      },
      {
        "step_ref": "step_8",
        "description": "Final sintering at 1323 K for 12 h to form cubic garnet SSE"
      },
      {
        "step_ref": "step_10",
        "description": "Formation of Li–Sn alloy by melting Li and Sn at 523 K"
      },
      {
        "step_ref": "step_11",
        "description": "Quick soldering of molten Li–Sn alloy onto polished garnet pellets within 10 s"
      }
    ],
    "ambiguities": [
      {
        "issue": "Exact stoichiometric masses of precursors not provided",
        "excerpt": "Stoichiometric amounts of LiOH H2O, La2O3, CaCO3, ZrO2, and Nb2O5 were thoroughly ball-milled..."
      },
      {
        "issue": "Duration of alloy melting/mixing not specified",
        "excerpt": "different weight percentages of alloy elements (Sn, Zn, Si, Al) were mixed with the molten Li"
      }
    ]
  },
  "characterization": [
    {
      "method": "SEM",
      "parameters": {
        "voltage": "10 kV"
      },
      "results": [
        {
          "metric": "interface morphology",
          "value": "tight and conformal contact",
          "unit": ""
        }
      ],
      "interpretation": "",
      "prov": ["Pages 2–3, Figure 2c,d"]
    },
    {
      "method": "EIS",
      "parameters": {
        "AC amplitude": "20 mV",
        "frequency_range": "100 mHz–1 MHz"
      },
      "results": [
        {
          "metric": "interfacial resistance",
          "value": 7,
          "unit": "Ω cm2"
        }
      ],
      "interpretation": "Significantly improved interface vs pure Li",
      "prov": ["Page 3, Figure 3a"]
    },
    {
      "method": "XRD",
      "parameters": {},
      "results": [
        {
          "metric": "phases identified",
          "value": "Li metal and Li22Sn5 (for Li–Sn alloy), LiZn, Li22Si5",
          "unit": ""
        }
      ],
      "interpretation": "Binary alloy phases present improve wettability",
      "prov": ["Page 5, Figure 5a"]
    }
  ],
  "analysis": {
    "methods": []
  },
  "final_outcomes": {
    "yield": {
      "value": null,
      "unit": "%"
    },
    "capacity": {
      "value": null,
      "unit": "mAh g-1"
    },
    "cycle_life": null
  },
  "extraction_metadata": {
    "timestamp": "2023-10-05T00:00:00Z",
    "source_file": "provided_text",
    "processing_time": null
  }
}
