Repository: meomeolucifr/BattSynth

# BattSynth: LLM-Extracted Chemical Synthesis Dataset for Battery Materials

A large-scale dataset of chemical synthesis procedures extracted from 605 battery material research papers using GPT-o3, with multi-metric quality assurance and human-in-the-loop verification.

## Dataset Overview

| Metric | Count |
|--------|-------|
| Total papers | 605 |
| Target compounds | 1,537 |
| Unique chemicals | 1,663 |
| Synthesis steps | 1,872 |
| Synthesis operations | 2,880 |
| Characterization entries | 2,048 |
| Characterization results | 4,086 |

File: src/data/extractions/Wang_et_al__-_2019_-_Development_of_solid-state_electrolytes_for_sodium_reactions.json
{
  "schema": {
    "name": "Universal Chemistry Extraction Schema",
    "version": "2.1"
  },
  "units_policy": {
    "temperature": "K",
    "pressure": "bar",
    "time": "min",
    "mass": "g",
    "volume": "mL",
    "amount": "mmol",
    "concentration": "M",
    "capacity": "mAh g-1",
    "strict": true
  },
  "source": {
    "title": "Development of solid-state electrolytes for sodium-ion battery –A short review",
    "doi": "10.1016/j.nanoms.2019.02.007",
    "authors": [
      "Yumei Wang",
      "Shufeng Song",
      "Chaohe Xu",
      "Ning Hu",
      "Janina Molenda",
      "Li Lu"
    ],
    "journal": "Nano Materials Science",
    "year": 2019
  },
  "metadata": {
    "discipline": "chemistry",
    "type": "review_article",
    "tags": [
      "solid-state electrolyte",
      "sodium-ion battery"
    ]
  },
  "targets": [
    {
      "target_id": "target_1",
      "compound_name": "cubic Na3PS4 electrolyte",
      "molecular_formula": "Na3PS4",
      "intended_role": "solid electrolyte",
      "prov": [
        "Page 92"
      ]
    },
    {
      "target_id": "target_2",
      "compound_name": "Na3PS4 glass-ceramic electrolyte",
      "molecular_formula": "Na3PS4",
      "intended_role": "solid electrolyte",
      "prov": [
        "Page 92"
      ]
    },
    {
      "target_id": "target_3",
      "compound_name": "Na3SbS4 electrolyte",
      "molecular_formula": "Na3SbS4",
      "intended_role": "solid electrolyte",
      "prov": [
        "Page 93"
      ]
    },
    {
      "target_id": "target_4",
      "compound_name": "NZSP (Na3Zr2Si2PO12)",
      "molecular_formula": "Na3Zr2Si2PO12",
      "intended_role": "solid electrolyte",
      "prov": [
        "Page 95"
      ]
    }
  ],
  "chemicals": [],
  "synthesis": {
    "steps": []
  },
  "workflow": {
    "timeline": [],
    "ambiguities": [
      {
        "issue": "Tilde (~) and special font (‘/C04’) used to denote orders of magnitude; exact numeric value assumed as 1×10^-4 S/cm for “~10/C04 S/cm”.",
        "excerpt": "cubic Na3PS4 ... (~10/C04S/cm)"
      },
      {
        "issue": "Range given for activation energy without individual point values.",
        "excerpt": "activation energy for hopping (19–27 kJ/mol)"
      }
    ]
  },
  "characterization": [
    {
      "method": "Ionic conductivity measurement",
      "parameters": {
        "temperature": {
          "value": 298,
          "unit": "K"
        }
      },
      "results": [
        {
          "metric": "ionic conductivity",
          "value": 1e-4,
          "unit": "S cm-1",
          "sample_id": "target_1"
        }
      ],
      "interpretation": "Room-temperature conductivity for cubic Na3PS4.",
      "prov": [
        "Page 92"
      ]
    },
    {
      "method": "Ionic conductivity measurement",
      "parameters": {
        "temperature": {
          "value": 298,
          "unit": "K"
        }
      },
      "results": [
        {
          "metric": "ionic conductivity",
          "value": 3.3e-4,
          "unit": "S cm-1",
          "sample_id": "target_2"
        }
      ],
      "interpretation": "Mid-range of 2.0–4.6×10^-4 S cm-1 reported for Na3PS4 glass-ceramic.",
      "prov": [
        "Page 92"
      ]
    },
    {
      "method": "Ionic conductivity measurement",
      "parameters": {
        "temperature": {
          "value": 298,
          "unit": "K"
        }
      },
      "results": [
        {
          "metric": "ionic conductivity",
          "value": 3e-3,
          "unit": "S cm-1",
          "sample_id": "target_3"
        }
      ],
      "interpretation": "Highest reported value for tetragonal Na3SbS4.",
      "prov": [
        "Page 93"
      ]
    },
    {
      "method": "Ionic conductivity measurement",
      "parameters": {
        "temperature": {
          "value": 298,
          "unit": "K"
        }
      },
      "results": [
        {
          "metric": "ionic conductivity",
          "value": 6.7e-4,
          "unit": "S cm-1",
          "sample_id": "target_4"
        }
      ],
      "interpretation": "Benchmark conductivity for NZSP.",
      "prov": [
        "Page 95"
      ]
    }
  ],
  "analysis": {
    "methods": [
      {
        "method_name": "Activation energy determination (Arrhenius)",
        "results": [
          {
            "equation": "Arrhenius fit to σ(T)",
            "value": 19,
            "unit": "kJ mol-1",
            "sample_id": "target_2"
          },
          {
            "equation": "Arrhenius fit to σ(T)",
            "value": 27,
            "unit": "kJ mol-1",
            "sample_id": "target_2"
          }
        ],
        "prov": [
          "Page 92"
        ]
      }
    ]
  },
  "final_outcomes": {
    "yield": {
      "value": null,
      "unit": "%"
    },
    "capacity": {
      "value": null,
      "unit": "mAh g-1"
    },
    "cycle_life": null
  },
  "extraction_metadata": {
    "timestamp": "2024-06-10T18:43:00Z",
    "source_file": "provided_text_chunk",
    "processing_time": null
  }
}

File: src/data/extractions/Wang_et_al__-_2021_-_Pillar-beam_structures_prevent_layered_cathode_mat_reactions.json
{
  "schema": {
    "name": "Universal Chemistry Extraction Schema",
    "version": "2.1"
  },
  "units_policy": {
    "temperature": "K",
    "pressure": "bar",
    "time": "min",
    "mass": "g",
    "volume": "mL",
    "amount": "mmol",
    "concentration": "M",
    "capacity": "mAh g-1",
    "strict": true
  },
  "source": {
    "title": "Pillar-beam structures prevent layered cathode materials from destructive phase transitions",
    "doi": "10.1038/s41467-020-20169-1",
    "authors": ["Yuesheng Wang", "Zimin Feng", "Peixin Cui", "Wen Zhu", "Yue Gong", "Marc-André Girard", "Gilles Lajoie", "Julie Trottier", "Qinghua Zhang", "Lin Gu", "Yan Wang", "Wenhua Zuo", "Yong Yang", "John B. Goodenough", "Karim Zaghib"],
    "journal": "Nature Communications",
    "year": 2021
  },
  "metadata": {
    "discipline": "chemistry",
    "type": "research article",
    "tags": ["sodium-ion battery", "cathode material", "layered oxides"]
  },
  "targets": [
    {
      "target_id": "target_1",
      "compound_name": "K0.4Ni0.2Mn0.8O2",
      "molecular_formula": "K0.4Ni0.2Mn0.8O2",
      "intended_role": "product",
      "prov": ["Methods – Material synthesis"]
    }
  ],
  "chemicals": [
    {
      "chemical_id": "chem_1",
      "name": "Potassium carbonate",
      "molecular_formula": "K2CO3",
      "ontology": {
        "role": "reactant",
        "category": "inorganic"
      },
      "amount": {
        "value": null,
        "unit": ""
      },
      "notes": "5 mol% excess used",
      "prov": ["Methods – Material synthesis"]
    },
    {
      "chemical_id": "chem_2",
      "name": "Manganese(III) oxide",
      "molecular_formula": "Mn2O3",
      "ontology": {
        "role": "reactant",
        "category": "inorganic"
      },
      "amount": {
        "value": null,
        "unit": ""
      },
      "notes": "",
      "prov": ["Methods – Material synthesis"]
    },
    {
      "chemical_id": "chem_3",
      "name": "Nickel(II) oxide",
      "molecular_formula": "NiO",
      "ontology": {
        "role": "reactant",
        "category": "inorganic"
      },
      "amount": {
        "value": null,
        "unit": ""
      },
      "notes": "",
      "prov": ["Methods – Material synthesis"]
    },
    {
      "chemical_id": "chem_4",
      "name": "Acetylene black",
      "molecular_formula": "",
      "ontology": {
        "role": "conductive additive",
        "category": "carbon"
      },
      "amount": {
        "value": null,
        "unit": ""
      },
      "notes": "15 wt% in electrode slurry",
      "prov": ["Methods – Electrochemistry"]
    },
    {
      "chemical_id": "chem_5",
      "name": "Polyvinylidene fluoride",
      "molecular_formula": "",
      "ontology": {
        "role": "binder",
        "category": "polymer"
      },
      "amount": {
        "value": null,
        "unit": ""
      },
      "notes": "10 wt% in electrode slurry",
      "prov": ["Methods – Electrochemistry"]
    },
    {
      "chemical_id": "chem_6",
      "name": "Aluminum foil",
      "molecular_formula": "Al",
      "ontology": {
        "role": "current collector",
        "category": "metal"
      },
      "amount": {
        "value": null,
        "unit": ""
      },
      "notes": "",
      "prov": ["Methods – Electrochemistry"]
    },
    {
      "chemical_id": "chem_7",
      "name": "Sodium hexafluorophosphate",
      "molecular_formula": "NaPF6",
      "ontology": {
        "role": "electrolyte salt",
        "category": "inorganic"
      },
      "amount": {
        "value": 1,
        "unit": "M"
      },
      "notes": "in EC/DEC (4:6 v/v)",
      "prov": ["Methods – Electrochemistry"]
    },
    {
      "chemical_id": "chem_8",
      "name": "Ethylene carbonate",
      "molecular_formula": "C3H4O3",
      "ontology": {
        "role": "solvent",
        "category": "organic"
      },
      "amount": {
        "value": null,
        "unit": ""
      },
      "notes": "part of electrolyte (40 vol%)",
      "prov": ["Methods – Electrochemistry"]
    },
    {
      "chemical_id": "chem_9",
      "name": "Diethyl carbonate",
      "molecular_formula": "C5H10O3",
      "ontology": {
        "role": "solvent",
        "category": "organic"
      },
      "amount": {
        "value": null,
        "unit": ""
      },
      "notes": "part of electrolyte (60 vol%)",
      "prov": ["Methods – Electrochemistry"]
    },
    {
      "chemical_id": "chem_10",
      "name": "Air",
      "molecular_formula": "",
      "ontology": {
        "role": "atmosphere",
        "category": "gas"
      },
      "amount": {
        "value": null,
        "unit": ""
      },
      "notes": "used during high-temperature calcination",
      "prov": ["Methods – Material synthesis"]
    }
  ],
  "synthesis": {
    "steps": [
      {
        "step_id": "step_1",
        "description": "Grinding of precursors",
        "operations": [
          {
            "action": "grind",
            "parameters": {
              "inputs": ["chem_1", "chem_2", "chem_3"]
            },
            "duration": {
              "value": null,
              "unit": "min"
            },
            "temperature": {
              "value": null,
              "unit": "K"
            },
            "notes": "Ground in an agate mortar"
          }
        ],
        "conditions": {
          "atmosphere": "",
          "pressure": {
            "value": null,
            "unit": ""
          }
        },
        "prov": ["Methods – Material synthesis"]
      },
      {
        "step_id": "step_2",
        "description": "Pellet pressing",
        "operations": [
          {
            "action": "press",
            "parameters": {
              "inputs": ["output_step_1"]
            },
            "pressure": {
              "value": 200,
              "unit": "bar"
            },
            "notes": "Pressed into pellets under 20 MPa"
          }
        ],
        "conditions": {
          "atmosphere": "",
          "pressure": {
            "value": 200,
            "unit": "bar"
          }
        },
        "prov": ["Methods – Material synthesis"]
      },
      {
        "step_id": "step_3",
        "description": "Calcination with multistep heating",
        "operations": [
          {
            "action": "heat",
            "parameters": {
              "inputs": ["output_step_2"]
            },
            "temperature": {
              "value": 1073,
              "unit": "K"
            },
            "duration": {
              "value": 360,
              "unit": "min"
            },
            "notes": "First dwell"
          },
          {
            "action": "heat",
            "parameters": {
              "inputs": ["output_step_2"]
            },
            "temperature": {
              "value": 1173,
              "unit": "K"
            },
            "duration": {
              "value": 360,
              "unit": "min"
            },
            "notes": "Second dwell"
          },
          {
            "action": "heat",
            "parameters": {
              "inputs": ["output_step_2"]
            },
            "temperature": {
              "value": 1273,
              "unit": "K"
            },
            "duration": {
              "value": 600,
              "unit": "min"
            },
            "notes": "Third dwell"
          },
          {
            "action": "heat",
            "parameters": {
              "inputs": ["output_step_2"]
            },
            "temperature": {
              "value": 1323,
              "unit": "K"
            },
            "duration": {
              "value": 60,
              "unit": "min"
            },
            "notes": "Final dwell"
          }
        ],
        "conditions": {
          "atmosphere": "air",
          "pressure": {
            "value": null,
            "unit": ""
          },
          "heating_rate": {
            "value": 5,
            "unit": "K min-1"
          }
        },
        "prov": ["Methods – Material synthesis"]
      },
      {
        "step_id": "step_4",
        "description": "Natural cooling",
        "operations": [
          {
            "action": "cool",
            "parameters": {
              "inputs": ["output_step_3"]
            },
            "temperature": {
              "value": null,
              "unit": "K"
            },
            "duration": {
              "value": null,
              "unit": "min"
            },
            "notes": "Cooled naturally to room temperature"
          }
        ],
        "conditions": {
          "atmosphere": "air",
          "pressure": {
            "value": null,
            "unit": ""
          }
        },
        "prov": ["Methods – Material synthesis"]
      },
      {
        "step_id": "step_5",
        "description": "Electrode fabrication",
        "operations": [
          {
            "action": "mix",
            "parameters": {
              "inputs": ["target_1", "chem_4", "chem_5"]
            },
            "notes": "Slurry prepared with 75 wt% active, 15 wt% acetylene black, 10 wt% PVDF"
          },
          {
            "action": "coat",
            "parameters": {
              "inputs": ["output_step_5", "chem_6"]
            },
            "notes": "Slurry spread on Al foil"
          },
          {
            "action": "dry",
            "parameters": {
              "inputs": ["coated_electrode"]
            },
            "temperature": {
              "value": 393,
              "unit": "K"
            },
            "duration": {
              "value": 600,
              "unit": "min"
            },
            "notes": "Vacuum drying"
          }
        ],
        "conditions": {
          "atmosphere": "vacuum",
          "pressure": {
            "value": null,
            "unit": ""
          }
        },
        "prov": ["Methods – Electrochemistry"]
      }
    ]
  },
  "workflow": {
    "timeline": [
      {
        "step_ref": "step_1",
        "description": "Grinding precursors"
      },
      {
        "step_ref": "step_2",
        "description": "Pressing into pellets"
      },
      {
        "step_ref": "step_3",
        "description": "Multi-stage calcination in air"
      },
      {
        "step_ref": "step_4",
        "description": "Natural cooling to obtain K0.4Ni0.2Mn0.8O2 powder"
      },
      {
        "step_ref": "step_5",
        "description": "Electrode slurry preparation, coating and drying"
      }
    ],
    "ambiguities": [
      {
        "issue": "No quantitative amounts of starting materials provided",
        "excerpt": "The series of materials of this work were prepared through a solid-state reaction method with the precursors K2CO3(99%), Mn2O3, and NiO (99.5%). An excess of 5 mol% K2CO3 was used..."
      }
    ]
  },
  "characterization": [
    {
      "method": "Powder XRD",
      "parameters": {
        "radiation": "Co Kα, λ=1.788920 Å",
        "voltage": "40 kV",
        "current": "40 mA",
        "step_size": "0.02°",
        "scan_range": "10–120° 2θ"
      },
      "results": [
        {
          "metric": "Lattice parameter a",
          "value": 2.886,
          "unit": "Å"
        },
        {
          "metric": "Lattice parameter b",
          "value": 5.001,
          "unit": "Å"
        },
        {
          "metric": "Lattice parameter c",
          "value": 12.7908,
          "unit": "Å"
        },
        {
          "metric": "Unit cell volume",
          "value": 184.666,
          "unit": "Å3"
        }
      ],
      "interpretation": "Confirmed orthorhombic P2 structure for K0.4Ni0.2Mn0.8O2",
      "prov": ["Figure 2", "Methods – X-ray diffraction"]
    },
    {
      "method": "Electrochemical charge/discharge",
      "parameters": {
        "voltage_window": "1.5–4.2 V vs Na/Na+",
        "rates": ["C/10", "C/5", "C/2", "1C", "2C", "4C"]
      },
      "results": [
        {
          "metric": "Capacity at C/10",
          "value": 194,
          "unit": "mAh g-1"
        },
        {
          "metric": "Capacity at 1C",
          "value": 163,
          "unit": "mAh g-1"
        },
        {
          "metric": "Capacity retention after 500 cycles at 1C",
          "value": 86,
          "unit": "%"
        }
      ],
      "interpretation": "High capacity and long-term stability achieved",
      "prov": ["Figure 3i–k"]
    },
    {
      "method": "STEM",
      "parameters": {
        "voltage": "200 kV",
        "mode": "ABF/HAADF"
      },
      "results": [
        {
          "metric": "Interlayer spacing (pristine)",
          "value": 11.4177,
          "unit": "Å"
        }
      ],
      "interpretation": "Visualized layered structure and phase evolution",
      "prov": ["Figure 4i–l"]
    },
    {
      "method": "XANES",
      "parameters": {},
      "results": [
        {
          "metric": "Mn valence change during first discharge",
          "value": -0.55,
          "unit": "e-"
        },
        {
          "metric": "Ni valence change during charge 1.5–4.2 V",
          "value": 0.06,
          "unit": "e-"
        }
      ],
      "interpretation": "Charge compensation occurs on transition metals; O anions inactive",
      "prov": ["Figure 4a,b"]
    }
  ],
  "analysis": {
    "methods": [
      {
        "method_name": "DFT calculations",
        "results": [
          {
            "equation": "ΔE(P2–O2)",
            "value": "P2 favored until (Na+K)<0.1",
            "unit": "qualitative"
          }
        ]
      }
    ]
  },
  "final_outcomes": {
    "yield": {
      "value": null,
      "unit": "%"
    },
    "capacity": {
      "value": 194,
      "unit": "mAh g-1"
    },
    "cycle_life": 500
  },
  "extraction_metadata": {
    "timestamp": "2024-06-26T00:00:00Z",
    "source_file": "user_provided_text_chunk",
    "processing_time": null
  }
}

File: src/data/extractions/Wiers_et_al__-_2011_-_A_Solid_Lithium_Electrolyte_via_Addition_of_Lithiu_reactions.json
{
  "schema": {
    "name": "Universal Chemistry Extraction Schema",
    "version": "2.1"
  },
  "units_policy": {
    "temperature": "K",
    "pressure": "bar",
    "time": "min",
    "mass": "g",
    "volume": "mL",
    "amount": "mmol",
    "concentration": "M",
    "capacity": "mAh g-1",
    "strict": true
  },
  "source": {
    "title": "A Solid Lithium Electrolyte via Addition of Lithium Isopropoxide to a Metal–Organic Framework with Open Metal Sites",
    "doi": "10.1021/ja205827z",
    "authors": [
      "Brian M. Wiers",
      "Maw-Lin Foo",
      "Nitash P. Balsara",
      "Jeffrey R. Long"
    ],
    "journal": "Journal of the American Chemical Society",
    "year": 2011
  },
  "metadata": {
    "discipline": "chemistry",
    "type": "materials_synthesis",
    "tags": [
      "solid electrolyte",
      "MOF",
      "lithium ion conductivity"
    ]
  },
  "targets": [
    {
      "target_id": "target_1",
      "compound_name": "Mg2(dobdc)·0.35LiOiPr·0.25LiBF4·3EC·3DEC",
      "molecular_formula": "",
      "intended_role": "solid electrolyte product",
      "prov": ["Page 14523"]
    },
    {
      "target_id": "target_2",
      "compound_name": "Mg2(dobdc)·0.06LiOiPr·xEC/DEC",
      "molecular_formula": "",
      "intended_role": "comparative electrolyte",
      "prov": ["Table 1"]
    },
    {
      "target_id": "target_3",
      "compound_name": "Mg2(dobdc)·0.05LiBF4·xEC/DEC",
      "molecular_formula": "",
      "intended_role": "comparative electrolyte",
      "prov": ["Table 1"]
    }
  ],
  "chemicals": [
    {
      "chemical_id": "chem_1",
      "name": "Mg2(dobdc)",
      "molecular_formula": "",
      "ontology": {
        "role": "substrate",
        "category": "metal–organic framework"
      },
      "amount": {
        "value": null,
        "unit": ""
      },
      "notes": "activated prior to grafting",
      "prov": ["Page 14523"]
    },
    {
      "chemical_id": "chem_2",
      "name": "lithium isopropoxide",
      "molecular_formula": "",
      "ontology": {
        "role": "grafting reagent",
        "category": "organolithium"
      },
      "amount": {
        "value": null,
        "unit": ""
      },
      "notes": "",
      "prov": ["Page 14523"]
    },
    {
      "chemical_id": "chem_3",
      "name": "hexanes",
      "molecular_formula": "",
      "ontology": {
        "role": "solvent",
        "category": "organic"
      },
      "amount": {
        "value": null,
        "unit": ""
      },
      "notes": "",
      "prov": ["Page 14523"]
    },
    {
      "chemical_id": "chem_4",
      "name": "lithium tetrafluoroborate",
      "molecular_formula": "LiBF4",
      "ontology": {
        "role": "electrolyte salt",
        "category": "inorganic"
      },
      "amount": {
        "value": null,
        "unit": ""
      },
      "notes": "1 M in EC/DEC",
      "prov": ["Page 14522"]
    },
    {
      "chemical_id": "chem_5",
      "name": "ethylene carbonate",
      "molecular_formula": "",
      "ontology": {
        "role": "solvent",
        "category": "organic"
      },
      "amount": {
        "value": null,
        "unit": ""
      },
      "notes": "mixed 1:1 with DEC",
      "prov": ["Page 14522"]
    },
    {
      "chemical_id": "chem_6",
      "name": "diethyl carbonate",
      "molecular_formula": "",
      "ontology": {
        "role": "solvent",
        "category": "organic"
      },
      "amount": {
        "value": null,
        "unit": ""
      },
      "notes": "mixed 1:1 with EC",
      "prov": ["Page 14522"]
    }
  ],
  "synthesis": {
    "steps": [
      {
        "step_id": "step_1",
        "description": "Activation of Mg2(dobdc) by heating under vacuum to remove all solvent.",
        "operations": [
          {
            "action": "heat_under_vacuum",
            "parameters": {
              "inputs": ["chem_1"]
            },
            "duration": {
              "value": null,
              "unit": "min"
            },
            "temperature": {
              "value": null,
              "unit": "K"
            },
            "notes": "temperature not specified"
          }
        ],
        "conditions": {
          "atmosphere": "vacuum",
          "pressure": {
            "value": null,
            "unit": "bar"
          }
        },
        "prov": ["Page 14523"]
      },
      {
        "step_id": "step_2",
        "description": "Soaking activated Mg2(dobdc) in a hot solution of LiOiPr in hexanes.",
        "operations": [
          {
            "action": "soak",
            "parameters": {
              "inputs": ["chem_1", "chem_2", "chem_3"]
            },
            "duration": {
              "value": 20160,
              "unit": "min"
            },
            "temperature": {
              "value": null,
              "unit": "K"
            },
            "notes": "solution described as hot; exact temperature not provided"
          }
        ],
        "conditions": {
          "atmosphere": "",
          "pressure": {
            "value": null,
            "unit": "bar"
          }
        },
        "prov": ["Page 14523"]
      },
      {
        "step_id": "step_3",
        "description": "Washing the LiOiPr-grafted solid with hexanes.",
        "operations": [
          {
            "action": "wash",
            "parameters": {
              "inputs": ["chem_3"]
            },
            "duration": {
              "value": null,
              "unit": "min"
            },
            "temperature": {
              "value": null,
              "unit": "K"
            },
            "notes": ""
          }
        ],
        "conditions": {
          "atmosphere": "",
          "pressure": {
            "value": null,
            "unit": "bar"
          }
        },
        "prov": ["Page 14523"]
      },
      {
        "step_id": "step_4",
        "description": "Drying the washed solid under reduced pressure.",
        "operations": [
          {
            "action": "dry_under_vacuum",
            "parameters": {},
            "duration": {
              "value": null,
              "unit": "min"
            },
            "temperature": {
              "value": null,
              "unit": "K"
            },
            "notes": ""
          }
        ],
        "conditions": {
          "atmosphere": "vacuum",
          "pressure": {
            "value": null,
            "unit": "bar"
          }
        },
        "prov": ["Page 14523"]
      },
      {
        "step_id": "step_5",
        "description": "Soaking the LiOiPr-grafted material in a 1 M solution of LiBF4 in 1:1 EC/DEC.",
        "operations": [
          {
            "action": "soak",
            "parameters": {
              "inputs": ["chem_4", "chem_5", "chem_6"]
            },
            "duration": {
              "value": null,
              "unit": "min"
            },
            "temperature": {
              "value": null,
              "unit": "K"
            },
            "notes": ""
          }
        ],
        "conditions": {
          "atmosphere": "",
          "pressure": {
            "value": null,
            "unit": "bar"
          }
        },
        "prov": ["Page 14523"]
      },
      {
        "step_id": "step_6",
        "description": "Drying to obtain a free-flowing powder of Mg2(dobdc)·0.35LiOiPr·0.25LiBF4·3EC·3DEC, which is then pressed into pellets.",
        "operations": [
          {
            "action": "dry",
            "parameters": {},
            "duration": {
              "value": null,
              "unit": "min"
            },
            "temperature": {
              "value": null,
              "unit": "K"
            },
            "notes": ""
          },
          {
            "action": "press",
            "parameters": {},
            "duration": {
              "value": null,
              "unit": "min"
            },
            "temperature": {
              "value": 300,
              "unit": "K"
            },
            "notes": "pressed into pellets for conductivity measurements"
          }
        ],
        "conditions": {
          "atmosphere": "",
          "pressure": {
            "value": null,
            "unit": "bar"
          }
        },
        "prov": ["Page 14523"]
      }
    ]
  },
  "workflow": {
    "timeline": [
      {
        "step_ref": "step_1",
        "description": "Activation of MOF by heating under vacuum"
      },
      {
        "step_ref": "step_2",
        "description": "Grafting with lithium isopropoxide"
      },
      {
        "step_ref": "step_3",
        "description": "Washing grafted solid with hexanes"
      },
      {
        "step_ref": "step_4",
        "description": "Drying under reduced pressure"
      },
      {
        "step_ref": "step_5",
        "description": "Soaking in LiBF4 electrolyte solution"
      },
      {
        "step_ref": "step_6",
        "description": "Final drying and pellet pressing"
      }
    ],
    "ambiguities": [
      {
        "issue": "Activation temperature/time not specified",
        "excerpt": "Mg2(dobdc) was activated by heating under vacuum to remove all solvent"
      },
      {
        "issue": "Soaking temperature for LiOiPr grafting described only as 'hot'",
        "excerpt": "soaking for two weeks with a hot solution of LiOiPr in hexanes"
      },
      {
        "issue": "Duration of soaking in LiBF4 solution not specified",
        "excerpt": "Subsequent soaking of the material in a 1 M solution of LiBF4 in 1:1 EC/DEC resulted in uptake..."
      }
    ]
  },
  "characterization": [
    {
      "method": "Infrared Spectroscopy",
      "parameters": {},
      "results": [
        {
          "metric": "C–H stretch",
          "value": 3200,
          "unit": "cm-1"
        },
        {
          "metric": "C–O stretch",
          "value": 1080,
          "unit": "cm-1"
        },
        {
          "metric": "Mg–O stretch broadening",
          "value": 450,
          "unit": "cm-1"
        }
      ],
      "interpretation": "Indicates successful grafting of LiOiPr.",
      "prov": ["Page 14523"]
    },
    {
      "method": "Powder X-ray Diffraction",
      "parameters": {},
      "results": [
        {
          "metric": "framework integrity",
          "value": "preserved",
          "unit": ""
        }
      ],
      "interpretation": "MOF structure retained after modifications.",
      "prov": ["Page 14523"]
    },
    {
      "method": "Scanning Electron Microscopy",
      "parameters": {},
      "results": [
        {
          "metric": "film morphology",
          "value": "polycrystalline thin films with channels normal to substrate",
          "unit": ""
        }
      ],
      "interpretation": "",
      "prov": ["Page 14524"]
    },
    {
      "method": "AC Impedance Spectroscopy",
      "parameters": {
        "temperature": 300,
        "unit": "K"
      },
      "results": [
        {
          "metric": "conductivity (pellet, final product)",
          "value": 3.1e-4,
          "unit": "S cm-1"
        },
        {
          "metric": "conductivity range (pellet, final product)",
          "value": "0.9–4.4e-4",
          "unit": "S cm-1"
        },
        {
          "metric": "conductivity (thin film)",
          "value": 5.5e-5,
          "unit": "S cm-1"
        },
        {
          "metric": "activation energy (final product)",
          "value": 0.15,
          "unit": "eV"
        },
        {
          "metric": "activation energy (LiBF4-only sample)",
          "value": 0.31,
          "unit": "eV"
        },
        {
          "metric": "activation energy (LiOiPr-only sample)",
          "value": 0.14,
          "unit": "eV"
        }
      ],
      "interpretation": "Classified as superionic conductor.",
      "prov": ["Table 1", "Figure 3"]
    }
  ],
  "analysis": {
    "methods": [
      {
        "method_name": "Arrhenius analysis of variable-temperature conductivity",
        "results": [
          {
            "equation": "σ = σ0 exp(−Ea/kT)",
            "value": 0.15,
            "unit": "eV"
          }
        ]
      },
      {
        "method_name": "Molar conductivity comparison",
        "results": [
          {
            "metric": "ΛM (LiBF4 only)",
            "value": 9.6e-6,
            "unit": "S·cm-1·M-1"
          },
          {
            "metric": "ΛM (LiOiPr only)",
            "value": 5.2e-5,
            "unit": "S·cm-1·M-1"
          },
          {
            "metric": "ΛM (LiOiPr + LiBF4)",
            "value": 2.4e-4,
            "unit": "S·cm-1·M-1"
          }
        ]
      }
    ]
  },
  "final_outcomes": {
    "yield": {
      "value": null,
      "unit": "%"
    },
    "capacity": {
      "value": null,
      "unit": "mAh g-1"
    },
    "cycle_life": null
  },
  "extraction_metadata": {
    "timestamp": "2023-10-04T00:00:00Z",
    "source_file": "text_provided_by_user",
    "processing_time": null
  }
}
