Repository: meomeolucifr/BattSynth

# BattSynth: LLM-Extracted Chemical Synthesis Dataset for Battery Materials

A large-scale dataset of chemical synthesis procedures extracted from 605 battery material research papers using GPT-o3, with multi-metric quality assurance and human-in-the-loop verification.

## Dataset Overview

| Metric | Count |
|--------|-------|
| Total papers | 605 |
| Target compounds | 1,537 |
| Unique chemicals | 1,663 |
| Synthesis steps | 1,872 |
| Synthesis operations | 2,880 |
| Characterization entries | 2,048 |
| Characterization results | 4,086 |

File: src/data/extractions/Xu_et_al__-_2022_-_A_green_and_sustainable_strategy_toward_lithium_re_reactions.json
{
  "schema": {
    "name": "Universal Chemistry Extraction Schema",
    "version": "2.1"
  },
  "units_policy": {
    "temperature": "K",
    "pressure": "bar",
    "time": "min",
    "mass": "g",
    "volume": "mL",
    "amount": "mmol",
    "concentration": "M",
    "capacity": "mAh g-1",
    "strict": true
  },
  "source": {
    "title": "A green and sustainable strategy toward lithium resources recycling from spent batteries",
    "doi": "10.1126/sciadv.abq7948",
    "authors": ["Jing Xu", "Yang Jin", "Kai Liu", "Nawei Lyu", "Zili Zhang", "Bin Sun", "Qianzheng Jin", "Hongfei Lu", "Huajun Tian", "Xin Guo", "Devaraj Shanmukaraj", "Hui Wu", "Meicheng Li", "Michel Armand", "Guoxiu Wang"],
    "journal": "Science Advances",
    "year": 2022
  },
  "metadata": {
    "discipline": "chemistry",
    "type": "materials_synthesis",
    "tags": ["LLZTO", "solid electrolyte", "P3HT coating", "battery recycling"]
  },
  "targets": [
    {
      "target_id": "target_1",
      "compound_name": "Li6.5La3Zr0.5Ta1.5O12 ceramic tube (LLZTO)",
      "molecular_formula": "Li6.5La3Zr0.5Ta1.5O12",
      "intended_role": "solid electrolyte substrate",
      "prov": ["Materials and Methods"]
    },
    {
      "target_id": "target_2",
      "compound_name": "LLZTO@LiTFSI+P3HT tube",
      "molecular_formula": "",
      "intended_role": "waterproof Li-selective electrolyte",
      "prov": ["Materials and Methods", "Figure 2F"]
    },
    {
      "target_id": "target_3",
      "compound_name": "Pure P3HT film",
      "molecular_formula": "(C10H14S)n",
      "intended_role": "hydrophobic coating material",
      "prov": ["Materials and Methods", "Figure 2B"]
    },
    {
      "target_id": "target_4",
      "compound_name": "LiOH",
      "molecular_formula": "LiOH",
      "intended_role": "recovered lithium product",
      "prov": ["Results", "Figure 4A"]
    }
  ],
  "chemicals": [
    {
      "chemical_id": "chem_1",
      "name": "Li2CO3",
      "molecular_formula": "Li2CO3",
      "ontology": {
        "role": "reactant",
        "category": "inorganic"
      },
      "amount": {
        "value": null,
        "unit": "g"
      },
      "notes": "30% excess relative to stoichiometry",
      "prov": ["Materials and Methods"]
    },
    {
      "chemical_id": "chem_2",
      "name": "La2O3",
      "molecular_formula": "La2O3",
      "ontology": {
        "role": "reactant",
        "category": "inorganic"
      },
      "amount": {
        "value": null,
        "unit": "g"
      },
      "notes": "",
      "prov": ["Materials and Methods"]
    },
    {
      "chemical_id": "chem_3",
      "name": "ZrO2",
      "molecular_formula": "ZrO2",
      "ontology": {
        "role": "reactant",
        "category": "inorganic"
      },
      "amount": {
        "value": null,
        "unit": "g"
      },
      "notes": "",
      "prov": ["Materials and Methods"]
    },
    {
      "chemical_id": "chem_4",
      "name": "Ta2O5",
      "molecular_formula": "Ta2O5",
      "ontology": {
        "role": "reactant",
        "category": "inorganic"
      },
      "amount": {
        "value": null,
        "unit": "g"
      },
      "notes": "",
      "prov": ["Materials and Methods"]
    },
    {
      "chemical_id": "chem_5",
      "name": "Al2O3",
      "molecular_formula": "Al2O3",
      "ontology": {
        "role": "dopant",
        "category": "inorganic"
      },
      "amount": {
        "value": null,
        "unit": "g"
      },
      "notes": "1.2 wt% added during ball milling",
      "prov": ["Materials and Methods"]
    },
    {
      "chemical_id": "chem_6",
      "name": "Poly(3-hexylthiophene-2,5-diyl) (P3HT)",
      "molecular_formula": "",
      "ontology": {
        "role": "coating agent",
        "category": "polymer"
      },
      "amount": {
        "value": 0.03,
        "unit": "g"
      },
      "notes": "Average Mw 30,000–60,000; used for pure film and coating",
      "prov": ["Materials and Methods"]
    },
    {
      "chemical_id": "chem_7",
      "name": "Carbon disulfide",
      "molecular_formula": "CS2",
      "ontology": {
        "role": "solvent",
        "category": "organic"
      },
      "amount": {
        "value": 3,
        "unit": "mL"
      },
      "notes": "",
      "prov": ["Materials and Methods"]
    },
    {
      "chemical_id": "chem_8",
      "name": "Lithium bis(trifluoromethanesulfonyl)azanide (LiTFSI)",
      "molecular_formula": "LiC2F6NO4S2",
      "ontology": {
        "role": "lithium salt",
        "category": "inorganic"
      },
      "amount": {
        "value": null,
        "unit": "g"
      },
      "notes": "dissolved in acetonitrile",
      "prov": ["Materials and Methods"]
    },
    {
      "chemical_id": "chem_9",
      "name": "Chloroform",
      "molecular_formula": "CHCl3",
      "ontology": {
        "role": "solvent",
        "category": "organic"
      },
      "amount": {
        "value": null,
        "unit": "mL"
      },
      "notes": "anhydrous",
      "prov": ["Materials and Methods"]
    },
    {
      "chemical_id": "chem_10",
      "name": "Acetonitrile",
      "molecular_formula": "C2H3N",
      "ontology": {
        "role": "solvent",
        "category": "organic"
      },
      "amount": {
        "value": null,
        "unit": "mL"
      },
      "notes": "anhydrous",
      "prov": ["Materials and Methods"]
    },
    {
      "chemical_id": "chem_11",
      "name": "Deionized water",
      "molecular_formula": "H2O",
      "ontology": {
        "role": "solvent",
        "category": "solvent"
      },
      "amount": {
        "value": null,
        "unit": "mL"
      },
      "notes": "",
      "prov": ["Materials and Methods"]
    },
    {
      "chemical_id": "chem_12",
      "name": "LiOH solution",
      "molecular_formula": "LiOH",
      "ontology": {
        "role": "catholyte",
        "category": "inorganic solution"
      },
      "amount": {
        "value": null,
        "unit": "mL"
      },
      "notes": "1 M",
      "prov": ["Materials and Methods"]
    }
  ],
  "synthesis": {
    "steps": [
      {
        "step_id": "step_1",
        "description": "Solid-state reaction to form LLZTO precursor",
        "operations": [
          {
            "action": "mix",
            "parameters": {
              "inputs": ["chem_1", "chem_2", "chem_3", "chem_4"]
            },
            "notes": "Stoichiometric ratio with 30% excess Li2CO3"
          },
          {
            "action": "grind",
            "parameters": {},
            "notes": "Ground in agate mortar and pestle"
          },
          {
            "action": "heat",
            "parameters": {
              "temperature": {
                "value": 1173.15,
                "unit": "K"
              },
              "duration": {
                "value": 360,
                "unit": "min"
              }
            },
            "notes": "Decomposition of metal salts"
          }
        ],
        "conditions": {
          "atmosphere": "air",
          "pressure": {
            "value": null,
            "unit": "bar"
          }
        },
        "prov": ["Materials and Methods"]
      },
      {
        "step_id": "step_2",
        "description": "Ball milling with Al2O3 dopant",
        "operations": [
          {
            "action": "mill",
            "parameters": {
              "inputs": ["chem_5"],
              "duration": {
                "value": 720,
                "unit": "min"
              }
            },
            "notes": "1.2 wt% Al2O3"
          }
        ],
        "conditions": {},
        "prov": ["Materials and Methods"]
      },
      {
        "step_id": "step_3",
        "description": "Cold isostatic pressing of tube",
        "operations": [
          {
            "action": "press",
            "parameters": {
              "pressure": {
                "value": 330,
                "unit": "bar"
              },
              "duration": {
                "value": 2,
                "unit": "min"
              }
            },
            "notes": "Formed tube with one closed end"
          }
        ],
        "conditions": {},
        "prov": ["Materials and Methods"]
      },
      {
        "step_id": "step_4",
        "description": "High-temperature annealing to form LLZTO tube",
        "operations": [
          {
            "action": "anneal",
            "parameters": {
              "temperature": {
                "value": 1413.15,
                "unit": "K"
              },
              "duration": {
                "value": 960,
                "unit": "min"
              }
            },
            "notes": "Covered by mother powder under normal atmosphere"
          }
        ],
        "conditions": {},
        "prov": ["Materials and Methods"]
      },
      {
        "step_id": "step_5",
        "description": "Preparation of pure P3HT film",
        "operations": [
          {
            "action": "dissolve",
            "parameters": {
              "inputs": ["chem_6", "chem_7"],
              "amounts": {
                "chem_6": {
                  "value": 0.03,
                  "unit": "g"
                },
                "chem_7": {
                  "value": 3,
                  "unit": "mL"
                }
              }
            },
            "notes": "Stirred 3 min in airtight container"
          },
          {
            "action": "coat",
            "parameters": {},
            "notes": "Solution dropped onto glass slide"
          },
          {
            "action": "evaporate",
            "parameters": {},
            "notes": "CS2 allowed to evaporate; self-assembly occurs"
          },
          {
            "action": "immerse",
            "parameters": {
              "inputs": ["chem_11"],
              "duration": {
                "value": 30,
                "unit": "min"
              }
            },
            "notes": "Film floats on water surface"
          }
        ],
        "conditions": {
          "temperature": {
            "value": 298,
            "unit": "K"
          }
        },
        "prov": ["Materials and Methods"]
      },
      {
        "step_id": "step_6",
        "description": "Preparation of P3HT+LiTFSI coating solution",
        "operations": [
          {
            "action": "dissolve",
            "parameters": {
              "inputs": ["chem_6", "chem_9"]
            },
            "notes": "P3HT in anhydrous chloroform"
          },
          {
            "action": "dissolve",
            "parameters": {
              "inputs": ["chem_8", "chem_10"]
            },
            "notes": "LiTFSI in anhydrous acetonitrile"
          },
          {
            "action": "mix",
            "parameters": {},
            "notes": "Solutions mixed to achieve concentration ratio 8:1 (P3HT:LiTFSI); stirred overnight (~1440 min)"
          }
        ],
        "conditions": {},
        "prov": ["Materials and Methods"]
      },
      {
        "step_id": "step_7",
        "description": "Coating LLZTO tube with LiTFSI+P3HT",
        "operations": [
          {
            "action": "soak",
            "parameters": {
              "inputs": ["target_1"],
              "duration": {
                "value": 5,
                "unit": "min"
              }
            },
            "notes": "LLZTO tube immersed in mixed solution"
          },
          {
            "action": "dry",
            "parameters": {
              "duration": {
                "value": 1440,
                "unit": "min"
              }
            },
            "notes": "Tube hung vertically overnight until solvent evaporates"
          }
        ],
        "conditions": {},
        "prov": ["Materials and Methods", "Figure 2F"]
      }
    ]
  },
  "workflow": {
    "timeline": [
      {
        "step_ref": "step_1",
        "description": "Formation of LLZTO precursor powders"
      },
      {
        "step_ref": "step_2",
        "description": "Doping and homogenization via ball milling"
      },
      {
        "step_ref": "step_3",
        "description": "Shaping the ceramic tube"
      },
      {
        "step_ref": "step_4",
        "description": "High-temperature sintering to obtain dense LLZTO"
      },
      {
        "step_ref": "step_5",
        "description": "Fabrication of hydrophobic P3HT film"
      },
      {
        "step_ref": "step_6",
        "description": "Preparation of Li-conducting polymer solution"
      },
      {
        "step_ref": "step_7",
        "description": "Application of waterproof LiTFSI+P3HT coating on LLZTO"
      }
    ],
    "ambiguities": [
      {
        "issue": "Exact concentrations of P3HT and LiTFSI in coating solution not specified",
        "excerpt": "Solutions of P3HT and LiTFSI were respectively prepared ... with a concentration ratio of 8:1"
      }
    ]
  },
  "characterization": [
    {
      "method": "SEM",
      "parameters": {},
      "results": [
        {
          "metric": "coating thickness",
          "value": 5,
          "unit": "µm"
        }
      ],
      "interpretation": "",
      "prov": ["Figure 2F"]
    },
    {
      "method": "Water contact angle",
      "parameters": {},
      "results": [
        {
          "metric": "contact angle (P3HT film)",
          "value": 108.5,
          "unit": "degree"
        },
        {
          "metric": "contact angle (LLZTO@P3HT)",
          "value": 106.5,
          "unit": "degree"
        },
        {
          "metric": "contact angle (bare LLZTO)",
          "value": 26.9,
          "unit": "degree"
        }
      ],
      "interpretation": "Coating confers hydrophobicity",
      "prov": ["Figure 2C", "fig. S11"]
    },
    {
      "method": "ICP-OES",
      "parameters": {},
      "results": [
        {
          "metric": "Li⁺ dissolution after 30 days (bare LLZTO)",
          "value": 150,
          "unit": "ppm"
        },
        {
          "metric": "Li⁺ dissolution after 30 days (LLZTO@P3HT)",
          "value": 15,
          "unit": "ppm"
        }
      ],
      "interpretation": "Coating suppresses Li⁺ loss",
      "prov": ["Figure 2A"]
    },
    {
      "method": "EIS",
      "parameters": {},
      "results": [
        {
          "metric": "Observation",
          "value": "Single semicircle indicating ionic conduction through LiTFSI+P3HT film",
          "unit": ""
        }
      ],
      "interpretation": "",
      "prov": ["Figure 2E"]
    },
    {
      "method": "TGA",
      "parameters": {},
      "results": [
        {
          "metric": "onset degradation temperature of P3HT",
          "value": 693.15,
          "unit": "K"
        }
      ],
      "interpretation": "Stable at 50 °C operating temperature",
      "prov": ["fig. S8"]
    },
    {
      "method": "DFT calculation",
      "parameters": {},
      "results": [
        {
          "equation": "Water adsorption energy on bare LLZTO (010)",
          "value": -2.97,
          "unit": "eV"
        },
        {
          "equation": "Water adsorption energy on P3HT-covered LLZTO",
          "value": 0.54,
          "unit": "eV"
        }
      ],
      "interpretation": "P3HT layer repels water",
      "prov": ["Figure 3D", "Figure 3H"]
    }
  ],
  "analysis": {
    "methods": [
      {
        "method_name": "Faradaic efficiency calculation",
        "results": [
          {
            "metric": "Faradaic efficiency (LLZTO@P3HT system)",
            "value": 97.19,
            "unit": "%"
          },
          {
            "metric": "Faradaic efficiency after 50 cycles",
            "value": 97.12,
            "unit": "%"
          }
        ]
      },
      {
        "method_name": "Purity assessment of recovered LiOH",
        "results": [
          {
            "metric": "LiOH purity",
            "value": 99,
            "unit": "%"
          }
        ]
      }
    ]
  },
  "final_outcomes": {
    "yield": {
      "value": null,
      "unit": "%"
    },
    "capacity": {
      "value": null,
      "unit": "mAh g-1"
    },
    "cycle_life": null
  },
  "extraction_metadata": {
    "timestamp": "2023-10-01T00:00:00Z",
    "source_file": "Xu_et_al_SciAdv_2022.pdf",
    "processing_time": null
  }
}

File: src/data/extractions/Yan_et_al__-_2020_-_A_review_on_dopingcoating_of_nickel-rich_cathode__reactions.json
{
  "schema": {
    "name": "Universal Chemistry Extraction Schema",
    "version": "2.1"
  },
  "units_policy": {
    "temperature": "K",
    "pressure": "bar",
    "time": "min",
    "mass": "g",
    "volume": "mL",
    "amount": "mmol",
    "concentration": "M",
    "capacity": "mAh g-1",
    "strict": true
  },
  "source": {
    "title": "A review on doping/coating of nickel-rich cathode materials for lithium-ion batteries",
    "doi": "10.1016/j.jallcom.2019.153048",
    "authors": [
      "Wuwei Yan",
      "Shunyi Yang",
      "Youyuan Huang",
      "Yong Yang",
      "Guohui Yuan"
    ],
    "journal": "Journal of Alloys and Compounds",
    "year": 2020
  },
  "metadata": {
    "discipline": "chemistry",
    "type": "review article",
    "tags": [
      "nickel-rich cathode",
      "doping",
      "coating",
      "lithium-ion batteries"
    ]
  },
  "targets": [],
  "chemicals": [],
  "synthesis": {
    "steps": []
  },
  "workflow": {
    "timeline": [],
    "ambiguities": [
      {
        "issue": "No explicit experimental synthesis procedures provided in the text excerpt; review content only.",
        "excerpt": "Nowadays, these kinds of nickel-rich cathode materials exhibit some drawbacks for the commercialization..."
      }
    ]
  },
  "characterization": [
    {
      "method": "SEM",
      "parameters": {},
      "results": [
        {
          "metric": "particle morphology at x values 0.6–0.95 (charged to 4.3 V)",
          "value": "microcrack evolution observed",
          "unit": ""
        }
      ],
      "interpretation": "Higher Ni content correlates with increased microcracking.",
      "prov": [
        "Figure 2"
      ]
    }
  ],
  "analysis": {
    "methods": [
      {
        "method_name": "Battery performance comparison",
        "results": [
          {
            "description": "NCMA coin cell, 18 mA g-1, 2.7–4.3 V",
            "value": 228,
            "unit": "mAh g-1",
            "additional_metrics": {
              "capacity_retention": {
                "value": 85,
                "unit": "%",
                "conditions": "1000 cycles in full battery"
              }
            },
            "prov": [
              "Text section 2.1, Fig. 7 reference"
            ]
          },
          {
            "description": "B-doped Li[Ni0.90Co0.05Mn0.05]O2, 2.7–4.3 V",
            "value": 237,
            "unit": "mAh g-1",
            "additional_metrics": {
              "capacity_retention": {
                "value": 91,
                "unit": "%",
                "conditions": "100 cycles, 328 K (55 °C)"
              }
            },
            "prov": [
              "Text section 2.4, Fig. 8 reference"
            ]
          },
          {
            "description": "Ti-doped vs undoped sample at 2.0–4.7 V",
            "value": 243,
            "unit": "mAh g-1",
            "additional_metrics": {
              "comparison_undoped_capacity": {
                "value": 205,
                "unit": "mAh g-1"
              }
            },
            "prov": [
              "Text section 2.3"
            ]
          },
          {
            "description": "2 wt % LBO-coated sample, 100 cycles",
            "value": null,
            "unit": "",
            "additional_metrics": {
              "capacity_retention": {
                "value": 94.2,
                "unit": "%",
                "conditions": "100 cycles"
              },
              "uncoated_capacity_retention": {
                "value": 75.3,
                "unit": "%"
              }
            },
            "prov": [
              "Text section 3.4"
            ]
          }
        ]
      }
    ]
  },
  "final_outcomes": {
    "yield": {
      "value": null,
      "unit": "%"
    },
    "capacity": {
      "value": null,
      "unit": "mAh g-1"
    },
    "cycle_life": null
  },
  "extraction_metadata": {
    "timestamp": "2024-06-18T12:00:00Z",
    "source_file": "provided_text_chunk",
    "processing_time": null
  }
}

File: src/data/extractions/Yan_et_al__-_2023_-_Hard-carbon-stabilized_Li_Si_anodes_for_high-perfo_reactions.json
{
  "schema": {
    "name": "Universal Chemistry Extraction Schema",
    "version": "2.1"
  },
  "units_policy": {
    "temperature": "K",
    "pressure": "bar",
    "time": "min",
    "mass": "g",
    "volume": "mL",
    "amount": "mmol",
    "concentration": "M",
    "capacity": "mAh g-1",
    "strict": true
  },
  "source": {
    "title": "Hard-carbon-stabilized Li–Si anodes for high-performance all-solid-state Li-ion batteries",
    "doi": "10.1038/s41560-023-01279-8",
    "authors": ["Wenlin Yan", "Zhenliang Mu", "Zhixuan Wang", "Yuli Huang", "Dengxu Wu", "Pushun Lu", "Jiaze Lu", "Jieru Xu", "Yujing Wu", "Tenghuan Ma", "Ming Yang", "Xiang Zhu", "Yu Xia", "Shaochen Shi", "Liquan Chen", "Hong Li", "Fan Wu"],
    "journal": "Nature Energy",
    "year": 2023
  },
  "metadata": {
    "discipline": "chemistry",
    "type": "materials_synthesis",
    "tags": ["solid electrolyte", "hard carbon", "Li–Si alloy", "all-solid-state battery"]
  },
  "targets": [
    {
      "target_id": "target_1",
      "compound_name": "Li6PS5Cl",
      "molecular_formula": "Li6PS5Cl",
      "intended_role": "solid electrolyte product",
      "prov": ["Page 808 – Materials preparation"]
    },
    {
      "target_id": "target_2",
      "compound_name": "SH46 powder (Si/HC 4:6)",
      "molecular_formula": "",
      "intended_role": "anode precursor",
      "prov": ["Page 808 – Materials preparation"]
    },
    {
      "target_id": "target_3",
      "compound_name": "LiSH46 anode (hard-carbon-stabilized Li–Si alloy)",
      "molecular_formula": "",
      "intended_role": "battery anode",
      "prov": ["Page 808 – Anode preparation"]
    }
  ],
  "chemicals": [
    {
      "chemical_id": "chem_1",
      "name": "Li2S",
      "molecular_formula": "Li2S",
      "ontology": {"role": "reactant", "category": "inorganic"},
      "amount": {"value": null, "unit": "g"},
      "notes": "part of stoichiometric mixture for Li6PS5Cl",
      "prov": ["Page 808 – Materials preparation"]
    },
    {
      "chemical_id": "chem_2",
      "name": "P2S5",
      "molecular_formula": "P2S5",
      "ontology": {"role": "reactant", "category": "inorganic"},
      "amount": {"value": null, "unit": "g"},
      "notes": "part of stoichiometric mixture for Li6PS5Cl",
      "prov": ["Page 808 – Materials preparation"]
    },
    {
      "chemical_id": "chem_3",
      "name": "LiCl",
      "molecular_formula": "LiCl",
      "ontology": {"role": "reactant", "category": "inorganic"},
      "amount": {"value": null, "unit": "g"},
      "notes": "part of stoichiometric mixture for Li6PS5Cl",
      "prov": ["Page 808 – Materials preparation"]
    },
    {
      "chemical_id": "chem_4",
      "name": "argon",
      "molecular_formula": "Ar",
      "ontology": {"role": "atmosphere", "category": "inert gas"},
      "amount": {"value": null, "unit": ""},
      "notes": "",
      "prov": ["Page 808 – Materials preparation"]
    },
    {
      "chemical_id": "chem_5",
      "name": "silicon particles",
      "molecular_formula": "Si",
      "ontology": {"role": "reactant", "category": "inorganic"},
      "amount": {"value": null, "unit": "g"},
      "notes": "ball-milled",
      "prov": ["Page 808 – Materials preparation"]
    },
    {
      "chemical_id": "chem_6",
      "name": "hard carbon (HC)",
      "molecular_formula": "",
      "ontology": {"role": "additive", "category": "carbon"},
      "amount": {"value": null, "unit": "g"},
      "notes": "",
      "prov": ["Page 808 – Materials preparation"]
    },
    {
      "chemical_id": "chem_7",
      "name": "soft carbon (SC)",
      "molecular_formula": "",
      "ontology": {"role": "additive", "category": "carbon"},
      "amount": {"value": null, "unit": "g"},
      "notes": "",
      "prov": ["Page 808 – Materials preparation"]
    },
    {
      "chemical_id": "chem_8",
      "name": "graphite",
      "molecular_formula": "C",
      "ontology": {"role": "additive", "category": "carbon"},
      "amount": {"value": null, "unit": "g"},
      "notes": "",
      "prov": ["Page 808 – Materials preparation"]
    },
    {
      "chemical_id": "chem_9",
      "name": "PTFE",
      "molecular_formula": "",
      "ontology": {"role": "binder", "category": "polymer"},
      "amount": {"value": null, "unit": "g"},
      "notes": "weight ratio 5 wt% in films",
      "prov": ["Page 808 – Anode/Cathode preparation"]
    },
    {
      "chemical_id": "chem_10",
      "name": "VGCF",
      "molecular_formula": "",
      "ontology": {"role": "conductive additive", "category": "carbon"},
      "amount": {"value": null, "unit": "g"},
      "notes": "3 wt% in NMC811 cathode",
      "prov": ["Page 808 – Cathode preparation"]
    },
    {
      "chemical_id": "chem_11",
      "name": "LiNi0.8Co0.1Mn0.1O2 (NMC811)",
      "molecular_formula": "LiNi0.8Co0.1Mn0.1O2",
      "ontology": {"role": "cathode active", "category": "inorganic"},
      "amount": {"value": null, "unit": "g"},
      "notes": "79.4 wt% in cathode composite",
      "prov": ["Page 808 – Cathode preparation"]
    },
    {
      "chemical_id": "chem_12",
      "name": "LiCoO2",
      "molecular_formula": "LiCoO2",
      "ontology": {"role": "cathode active", "category": "inorganic"},
      "amount": {"value": null, "unit": "g"},
      "notes": "59.7 wt% in cathode composite",
      "prov": ["Page 808 – Cathode preparation"]
    },
    {
      "chemical_id": "chem_13",
      "name": "Li foil",
      "molecular_formula": "Li",
      "ontology": {"role": "lithium source", "category": "metal"},
      "amount": {"value": null, "unit": "g"},
      "notes": "≈35 µm thick discs (8 mm Ø)",
      "prov": ["Page 808 – Anode preparation"]
    }
  ],
  "synthesis": {
    "steps": [
      {
        "step_id": "step_1",
        "description": "Mechanical ball milling to prepare Li6PS5Cl precursor",
        "operations": [
          {
            "action": "ball_mill",
            "parameters": {
              "inputs": ["chem_1", "chem_2", "chem_3"],
              "speed": {"value": 600, "unit": "rpm"},
              "duration": {"value": 1200, "unit": "min"},
              "atmosphere": "argon"
            },
            "notes": "stoichiometric mixture milled"
          }
        ],
        "conditions": {
          "temperature": {"value": null, "unit": "K"},
          "pressure": {"value": null, "unit": "bar"}
        },
        "prov": ["Page 808 – Materials preparation"]
      },
      {
        "step_id": "step_2",
        "description": "Sintering to form Li6PS5Cl solid electrolyte",
        "operations": [
          {
            "action": "sinter",
            "parameters": {
              "inputs": ["step_1"],
              "temperature": {"value": 823, "unit": "K"},
              "duration": {"value": 300, "unit": "min"},
              "atmosphere": "sealed glass ampule"
            },
            "notes": ""
          }
        ],
        "conditions": {
          "pressure": {"value": null, "unit": "bar"}
        },
        "prov": ["Page 808 – Materials preparation"]
      },
      {
        "step_id": "step_3",
        "description": "Ball milling Si and hard carbon to obtain SH46 powder",
        "operations": [
          {
            "action": "ball_mill",
            "parameters": {
              "inputs": ["chem_5", "chem_6"],
              "weight_ratio": "Si:HC = 4:6"
            },
            "notes": "powder labelled SH46"
          }
        ],
        "conditions": {},
        "prov": ["Page 808 – Materials preparation"]
      },
      {
        "step_id": "step_4",
        "description": "Fabrication of Si-contained film (SH46/PTFE)",
        "operations": [
          {
            "action": "mix",
            "parameters": {
              "inputs": ["step_3", "chem_9"],
              "weight_ratio": "95:5 (active:PTFE)"
            },
            "notes": ""
          },
          {
            "action": "roll",
            "parameters": {
              "technique": "hot roll",
              "repetitions": "repeated until uniform film"
            },
            "notes": "film punched to 10 mm discs"
          }
        ],
        "conditions": {},
        "prov": ["Page 808 – Anode preparation"]
      },
      {
        "step_id": "step_5",
        "description": "Assembly and in-situ reaction to form LiSH46 anode",
        "operations": [
          {
            "action": "layer_stack",
            "parameters": {
              "inputs": ["step_4", "chem_13"],
              "pressure": {"value": 870, "unit": "MPa"}
            },
            "notes": "pressing during cell assembly causes Li–Si alloying"
          }
        ],
        "conditions": {},
        "prov": ["Page 808 – Anode preparation"]
      }
    ]
  },
  "workflow": {
    "timeline": [
      {
        "step_ref": "step_1",
        "description": "Ball milling Li2S, P2S5, LiCl for 20 h at 600 rpm under Ar"
      },
      {
        "step_ref": "step_2",
        "description": "Sinter at 823 K for 5 h to yield Li6PS5Cl"
      },
      {
        "step_ref": "step_3",
        "description": "Prepare SH46 powder by ball-milling Si and HC (4:6)"
      },
      {
        "step_ref": "step_4",
        "description": "Roll SH46 with PTFE (95:5) into 10 mm films"
      },
      {
        "step_ref": "step_5",
        "description": "Press SH46 film with Li foil (35 µm) to form LiSH46 anode in situ"
      }
    ],
    "ambiguities": [
      {
        "issue": "Exact masses of Li2S, P2S5, and LiCl not provided",
        "excerpt": "‘Li6PS5Cl powder was obtained by mechanically ball milling a stoichiometric mixture of Li2S ...’"
      }
    ]
  },
  "characterization": [
    {
      "method": "XRD",
      "parameters": {"radiation": "Cu Kα", "range": "10–80° 2θ"},
      "results": [{"metric": "phase identification", "value": "Li15Si4 detected in LiSH46"}],
      "interpretation": "",
      "prov": ["Page 807 – Figure 7a"]
    },
    {
      "method": "SEM",
      "parameters": {"mode": "cross-section"},
      "results": [{"metric": "anode thickness", "value": "≈45 µm after formation", "unit": "µm"}],
      "interpretation": "dense continuous film with few cracks",
      "prov": ["Page 807 – Figure 7h"]
    },
    {
      "method": "XPS",
      "parameters": {"regions": "C 1s, Li 1s"},
      "results": [{"metric": "chemical species", "value": "LiC6 peak at 285.2 eV and 54.8 eV"}],
      "interpretation": "",
      "prov": ["Page 807 – Figure 7b,c"]
    },
    {
      "method": "BET",
      "parameters": {},
      "results": [{"metric": "surface area HC", "value": 4.162, "unit": "m2 g-1"}],
      "interpretation": "",
      "prov": ["Page 803 – Figure 3h"]
    },
    {
      "method": "electronic conductivity measurement",
      "parameters": {},
      "results": [
        {"metric": "conductivity LiSi anode", "value": 0.87, "unit": "S cm-1"},
        {"metric": "conductivity Si anode", "value": 8.8e-6, "unit": "S cm-1"}
      ],
      "interpretation": "LiSi anode 5 orders higher than Si",
      "prov": ["Page 802"]
    }
  ],
  "analysis": {
    "methods": [
      {
        "method_name": "Electrochemical cycling",
        "results": [
          {"equation": "", "value": 123.6, "unit": "mAh g-1", "note": "Initial reversible capacity of NMC811|LiSH46 at 1 C"}
        ]
      }
    ]
  },
  "final_outcomes": {
    "yield": {
      "value": null,
      "unit": "%"
    },
    "capacity": {
      "value": 123.6,
      "unit": "mAh g-1"
    },
    "cycle_life": 5000
  },
  "extraction_metadata": {
    "timestamp": "2024-06-14T12:00:00Z",
    "source_file": "Nature_Energy_2023_800-813.pdf",
    "processing_time": null
  }
}

File: src/data/extractions/Yang_et_al__-_2020_-_Holey_graphite_A_promising_anode_material_with_ul_reactions.json
{
  "schema": {
    "name": "Universal Chemistry Extraction Schema",
    "version": "2.1"
  },
  "units_policy": {
    "temperature": "K",
    "pressure": "bar",
    "time": "min",
    "mass": "g",
    "volume": "mL",
    "amount": "mmol",
    "concentration": "M",
    "capacity": "mAh g-1",
    "strict": true
  },
  "source": {
    "title": "Holey graphite: A promising anode material with ultrahigh storage for lithium-ion battery",
    "doi": "10.1016/j.electacta.2020.136244",
    "authors": ["Chen Yang", "Xiuying Zhang", "Jingzhen Li", "Jiachen Ma", "Linqiang Xu", "Jie Yang", "Shiqi Liu", "Shibo Fang", "Ying Li", "Xiaotian Sun", "Xiaoyu Yang", "Feng Pan", "Jing Lu", "Dapeng Yu"],
    "journal": "Electrochimica Acta",
    "year": 2020
  },
  "metadata": {
    "discipline": "chemistry",
    "type": "computational study",
    "tags": ["lithium-ion battery", "graphite anode", "holey graphite", "first-principles calculation"]
  },
  "targets": [
    {
      "target_id": "target_1",
      "compound_name": "Holey graphite anode 35% hole density (HGA35)",
      "molecular_formula": "C26H6",
      "intended_role": "anode material",
      "prov": ["Page 4-5"]
    },
    {
      "target_id": "target_2",
      "compound_name": "Holey graphite anode 46% hole density (HGA46)",
      "molecular_formula": "C18H6",
      "intended_role": "anode material",
      "prov": ["Page 4-5"]
    },
    {
      "target_id": "target_3",
      "compound_name": "Holey graphite anode 61% hole density (HGA61)",
      "molecular_formula": "C12H6",
      "intended_role": "anode material",
      "prov": ["Page 4-5"]
    },
    {
      "target_id": "target_4",
      "compound_name": "Intrinsic graphite anode (IGA)",
      "molecular_formula": "C6",
      "intended_role": "reference material",
      "prov": ["Throughout"]
    }
  ],
  "chemicals": [
    {
      "chemical_id": "chem_1",
      "name": "Lithium",
      "molecular_formula": "Li",
      "ontology": {
        "role": "intercalant",
        "category": "alkali metal"
      },
      "amount": {
        "value": null,
        "unit": ""
      },
      "notes": "Modeled as adsorbed/intercalated ion in computational study",
      "prov": ["Throughout"]
    },
    {
      "chemical_id": "chem_2",
      "name": "Hydrogen (passivation)",
      "molecular_formula": "H",
      "ontology": {
        "role": "surface_passivator",
        "category": "elemental"
      },
      "amount": {
        "value": null,
        "unit": ""
      },
      "notes": "Used to passivate dangling bonds at hole edges in models",
      "prov": ["Page 4"]
    },
    {
      "chemical_id": "chem_3",
      "name": "Graphite",
      "molecular_formula": "C",
      "ontology": {
        "role": "substrate",
        "category": "carbon material"
      },
      "amount": {
        "value": null,
        "unit": ""
      },
      "notes": "Reference intrinsic graphite anode (IGA)",
      "prov": ["Throughout"]
    }
  ],
  "synthesis": {
    "steps": []
  },
  "workflow": {
    "timeline": [
      {
        "step_ref": "calc_1",
        "description": "DFT geometry optimization of holey graphite models (HGA35, HGA46, HGA61)"
      },
      {
        "step_ref": "calc_2",
        "description": "Ab-initio MD simulations at 300 K for 1500 fs to test thermal stability"
      },
      {
        "step_ref": "calc_3",
        "description": "CI-NEB calculations for Li diffusion pathways (in-plane and out-of-plane) to obtain energy barriers"
      },
      {
        "step_ref": "calc_4",
        "description": "Adsorption energy calculations for increasing Li concentrations to determine maximum storage capacity"
      },
      {
        "step_ref": "calc_5",
        "description": "Open-circuit voltage profiles computed from total energy differences"
      }
    ],
    "ambiguities": []
  },
  "characterization": [
    {
      "method": "Density Functional Theory (VASP, CASTEP)",
      "parameters": {
        "cutoff_energy": "600 eV",
        "functional": "GGA-PBE",
        "van_der_Waals": "DFT-D3",
        "k_point_spacing": "0.02 Å-1"
      },
      "results": [],
      "interpretation": "",
      "prov": ["Computational details section"]
    },
    {
      "method": "Ab initio Molecular Dynamics (ATK)",
      "parameters": {
        "ensemble": "NVT",
        "temperature": "300 K",
        "time": "1500 fs"
      },
      "results": [
        {
          "metric": "structural integrity",
          "value": "Stable with minor deformation (HGA61 slight z-shift)",
          "unit": ""
        }
      ],
      "interpretation": "Thermodynamically stable at room temperature",
      "prov": ["Fig. 1b,c"]
    },
    {
      "method": "CI-NEB",
      "parameters": {},
      "results": [
        {
          "metric": "in-plane Li diffusion barrier (IGA)",
          "value": 0.57,
          "unit": "eV"
        },
        {
          "metric": "in-plane Li diffusion barrier (HGA35)",
          "value": 0.42,
          "unit": "eV"
        },
        {
          "metric": "in-plane Li diffusion barrier (HGA46)",
          "value": 0.38,
          "unit": "eV"
        },
        {
          "metric": "in-plane Li diffusion barrier (HGA61)",
          "value": 0.35,
          "unit": "eV"
        },
        {
          "metric": "out-of-plane Li diffusion barrier (HGA, through hole)",
          "value": 1.64,
          "unit": "eV"
        },
        {
          "metric": "out-of-plane Li diffusion barrier (IGA layer)",
          "value": 8.23,
          "unit": "eV"
        }
      ],
      "interpretation": "Holey structure lowers diffusion barriers and adds fast out-of-plane path",
      "prov": ["Fig. 5", "Fig. 6"]
    }
  ],
  "analysis": {
    "methods": [
      {
        "method_name": "Capacity calculation",
        "results": [
          {
            "material": "HGA35",
            "value": 1516,
            "unit": "mAh g-1",
            "context": "theoretical maximum"
          },
          {
            "material": "HGA46",
            "value": 1689,
            "unit": "mAh g-1",
            "context": "theoretical maximum"
          },
          {
            "material": "HGA61",
            "value": 714,
            "unit": "mAh g-1",
            "context": "theoretical maximum"
          },
          {
            "material": "HGA35",
            "value": 1010,
            "unit": "mAh g-1",
            "context": "reversible capacity from OCV curve"
          },
          {
            "material": "HGA46",
            "value": 1205,
            "unit": "mAh g-1",
            "context": "reversible capacity from OCV curve"
          }
        ]
      },
      {
        "method_name": "Open-circuit voltage calculation",
        "results": [
          {
            "material": "HGA35",
            "value": 0.64,
            "unit": "V"
          },
          {
            "material": "HGA46",
            "value": 0.86,
            "unit": "V"
          },
          {
            "material": "HGA61",
            "value": 1.11,
            "unit": "V"
          }
        ]
      },
      {
        "method_name": "Surface area change ratio",
        "results": [
          {
            "material": "HGA35",
            "value": 7.87,
            "unit": "%"
          },
          {
            "material": "HGA46",
            "value": 13.90,
            "unit": "%"
          },
          {
            "material": "HGA61",
            "value": 2.77,
            "unit": "%"
          }
        ]
      }
    ]
  },
  "final_outcomes": {
    "yield": {
      "value": null,
      "unit": "%"
    },
    "capacity": {
      "value": 1689,
      "unit": "mAh g-1"
    },
    "cycle_life": null
  },
  "extraction_metadata": {
    "timestamp": "2023-10-02T00:00:00Z",
    "source_file": "Provided text chunk",
    "processing_time": null
  }
}
