Repository: meomeolucifr/BattSynth

# BattSynth: LLM-Extracted Chemical Synthesis Dataset for Battery Materials

A large-scale dataset of chemical synthesis procedures extracted from 605 battery material research papers using GPT-o3, with multi-metric quality assurance and human-in-the-loop verification.

## Dataset Overview

| Metric | Count |
|--------|-------|
| Total papers | 605 |
| Target compounds | 1,537 |
| Unique chemicals | 1,663 |
| Synthesis steps | 1,872 |
| Synthesis operations | 2,880 |
| Characterization entries | 2,048 |
| Characterization results | 4,086 |

File: src/data/extractions/Yu_and_Manthiram_-_2019_-_Sodium-Sulfur_Batteries_with_a_Polymer-Coated_NASI_reactions.json
{
  "schema": {
    "name": "Universal Chemistry Extraction Schema",
    "version": "2.1"
  },
  "units_policy": {
    "temperature": "K",
    "pressure": "bar",
    "time": "min",
    "mass": "g",
    "volume": "mL",
    "amount": "mmol",
    "concentration": "M",
    "capacity": "mAh g-1",
    "strict": true
  },
  "source": {
    "title": "Sodium-Sulfur Batteries with a Polymer-Coated NASICON-type Sodium-Ion Solid Electrolyte",
    "doi": "10.1016/j.matt.2019.03.008",
    "authors": ["Xingwen Yu", "Arumugam Manthiram"],
    "journal": "Matter",
    "year": 2019
  },
  "metadata": {
    "discipline": "chemistry",
    "type": "materials_synthesis_and_battery_assembly",
    "tags": ["sodium-sulfur battery", "solid electrolyte", "polymer coating", "NASICON", "PIN polymer"]
  },
  "targets": [
    {
      "target_id": "target_1",
      "compound_name": "polymer with intrinsic nanoporosity (PIN)",
      "molecular_formula": "",
      "intended_role": "polymer_coating",
      "prov": ["Experimental Procedures – Synthesis of PIN Material"]
    },
    {
      "target_id": "target_2",
      "compound_name": "PIN-coated Na3Zr2Si2PO12 membrane",
      "molecular_formula": "",
      "intended_role": "solid_electrolyte_separator",
      "prov": ["Experimental Procedures – Coating Na3Zr2Si2PO12 Membranes with PIN"]
    },
    {
      "target_id": "target_3",
      "compound_name": "CNF paper electrode",
      "molecular_formula": "",
      "intended_role": "cathode_matrix",
      "prov": ["Experimental Procedures – Preparation of CNF Paper"]
    },
    {
      "target_id": "target_4",
      "compound_name": "Sulfur/CNF composite cathode",
      "molecular_formula": "",
      "intended_role": "battery_cathode",
      "prov": ["Experimental Procedures – Preparation of CNF Paper and Sulfur/CNF Electrodes"]
    },
    {
      "target_id": "target_5",
      "compound_name": "Na2S6 polysulfide catholyte (0.25 M)",
      "molecular_formula": "Na2S6",
      "intended_role": "catholyte",
      "prov": ["Experimental Procedures – Synthesis of Na2S6 Polysulfide Catholyte"]
    }
  ],
  "chemicals": [
    {
      "chemical_id": "chem_1",
      "name": "K2CO3",
      "molecular_formula": "K2CO3",
      "ontology": {"role": "base", "category": "inorganic"},
      "amount": {"value": 1.12, "unit": "g"},
      "notes": "",
      "prov": ["Experimental Procedures – Synthesis of PIN Material"]
    },
    {
      "chemical_id": "chem_2",
      "name": "5,5′,6,6′-tetrahydroxy-3,3,3′,3′-tetramethyl-1,1′-spirobisindane",
      "molecular_formula": "",
      "ontology": {"role": "monomer", "category": "organic"},
      "amount": {"value": 1.36, "unit": "g"},
      "notes": "",
      "prov": ["Experimental Procedures – Synthesis of PIN Material"]
    },
    {
      "chemical_id": "chem_3",
      "name": "cyclohexane",
      "molecular_formula": "C6H12",
      "ontology": {"role": "solvent", "category": "organic"},
      "amount": {"value": 10, "unit": "mL"},
      "notes": "",
      "prov": ["Experimental Procedures – Synthesis of PIN Material"]
    },
    {
      "chemical_id": "chem_4",
      "name": "dimethylacetamide (DMAc)",
      "molecular_formula": "C4H9NO",
      "ontology": {"role": "solvent", "category": "organic"},
      "amount": {"value": 20, "unit": "mL"},
      "notes": "initial charge",
      "prov": ["Experimental Procedures – Synthesis of PIN Material"]
    },
    {
      "chemical_id": "chem_5",
      "name": "tetrafluoroterephthalonitrile",
      "molecular_formula": "C8F4N2",
      "ontology": {"role": "monomer", "category": "organic"},
      "amount": {"value": 0.82, "unit": "g"},
      "notes": "",
      "prov": ["Experimental Procedures – Synthesis of PIN Material"]
    },
    {
      "chemical_id": "chem_6",
      "name": "dimethylacetamide (DMAc)",
      "molecular_formula": "C4H9NO",
      "ontology": {"role": "solvent", "category": "organic"},
      "amount": {"value": 20, "unit": "mL"},
      "notes": "second addition",
      "prov": ["Experimental Procedures – Synthesis of PIN Material"]
    },
    {
      "chemical_id": "chem_7",
      "name": "deionized water",
      "molecular_formula": "H2O",
      "ontology": {"role": "washing_agent", "category": "solvent"},
      "amount": {"value": null, "unit": ""},
      "notes": "",
      "prov": ["Experimental Procedures – Synthesis of PIN Material"]
    },
    {
      "chemical_id": "chem_8",
      "name": "methanol",
      "molecular_formula": "CH4O",
      "ontology": {"role": "washing_agent", "category": "solvent"},
      "amount": {"value": null, "unit": ""},
      "notes": "",
      "prov": ["Experimental Procedures – Synthesis of PIN Material"]
    },
    {
      "chemical_id": "chem_9",
      "name": "tetrahydrofuran (THF)",
      "molecular_formula": "C4H8O",
      "ontology": {"role": "solvent", "category": "organic"},
      "amount": {"value": null, "unit": ""},
      "notes": "used for 2 wt % PIN solution",
      "prov": ["Experimental Procedures – Coating Na3Zr2Si2PO12 Membranes with PIN"]
    },
    {
      "chemical_id": "chem_10",
      "name": "Na3Zr2Si2PO12",
      "molecular_formula": "Na3Zr2Si2PO12",
      "ontology": {"role": "solid_electrolyte", "category": "inorganic"},
      "amount": {"value": null, "unit": ""},
      "notes": "pellet thickness ca. 450 µm",
      "prov": ["Experimental Procedures – Chemicals and Materials"]
    },
    {
      "chemical_id": "chem_11",
      "name": "carbon nanofiber (CNF)",
      "molecular_formula": "",
      "ontology": {"role": "electrode_matrix", "category": "carbon_material"},
      "amount": {"value": null, "unit": ""},
      "notes": "",
      "prov": ["Experimental Procedures – Preparation of CNF Paper"]
    },
    {
      "chemical_id": "chem_12",
      "name": "ethanol",
      "molecular_formula": "C2H6O",
      "ontology": {"role": "washing_agent", "category": "solvent"},
      "amount": {"value": null, "unit": ""},
      "notes": "",
      "prov": ["Experimental Procedures – Preparation of CNF Paper"]
    },
    {
      "chemical_id": "chem_13",
      "name": "sodium perchlorate",
      "molecular_formula": "NaClO4",
      "ontology": {"role": "salt", "category": "inorganic"},
      "amount": {"value": null, "unit": ""},
      "notes": "forms 1.0 M electrolyte",
      "prov": ["Experimental Procedures – Preparation of CNF Paper and Sulfur/CNF Electrodes"]
    },
    {
      "chemical_id": "chem_14",
      "name": "tetraglyme (TEGDME)",
      "molecular_formula": "C10H22O5",
      "ontology": {"role": "solvent", "category": "organic"},
      "amount": {"value": null, "unit": ""},
      "notes": "electrolyte solvent",
      "prov": ["Experimental Procedures – Preparation of CNF Paper and Sulfur/CNF Electrodes"]
    },
    {
      "chemical_id": "chem_15",
      "name": "sulfur powder",
      "molecular_formula": "S",
      "ontology": {"role": "active_material", "category": "elemental"},
      "amount": {"value": null, "unit": ""},
      "notes": "loaded 2.0 mg cm-2 in cathode",
      "prov": ["Experimental Procedures – Preparation of CNF Paper and Sulfur/CNF Electrodes"]
    },
    {
      "chemical_id": "chem_16",
      "name": "sodium sulfide",
      "molecular_formula": "Na2S",
      "ontology": {"role": "reagent", "category": "inorganic"},
      "amount": {"value": null, "unit": ""},
      "notes": "used for Na2S6 preparation",
      "prov": ["Experimental Procedures – Synthesis of Na2S6 Polysulfide Catholyte"]
    },
    {
      "chemical_id": "chem_17",
      "name": "sodium metal foil",
      "molecular_formula": "Na",
      "ontology": {"role": "anode", "category": "metal"},
      "amount": {"value": null, "unit": ""},
      "notes": "",
      "prov": ["Experimental Procedures – Coin-Cell Fabrication"]
    }
  ],
  "synthesis": {
    "steps": [
      {
        "step_id": "step_1",
        "description": "Synthesis of PIN polymer",
        "operations": [
          {
            "action": "mix",
            "parameters": {
              "inputs": ["chem_1", "chem_2", "chem_3", "chem_4"]
            },
            "temperature": {"value": 383.15, "unit": "K"},
            "duration": {"value": 180, "unit": "min"},
            "notes": "Mixture heated and held at 110 °C"
          },
          {
            "action": "cool",
            "parameters": {},
            "temperature": {"value": null, "unit": ""},
            "duration": {"value": null, "unit": ""},
            "notes": "Cooled to room temperature"
          },
          {
            "action": "add",
            "parameters": {
              "inputs": ["chem_5", "chem_6"]
            },
            "temperature": {"value": null, "unit": ""},
            "duration": {"value": null, "unit": ""},
            "notes": ""
          },
          {
            "action": "heat",
            "parameters": {},
            "temperature": {"value": 343.15, "unit": "K"},
            "duration": {"value": 4320, "unit": "min"},
            "notes": "Maintained at 70 °C for 72 h"
          },
          {
            "action": "cool",
            "parameters": {},
            "temperature": {"value": null, "unit": ""},
            "duration": {"value": null, "unit": ""},
            "notes": "Cooled to room temperature"
          },
          {
            "action": "filter_collect",
            "parameters": {},
            "notes": "Powder PIN collected"
          },
          {
            "action": "wash",
            "parameters": {
              "inputs": ["chem_7", "chem_8"]
            },
            "notes": "Thoroughly washed with water and methanol"
          },
          {
            "action": "dry",
            "parameters": {},
            "temperature": {"value": 373.15, "unit": "K"},
            "duration": {"value": null, "unit": ""},
            "notes": "Vacuum oven overnight"
          }
        ],
        "conditions": {
          "atmosphere": "",
          "pressure": {"value": null, "unit": ""}
        },
        "prov": ["Experimental Procedures – Synthesis of PIN Material"]
      },
      {
        "step_id": "step_2",
        "description": "Preparation of 2 wt % PIN/THF solution and dip-coating of Na3Zr2Si2PO12 pellets",
        "operations": [
          {
            "action": "dissolve",
            "parameters": {
              "inputs": ["target_1", "chem_9"]
            },
            "notes": "2 wt % solution"
          },
          {
            "action": "dip_coat",
            "parameters": {
              "inputs": ["chem_10"]
            },
            "duration": {"value": 10, "unit": "min"},
            "notes": "Only one side coated"
          },
          {
            "action": "dry",
            "parameters": {},
            "temperature": {"value": null, "unit": ""},
            "duration": {"value": 1080, "unit": "min"},
            "notes": "Dried in open air for 18 h"
          }
        ],
        "conditions": {
          "atmosphere": "",
          "pressure": {"value": null, "unit": ""}
        },
        "prov": ["Experimental Procedures – Coating Na3Zr2Si2PO12 Membranes with PIN"]
      },
      {
        "step_id": "step_3",
        "description": "Fabrication of CNF paper electrode",
        "operations": [
          {
            "action": "disperse",
            "parameters": {
              "inputs": ["chem_11", "chem_7"]
            },
            "notes": "Prepare CNF/water slurry"
          },
          {
            "action": "vacuum_filter",
            "parameters": {},
            "notes": "Form paper on filter"
          },
          {
            "action": "wash",
            "parameters": {
              "inputs": ["chem_7", "chem_12"]
            },
            "notes": ""
          },
          {
            "action": "dry",
            "parameters": {},
            "temperature": {"value": 323.15, "unit": "K"},
            "duration": {"value": null, "unit": ""},
            "notes": "Under vacuum overnight"
          },
          {
            "action": "punch",
            "parameters": {},
            "notes": "1.2 cm diameter electrodes; thickness 40-50 µm"
          }
        ],
        "conditions": {"atmosphere": "", "pressure": {"value": null, "unit": ""}},
        "prov": ["Experimental Procedures – Preparation of CNF Paper"]
      },
      {
        "step_id": "step_4",
        "description": "Preparation of Sulfur/CNF composite cathode",
        "operations": [
          {
            "action": "prepare_solution",
            "parameters": {
              "inputs": ["chem_13", "chem_14"]
            },
            "concentration": {"value": 1.0, "unit": "M"},
            "notes": "1.0 M NaClO4 in TEGDME"
          },
          {
            "action": "disperse",
            "parameters": {
              "inputs": ["chem_15"]
            },
            "notes": "Sulfur dispersed into electrolyte forming slurry"
          },
          {
            "action": "coat",
            "parameters": {
              "inputs": ["target_3"]
            },
            "notes": "Slurry disseminated onto CNF; sulfur loading 2.0 mg cm-2"
          }
        ],
        "conditions": {"atmosphere": "", "pressure": {"value": null, "unit": ""}},
        "prov": ["Experimental Procedures – Preparation of CNF Paper and Sulfur/CNF Electrodes"]
      },
      {
        "step_id": "step_5",
        "description": "Synthesis of 0.25 M Na2S6 polysulfide catholyte",
        "operations": [
          {
            "action": "prepare_solution",
            "parameters": {
              "inputs": ["chem_13", "chem_14"]
            },
            "concentration": {"value": 1.0, "unit": "M"},
            "notes": "Base electrolyte"
          },
          {
            "action": "add",
            "parameters": {
              "inputs": ["chem_15", "chem_16"]
            },
            "notes": "Stoichiometric amounts"
          },
          {
            "action": "heat",
            "parameters": {},
            "temperature": {"value": 318.15, "unit": "K"},
            "duration": {"value": 1440, "unit": "min"},
            "notes": "Heated 24 h in glove box"
          }
        ],
        "conditions": {"atmosphere": "argon", "pressure": {"value": null, "unit": ""}},
        "prov": ["Experimental Procedures – Synthesis of Na2S6 Polysulfide Catholyte"]
      },
      {
        "step_id": "step_6",
        "description": "Pre-soaking of separators",
        "operations": [
          {
            "action": "soak",
            "parameters": {
              "inputs": ["chem_10"]
            },
            "duration": {"value": 1440, "unit": "min"},
            "notes": "Uncoated or PIN-coated Na3Zr2Si2PO12 pellets and Celgard membranes soaked in NaClO4/TEGDME electrolyte"
          }
        ],
        "conditions": {},
        "prov": ["Experimental Procedures – Coin-Cell Fabrication"]
      }
    ]
  },
  "workflow": {
    "timeline": [
      {"step_ref": "step_1", "description": "Polymerization to obtain PIN powder"},
      {"step_ref": "step_2", "description": "Dip-coating of NASICON pellets with PIN"},
      {"step_ref": "step_3", "description": "Formation of CNF paper electrode matrix"},
      {"step_ref": "step_4", "description": "Fabrication of sulfur-loaded CNF cathode"},
      {"step_ref": "step_5", "description": "Preparation of Na2S6 polysulfide catholyte"},
      {"step_ref": "step_6", "description": "Separator pre-soaking prior to cell assembly"}
    ],
    "ambiguities": [
      {
        "issue": "Electrolyte volume unit appears unusually large (5 mL) for coin cell; may be µL.",
        "excerpt": "\"5 mL of the NaClO4/TEGDME electrolyte was then dropped onto the Na3Zr2Si2PO12 pellet\""
      },
      {
        "issue": "Text shows ionic conductivity as \"/C244.1310/C05Sc m/C01\"; interpreted as 4.13×10^-5 S cm^-1.",
        "excerpt": "\"ionic conductivity of the liquid-electrolyte-absorbed PIN was determined to be /C244.1310/C05Sc m/C01\""
      }
    ]
  },
  "characterization": [
    {
      "method": "XRD",
      "parameters": {},
      "results": [{"metric": "phase identification", "value": "NASICON structure confirmed", "unit": ""}],
      "interpretation": "",
      "prov": ["Figure 1B", "Figure 2A", "Figure S13"]
    },
    {
      "method": "SEM",
      "parameters": {},
      "results": [
        {"metric": "membrane morphology", "value": "dense", "unit": ""},
        {"metric": "PIN coating thickness", "value": 25, "unit": "µm"}
      ],
      "interpretation": "",
      "prov": ["Figure 1C", "Figure 2B", "Figure 2C"]
    },
    {
      "method": "FTIR",
      "parameters": {},
      "results": [
        {"metric": "C–O stretch", "value": "1000–1350 cm^-1", "unit": ""},
        {"metric": "C–H stretch", "value": "1455 cm^-1", "unit": ""}
      ],
      "interpretation": "Matches expected PIN structure",
      "prov": ["Figure 1F"]
    },
    {
      "method": "1H-NMR",
      "parameters": {},
      "results": [{"metric": "structural confirmation", "value": "PIN peaks consistent", "unit": ""}],
      "interpretation": "",
      "prov": ["Figure 1E"]
    },
    {
      "method": "EIS",
      "parameters": {},
      "results": [
        {"metric": "Ionic conductivity (Na3Zr2Si2PO12)", "value": 1e-3, "unit": "S cm-1"},
        {"metric": "Ionic conductivity (PIN film)", "value": 4.13e-5, "unit": "S cm-1"}
      ],
      "interpretation": "",
      "prov": ["Results and Discussion", "Figure S4A"]
    }
  ],
  "analysis": {
    "methods": [
      {
        "method_name": "Galvanostatic cycling",
        "results": [
          {"equation": "", "value": 1000, "unit": "mAh g-1", "notes": "Capacity at C/20"},
          {"equation": "", "value": 700, "unit": "mAh g-1", "notes": "Capacity at C/5"},
          {"equation": "", "value": 550, "unit": "mAh g-1", "notes": "Capacity retained after 100 cycles at C/5"}
        ]
      }
    ]
  },
  "final_outcomes": {
    "yield": {"value": null, "unit": "%"},
    "capacity": {"value": 550, "unit": "mAh g-1"},
    "cycle_life": 100
  },
  "extraction_metadata": {
    "timestamp": "2024-06-26T10:18:00Z",
    "source_file": "Provided text chunk",
    "processing_time": null
  }
}

File: src/data/extractions/Yu_and_Siegel_-_2017_-_Grain_Boundary_Contributions_to_Li-Ion_Transport_i_reactions.json
{
  "schema": {
    "name": "Universal Chemistry Extraction Schema",
    "version": "2.1"
  },
  "units_policy": {
    "temperature": "K",
    "pressure": "bar",
    "time": "min",
    "mass": "g",
    "volume": "mL",
    "amount": "mmol",
    "concentration": "M",
    "capacity": "mAh g-1",
    "strict": true
  },
  "source": {
    "title": "Grain Boundary Contributions to Li-Ion Transport in the Solid Electrolyte Li7La3Zr2O12 (LLZO)",
    "doi": "10.1021/acs.chemmater.7b02805",
    "authors": [
      "Seungho Yu",
      "Donald J. Siegel"
    ],
    "journal": "Chemistry of Materials",
    "year": 2017
  },
  "metadata": {
    "discipline": "chemistry",
    "type": "computational study",
    "tags": [
      "solid electrolyte",
      "LLZO",
      "grain boundaries",
      "molecular dynamics",
      "Monte Carlo"
    ]
  },
  "targets": [
    {
      "target_id": "target_1",
      "compound_name": "Li7La3Zr2O12",
      "molecular_formula": "Li7La3Zr2O12",
      "intended_role": "solid electrolyte model",
      "prov": [
        "Page 9639"
      ]
    }
  ],
  "chemicals": [
    {
      "chemical_id": "chem_1",
      "name": "Li7La3Zr2O12",
      "molecular_formula": "Li7La3Zr2O12",
      "ontology": {
        "role": "target",
        "category": "inorganic"
      },
      "amount": {
        "value": null,
        "unit": ""
      },
      "notes": "cubic polymorph used in simulations",
      "prov": [
        "Page 9640 Methods"
      ]
    },
    {
      "chemical_id": "chem_2",
      "name": "Lithium",
      "molecular_formula": "Li",
      "ontology": {
        "role": "component",
        "category": "element"
      },
      "amount": {
        "value": null,
        "unit": ""
      },
      "notes": "",
      "prov": [
        "Figure 2 composition profiles"
      ]
    },
    {
      "chemical_id": "chem_3",
      "name": "Lanthanum",
      "molecular_formula": "La",
      "ontology": {
        "role": "component",
        "category": "element"
      },
      "amount": {
        "value": null,
        "unit": ""
      },
      "notes": "",
      "prov": [
        "Figure 2 composition profiles"
      ]
    },
    {
      "chemical_id": "chem_4",
      "name": "Zirconium",
      "molecular_formula": "Zr",
      "ontology": {
        "role": "component",
        "category": "element"
      },
      "amount": {
        "value": null,
        "unit": ""
      },
      "notes": "",
      "prov": [
        "Figure 2 composition profiles"
      ]
    },
    {
      "chemical_id": "chem_5",
      "name": "Oxygen",
      "molecular_formula": "O2",
      "ontology": {
        "role": "component",
        "category": "element"
      },
      "amount": {
        "value": null,
        "unit": ""
      },
      "notes": "",
      "prov": [
        "Figure 2 composition profiles"
      ]
    }
  ],
  "synthesis": {
    "steps": [
      {
        "step_id": "step_1",
        "description": "Geometry optimization of GB-containing and bulk LLZO cells using conjugate gradient algorithm in LAMMPS.",
        "operations": [
          {
            "action": "optimize_geometry",
            "parameters": {
              "algorithm": "conjugate gradient"
            },
            "duration": {
              "value": null,
              "unit": ""
            },
            "temperature": {
              "value": 0,
              "unit": "K"
            },
            "notes": "Initial relaxation before simulations"
          }
        ],
        "conditions": {
          "atmosphere": "",
          "pressure": {
            "value": null,
            "unit": ""
          }
        },
        "prov": [
          "Methods Page 9640"
        ]
      },
      {
        "step_id": "step_2",
        "description": "Heating of optimized cells to target temperatures (700–1100 K) using NPT molecular dynamics with a heating rate of 1 K/ps; time step 2 fs.",
        "operations": [
          {
            "action": "heat",
            "parameters": {
              "heating_rate": {
                "value": 1,
                "unit": "K ps-1"
              },
              "time_step": {
                "value": 2,
                "unit": "fs"
              }
            },
            "duration": {
              "value": null,
              "unit": ""
            },
            "temperature": {
              "value": null,
              "unit": "K"
            },
            "notes": "NPT ensemble used to allow thermal expansion"
          }
        ],
        "conditions": {
          "atmosphere": "",
          "pressure": {
            "value": null,
            "unit": ""
          }
        },
        "prov": [
          "Methods Page 9640"
        ]
      },
      {
        "step_id": "step_3",
        "description": "Equilibration using MD in NPT followed by NVT ensembles for 3 ns each at selected temperatures.",
        "operations": [
          {
            "action": "equilibrate",
            "parameters": {
              "ensemble": "NPT then NVT",
              "duration": {
                "value": 3,
                "unit": "ns"
              }
            },
            "temperature": {
              "value": null,
              "unit": "K"
            },
            "notes": "Performed at each target temperature"
          }
        ],
        "conditions": {
          "atmosphere": "",
          "pressure": {
            "value": null,
            "unit": ""
          }
        },
        "prov": [
          "Methods Page 9640"
        ]
      },
      {
        "step_id": "step_4",
        "description": "NVT Monte Carlo equilibration to establish GB stoichiometry; >1e7 move attempts with r_max = 0.5 Å.",
        "operations": [
          {
            "action": "simulate",
            "parameters": {
              "simulation_type": "Monte Carlo",
              "moves": {
                "value": 10000000,
                "unit": "attempts"
              },
              "r_max": {
                "value": 0.5,
                "unit": "Å"
              }
            },
            "duration": {
              "value": null,
              "unit": ""
            },
            "temperature": {
              "value": null,
              "unit": "K"
            },
            "notes": "Metropolis algorithm, acceptance ratio ~0.1"
          }
        ],
        "conditions": {
          "atmosphere": "",
          "pressure": {
            "value": null,
            "unit": ""
          }
        },
        "prov": [
          "Methods Page 9640-9641"
        ]
      },
      {
        "step_id": "step_5",
        "description": "NVT molecular dynamics to calculate Li-ion diffusivity over 5 ns after 1 ns startup at 700, 800, 900, 1000, and 1100 K.",
        "operations": [
          {
            "action": "simulate",
            "parameters": {
              "simulation_type": "Molecular dynamics",
              "duration_data_collection": {
                "value": 5,
                "unit": "ns"
              },
              "startup_duration": {
                "value": 1,
                "unit": "ns"
              },
              "temperatures": [
                700,
                800,
                900,
                1000,
                1100
              ]
            },
            "temperature": {
              "value": null,
              "unit": "K"
            },
            "notes": "Three runs with different initial velocities per temperature"
          }
        ],
        "conditions": {
          "atmosphere": "",
          "pressure": {
            "value": null,
            "unit": ""
          }
        },
        "prov": [
          "Methods Page 9641"
        ]
      }
    ]
  },
  "workflow": {
    "timeline": [
      {
        "step_ref": "step_1",
        "description": "Geometry optimization of GB and bulk cells"
      },
      {
        "step_ref": "step_2",
        "description": "Controlled heating to simulation temperatures"
      },
      {
        "step_ref": "step_3",
        "description": "Equilibration at temperature using MD"
      },
      {
        "step_ref": "step_4",
        "description": "Monte Carlo equilibration for composition"
      },
      {
        "step_ref": "step_5",
        "description": "MD calculations for Li-ion diffusivity"
      }
    ],
    "ambiguities": [
      {
        "issue": "No explicit physical synthesis of LLZO material described; workflow reflects computational procedures.",
        "excerpt": "Calculations were performed using the cubic polymorph of LLZO."
      }
    ]
  },
  "characterization": [
    {
      "method": "Molecular dynamics simulation",
      "parameters": {
        "time_step": "2 fs",
        "ensembles": ["NPT", "NVT"],
        "temperatures": "700–1100 K",
        "duration": "5 ns data collection after 1 ns startup"
      },
      "results": [
        {
          "metric": "Li-ion diffusivity in bulk at 1000 K",
          "value": 1.35e-6,
          "unit": "cm2 s-1"
        },
        {
          "metric": "Activation energy for Li-ion diffusion in bulk",
          "value": 0.52,
          "unit": "eV"
        },
        {
          "metric": "Activation energy in Σ5(310) GB",
          "value": 0.64,
          "unit": "eV"
        },
        {
          "metric": "Activation energy in Σ5(210) GB",
          "value": 0.71,
          "unit": "eV"
        },
        {
          "metric": "Activation energy in Σ3(112) GB",
          "value": 0.52,
          "unit": "eV"
        },
        {
          "metric": "Li enrichment ratio ΓLi in Σ3(112) GB",
          "value": 2.43,
          "unit": ""
        }
      ],
      "interpretation": "Diffusivity is reduced in GB regions, with magnitude dependent on GB structure.",
      "prov": [
        "Table 1 Page 9643",
        "Figure 5 Page 9643",
        "Figure 2 Page 9641"
      ]
    },
    {
      "method": "Monte Carlo simulation",
      "parameters": {
        "moves": ">1e7",
        "temperature": "700–1000 K",
        "r_max": "0.5 Å"
      },
      "results": [
        {
          "metric": "GB energy after MC equilibration Σ5(310)",
          "value": 0.73,
          "unit": "J m-2"
        },
        {
          "metric": "GB excess volume after MC equilibration Σ5(310)",
          "value": 30,
          "unit": "Å3"
        }
      ],
      "interpretation": "MC equilibration reduces GB energy and volume due to segregation.",
      "prov": [
        "Results Page 9641"
      ]
    }
  ],
  "analysis": {
    "methods": [
      {
        "method_name": "Arrhenius analysis",
        "results": [
          {
            "equation": "D(T) = D0 * exp(-Ea/kBT)",
            "Ea_bulk": {
              "value": 0.52,
              "unit": "eV"
            },
            "Ea_Sigma5_210": {
              "value": 0.71,
              "unit": "eV"
            },
            "Ea_Sigma5_310": {
              "value": 0.64,
              "unit": "eV"
            },
            "Ea_Sigma3_112": {
              "value": 0.52,
              "unit": "eV"
            }
          }
        ],
        "prov": [
          "Figure 5c Page 9643"
        ]
      }
    ]
  },
  "final_outcomes": {
    "yield": {
      "value": null,
      "unit": "%"
    },
    "capacity": {
      "value": null,
      "unit": "mAh g-1"
    },
    "cycle_life": null
  },
  "extraction_metadata": {
    "timestamp": "",
    "source_file": "",
    "processing_time": null
  }
}

File: src/data/extractions/Yu_and_Siegel_-_Grain_Boundary_Contributions_to_Li-ion_Transport_i_reactions.json
{
  "schema": {
    "name": "Universal Chemistry Extraction Schema",
    "version": "2.1"
  },
  "units_policy": {
    "temperature": "K",
    "pressure": "bar",
    "time": "min",
    "mass": "g",
    "volume": "mL",
    "amount": "mmol",
    "concentration": "M",
    "capacity": "mAh g-1",
    "strict": true
  },
  "source": {
    "title": "Grain Boundary Contributions to Li-ion Transport in the Solid Electrolyte Li7La3Zr2O12 (LLZO)",
    "doi": "",
    "authors": ["Seungho Yu", "Donald J. Siegel"],
    "journal": "",
    "year": null
  },
  "metadata": {
    "discipline": "chemistry",
    "type": "supporting_information",
    "tags": ["solid electrolyte", "LLZO", "grain boundary", "molecular dynamics", "lithium ion transport"]
  },
  "targets": [
    {
      "target_id": "target_1",
      "compound_name": "Li7La3Zr2O12",
      "molecular_formula": "Li7La3Zr2O12",
      "intended_role": "electrolyte",
      "prov": ["Page 1"]
    }
  ],
  "chemicals": [
    {
      "chemical_id": "chem_1",
      "name": "Li7La3Zr2O12",
      "molecular_formula": "Li7La3Zr2O12",
      "ontology": {
        "role": "electrolyte",
        "category": "inorganic"
      },
      "amount": {
        "value": null,
        "unit": ""
      },
      "notes": "",
      "prov": ["Page 1"]
    },
    {
      "chemical_id": "chem_2",
      "name": "Li",
      "molecular_formula": "Li",
      "ontology": {
        "role": "element",
        "category": "element"
      },
      "amount": {
        "value": null,
        "unit": ""
      },
      "notes": "",
      "prov": ["Tables S2, S3"]
    },
    {
      "chemical_id": "chem_3",
      "name": "La",
      "molecular_formula": "La",
      "ontology": {
        "role": "element",
        "category": "element"
      },
      "amount": {
        "value": null,
        "unit": ""
      },
      "notes": "",
      "prov": ["Tables S2"]
    },
    {
      "chemical_id": "chem_4",
      "name": "Zr",
      "molecular_formula": "Zr",
      "ontology": {
        "role": "element",
        "category": "element"
      },
      "amount": {
        "value": null,
        "unit": ""
      },
      "notes": "",
      "prov": ["Tables S2"]
    },
    {
      "chemical_id": "chem_5",
      "name": "O",
      "molecular_formula": "O",
      "ontology": {
        "role": "element",
        "category": "element"
      },
      "amount": {
        "value": null,
        "unit": ""
      },
      "notes": "",
      "prov": ["Tables S2"]
    }
  ],
  "synthesis": {
    "steps": [
      {
        "step_id": "step_1",
        "description": "Construction of initial (as-built) LLZO supercell containing grain boundaries.",
        "operations": [
          {
            "action": "build_supercell",
            "parameters": {},
            "duration": {
              "value": null,
              "unit": "min"
            },
            "temperature": {
              "value": null,
              "unit": "K"
            },
            "notes": ""
          }
        ],
        "conditions": {
          "atmosphere": "",
          "pressure": {
            "value": null,
            "unit": "bar"
          }
        },
        "prov": ["Figure S2 (a)"]
      },
      {
        "step_id": "step_2",
        "description": "Molecular dynamics relaxation of the supercell.",
        "operations": [
          {
            "action": "molecular_dynamics_relaxation",
            "parameters": {},
            "duration": {
              "value": null,
              "unit": "min"
            },
            "temperature": {
              "value": null,
              "unit": "K"
            },
            "notes": ""
          }
        ],
        "conditions": {
          "atmosphere": "",
          "pressure": {
            "value": null,
            "unit": "bar"
          }
        },
        "prov": ["Figure S2 (b)"]
      },
      {
        "step_id": "step_3",
        "description": "NPT heating molecular dynamics to 1000 K.",
        "operations": [
          {
            "action": "heat_MD",
            "parameters": {},
            "duration": {
              "value": null,
              "unit": "min"
            },
            "temperature": {
              "value": 1000,
              "unit": "K"
            },
            "notes": ""
          }
        ],
        "conditions": {
          "atmosphere": "",
          "pressure": {
            "value": null,
            "unit": "bar"
          }
        },
        "prov": ["Figure S2 (c)"]
      },
      {
        "step_id": "step_4",
        "description": "Monte Carlo equilibration of the heated structure.",
        "operations": [
          {
            "action": "monte_carlo_equilibration",
            "parameters": {},
            "duration": {
              "value": null,
              "unit": "min"
            },
            "temperature": {
              "value": 1000,
              "unit": "K"
            },
            "notes": ""
          }
        ],
        "conditions": {
          "atmosphere": "",
          "pressure": {
            "value": null,
            "unit": "bar"
          }
        },
        "prov": ["Figure S2 (d)"]
      }
    ]
  },
  "workflow": {
    "timeline": [
      {
        "step_ref": "step_1",
        "description": "Initial supercell construction"
      },
      {
        "step_ref": "step_2",
        "description": "MD relaxation"
      },
      {
        "step_ref": "step_3",
        "description": "NPT heating to 1000 K"
      },
      {
        "step_ref": "step_4",
        "description": "Monte Carlo equilibration"
      }
    ],
    "ambiguities": [
      {
        "issue": "Missing duration information for MD relaxation and equilibration steps.",
        "excerpt": "Figure S2 captions do not specify simulation times."
      }
    ]
  },
  "characterization": [
    {
      "method": "Molecular Dynamics (MD)",
      "parameters": {
        "temperature_range_K": [700, 1100],
        "simulation_time": {
          "value": 5,
          "unit": "ns"
        }
      },
      "results": [
        {"metric": "percentage immobile Li, entire cell, Σ5(310), 700 K", "value": 23.7, "unit": "%"},
        {"metric": "percentage immobile Li, entire cell, Σ5(310), 800 K", "value": 11.8, "unit": "%"},
        {"metric": "percentage immobile Li, entire cell, Σ5(310), 900 K", "value": 4.2, "unit": "%"},
        {"metric": "percentage immobile Li, entire cell, Σ5(310), 1000 K", "value": 3.3, "unit": "%"},
        {"metric": "percentage immobile Li, entire cell, Σ5(310), 1100 K", "value": 0.7, "unit": "%"},
        {"metric": "percentage immobile Li, entire cell, Σ5(210), 700 K", "value": 26.0, "unit": "%"},
        {"metric": "percentage immobile Li, entire cell, Σ5(210), 800 K", "value": 9.5, "unit": "%"},
        {"metric": "percentage immobile Li, entire cell, Σ5(210), 900 K", "value": 4.3, "unit": "%"},
        {"metric": "percentage immobile Li, entire cell, Σ5(210), 1000 K", "value": 2.7, "unit": "%"},
        {"metric": "percentage immobile Li, entire cell, Σ5(210), 1100 K", "value": 1.5, "unit": "%"},
        {"metric": "percentage immobile Li, entire cell, Σ3(112), 700 K", "value": 14.3, "unit": "%"},
        {"metric": "percentage immobile Li, entire cell, Σ3(112), 800 K", "value": 7.4, "unit": "%"},
        {"metric": "percentage immobile Li, entire cell, Σ3(112), 900 K", "value": 5.5, "unit": "%"},
        {"metric": "percentage immobile Li, entire cell, Σ3(112), 1000 K", "value": 2.4, "unit": "%"},
        {"metric": "percentage immobile Li, entire cell, Σ3(112), 1100 K", "value": 0.8, "unit": "%"},
        {"metric": "percentage immobile Li, GB region, Σ5(310), 700 K", "value": 70.8, "unit": "%"},
        {"metric": "percentage immobile Li, GB region, Σ5(310), 800 K", "value": 43.9, "unit": "%"},
        {"metric": "percentage immobile Li, GB region, Σ5(310), 900 K", "value": 16.5, "unit": "%"},
        {"metric": "percentage immobile Li, GB region, Σ5(310), 1000 K", "value": 13.0, "unit": "%"},
        {"metric": "percentage immobile Li, GB region, Σ5(310), 1100 K", "value": 3.2, "unit": "%"},
        {"metric": "percentage immobile Li, GB region, Σ5(210), 700 K", "value": 68.2, "unit": "%"},
        {"metric": "percentage immobile Li, GB region, Σ5(210), 800 K", "value": 39.6, "unit": "%"},
        {"metric": "percentage immobile Li, GB region, Σ5(210), 900 K", "value": 19.7, "unit": "%"},
        {"metric": "percentage immobile Li, GB region, Σ5(210), 1000 K", "value": 13.3, "unit": "%"},
        {"metric": "percentage immobile Li, GB region, Σ5(210), 1100 K", "value": 7.5, "unit": "%"},
        {"metric": "percentage immobile Li, GB region, Σ3(112), 700 K", "value": 44.8, "unit": "%"},
        {"metric": "percentage immobile Li, GB region, Σ3(112), 800 K", "value": 31.3, "unit": "%"},
        {"metric": "percentage immobile Li, GB region, Σ3(112), 900 K", "value": 25.5, "unit": "%"},
        {"metric": "percentage immobile Li, GB region, Σ3(112), 1000 K", "value": 12.1, "unit": "%"},
        {"metric": "percentage immobile Li, GB region, Σ3(112), 1100 K", "value": 4.0, "unit": "%"}
      ],
      "interpretation": "",
      "prov": ["Table S3"]
    },
    {
      "method": "Element counting in simulation cells",
      "parameters": {
        "temperatures_K": [700, 800, 900, 1000, 1100]
      },
      "results": [
        {"metric": "Li atom ratio GB/bulk, Σ5(310), 700 K", "value": 1.53, "unit": ""},
        {"metric": "La atom ratio GB/bulk, Σ5(310), 700 K", "value": 0.74, "unit": ""},
        {"metric": "Zr atom ratio GB/bulk, Σ5(310), 700 K", "value": 1.29, "unit": ""},
        {"metric": "O atom ratio GB/bulk, Σ5(310), 700 K", "value": 1.15, "unit": ""},
        {"metric": "Li atom ratio GB/bulk, Σ5(210), 700 K", "value": 1.87, "unit": ""},
        {"metric": "La atom ratio GB/bulk, Σ5(210), 700 K", "value": 2.36, "unit": ""},
        {"metric": "Zr atom ratio GB/bulk, Σ5(210), 700 K", "value": 1.42, "unit": ""},
        {"metric": "O atom ratio GB/bulk, Σ5(210), 700 K", "value": 1.32, "unit": ""},
        {"metric": "Li atom ratio GB/bulk, Σ3(112), 700 K", "value": 2.48, "unit": ""},
        {"metric": "La atom ratio GB/bulk, Σ3(112), 700 K", "value": 1.24, "unit": ""},
        {"metric": "Zr atom ratio GB/bulk, Σ3(112), 700 K", "value": 2.54, "unit": ""},
        {"metric": "O atom ratio GB/bulk, Σ3(112), 700 K", "value": 0.88, "unit": ""}
        ],
      "interpretation": "",
      "prov": ["Table S2"]
    },
    {
      "method": "Structural parameters of GB cells",
      "parameters": {},
      "results": [
        {"metric": "Supercell length x, Σ5(310)", "value": 82.690, "unit": "Å"},
        {"metric": "Supercell length y, Σ5(310)", "value": 41.051, "unit": "Å"},
        {"metric": "Supercell length z, Σ5(310)", "value": 12.982, "unit": "Å"},
        {"metric": "Number of atoms, Σ5(310)", "value": 3840, "unit": ""},
        {"metric": "Supercell length x, Σ5(210)", "value": 58.698, "unit": "Å"},
        {"metric": "Supercell length y, Σ5(210)", "value": 29.027, "unit": "Å"},
        {"metric": "Supercell length z, Σ5(210)", "value": 12.981, "unit": "Å"},
        {"metric": "Number of atoms, Σ5(210)", "value": 1920, "unit": ""},
        {"metric": "Supercell length x, Σ3(112)", "value": 63.621, "unit": "Å"},
        {"metric": "Supercell length y, Σ3(112)", "value": 22.485, "unit": "Å"},
        {"metric": "Supercell length z, Σ3(112)", "value": 18.359, "unit": "Å"},
        {"metric": "Number of atoms, Σ3(112)", "value": 2304, "unit": ""}
      ],
      "interpretation": "",
      "prov": ["Table S1"]
    }
  ],
  "analysis": {
    "methods": []
  },
  "final_outcomes": {
    "yield": {
      "value": null,
      "unit": "%"
    },
    "capacity": {
      "value": null,
      "unit": "mAh g-1"
    },
    "cycle_life": null
  },
  "extraction_metadata": {
    "timestamp": "2023-10-05T00:00:00Z",
    "source_file": "supporting_information.pdf",
    "processing_time": null
  }
}
