Repository: meomeolucifr/BattSynth

# BattSynth: LLM-Extracted Chemical Synthesis Dataset for Battery Materials

A large-scale dataset of chemical synthesis procedures extracted from 605 battery material research papers using GPT-o3, with multi-metric quality assurance and human-in-the-loop verification.

## Dataset Overview

| Metric | Count |
|--------|-------|
| Total papers | 605 |
| Target compounds | 1,537 |
| Unique chemicals | 1,663 |
| Synthesis steps | 1,872 |
| Synthesis operations | 2,880 |
| Characterization entries | 2,048 |
| Characterization results | 4,086 |

File: src/data/extractions/Yuan_et_al__-_2020_-_An_ultrastable_lithium_metal_anode_enabled_by_desi_reactions.json
{
  "schema": {
    "name": "Universal Chemistry Extraction Schema",
    "version": "2.1"
  },
  "units_policy": {
    "temperature": "K",
    "pressure": "bar",
    "time": "min",
    "mass": "g",
    "volume": "mL",
    "amount": "mmol",
    "concentration": "M",
    "capacity": "mAh g-1",
    "strict": true
  },
  "source": {
    "title": "An ultrastable lithium metal anode enabled by designed metal fluoride spansules",
    "doi": "10.1126/sciadv.aaz3112",
    "authors": ["Huadong Yuan", "Jianwei Nai", "He Tian", "Zhijin Ju", "Wenkui Zhang", "Yujing Liu", "Xinyong Tao", "Xiong Wen (David) Lou"],
    "journal": "Science Advances",
    "year": 2020
  },
  "metadata": {
    "discipline": "chemistry",
    "type": "materials_synthesis",
    "tags": ["metal fluoride spansules", "lithium metal anode", "core-shell microcubes"]
  },
  "targets": [
    {
      "target_id": "target_1",
      "compound_name": "NaMg(Mn)F3 nanocubes (NMMF)",
      "molecular_formula": "NaMg(Mn)F3",
      "intended_role": "intermediate",
      "prov": ["Materials and Methods (Fabrication of NMMF)"]
    },
    {
      "target_id": "target_2",
      "compound_name": "Carbon-coated NaMg(Mn)F3 core@shell microcubes (NMMF@C)",
      "molecular_formula": "",
      "intended_role": "product",
      "prov": ["Materials and Methods (Fabrication of NMMF@C)"]
    }
  ],
  "chemicals": [
    {
      "chemical_id": "chem_1",
      "name": "Magnesium acetate",
      "molecular_formula": "",
      "ontology": {"role": "reactant", "category": "inorganic"},
      "amount": {"value": 6.4, "unit": "mmol"},
      "notes": "",
      "prov": ["Fabrication of NMMF"]
    },
    {
      "chemical_id": "chem_2",
      "name": "Manganese acetate",
      "molecular_formula": "",
      "ontology": {"role": "reactant", "category": "inorganic"},
      "amount": {"value": 1.6, "unit": "mmol"},
      "notes": "",
      "prov": ["Fabrication of NMMF"]
    },
    {
      "chemical_id": "chem_3",
      "name": "Sodium fluoride",
      "molecular_formula": "NaF",
      "ontology": {"role": "reactant", "category": "inorganic"},
      "amount": {"value": 28, "unit": "mmol"},
      "notes": "0.028 mol",
      "prov": ["Fabrication of NMMF"]
    },
    {
      "chemical_id": "chem_4",
      "name": "Water",
      "molecular_formula": "H2O",
      "ontology": {"role": "solvent", "category": "solvent"},
      "amount": {"value": 10, "unit": "mL"},
      "notes": "used in initial dissolution; additional 20 mL in coating step",
      "prov": ["Fabrication of NMMF", "Fabrication of NMMF@C"]
    },
    {
      "chemical_id": "chem_5",
      "name": "Ethanol",
      "molecular_formula": "C2H6O",
      "ontology": {"role": "solvent", "category": "solvent"},
      "amount": {"value": 10, "unit": "mL"},
      "notes": "used in initial dissolution; additional 40 mL in coating step",
      "prov": ["Fabrication of NMMF", "Fabrication of NMMF@C"]
    },
    {
      "chemical_id": "chem_6",
      "name": "Ammonia solution (28 wt%)",
      "molecular_formula": "",
      "ontology": {"role": "catalyst", "category": "inorganic"},
      "amount": {"value": 1.2, "unit": "g"},
      "notes": "28 wt% NH3 in water",
      "prov": ["Fabrication of NMMF@C"]
    },
    {
      "chemical_id": "chem_7",
      "name": "Resorcinol",
      "molecular_formula": "C6H6O2",
      "ontology": {"role": "monomer", "category": "organic"},
      "amount": {"value": 0.2, "unit": "g"},
      "notes": "",
      "prov": ["Fabrication of NMMF@C"]
    },
    {
      "chemical_id": "chem_8",
      "name": "Formaldehyde (37 wt%)",
      "molecular_formula": "CH2O",
      "ontology": {"role": "monomer", "category": "organic"},
      "amount": {"value": 0.2, "unit": "g"},
      "notes": "",
      "prov": ["Fabrication of NMMF@C"]
    },
    {
      "chemical_id": "chem_9",
      "name": "Argon",
      "molecular_formula": "Ar",
      "ontology": {"role": "atmosphere", "category": "gas"},
      "amount": {"value": null, "unit": ""},
      "notes": "used during carbonization",
      "prov": ["Fabrication of NMMF@C"]
    }
  ],
  "synthesis": {
    "steps": [
      {
        "step_id": "step_1",
        "description": "Preparation of mixed metal solution",
        "operations": [
          {
            "action": "dissolve",
            "parameters": {
              "inputs": ["chem_1", "chem_2"],
              "solvents": ["chem_4", "chem_5"]
            },
            "temperature": {"value": 298, "unit": "K"},
            "duration": {"value": null, "unit": ""},
            "notes": "6.4 mmol Mg acetate and 1.6 mmol Mn acetate dissolved in 10 mL water + 10 mL ethanol"
          }
        ],
        "conditions": {"atmosphere": "", "pressure": {"value": null, "unit": ""}},
        "prov": ["Fabrication of NMMF"]
      },
      {
        "step_id": "step_2",
        "description": "Precipitation of NMMF nanocubes",
        "operations": [
          {
            "action": "add",
            "parameters": {
              "inputs": ["chem_3"],
              "amount": {"value": 28, "unit": "mmol"},
              "solvent": "water",
              "volume": {"value": 40, "unit": "mL"},
              "mode": "dropwise"
            },
            "temperature": {"value": 298, "unit": "K"},
            "duration": {"value": null, "unit": ""},
            "notes": "NaF aqueous solution added dropwise under stirring"
          },
          {
            "action": "stir",
            "parameters": {},
            "temperature": {"value": 298, "unit": "K"},
            "duration": {"value": 60, "unit": "min"},
            "notes": ""
          },
          {
            "action": "age",
            "parameters": {},
            "temperature": {"value": 298, "unit": "K"},
            "duration": {"value": 1440, "unit": "min"},
            "notes": "maintained for 24 h"
          }
        ],
        "conditions": {"atmosphere": "", "pressure": {"value": null, "unit": ""}},
        "prov": ["Fabrication of NMMF"]
      },
      {
        "step_id": "step_3",
        "description": "Isolation and drying of NMMF",
        "operations": [
          {
            "action": "centrifuge",
            "parameters": {},
            "duration": {"value": null, "unit": ""},
            "temperature": {"value": null, "unit": ""},
            "notes": "collect precipitate"
          },
          {
            "action": "wash",
            "parameters": {
              "solvents": ["chem_4", "chem_5"]
            },
            "notes": ""
          },
          {
            "action": "dry",
            "parameters": {},
            "temperature": {"value": 333.15, "unit": "K"},
            "duration": {"value": 360, "unit": "min"},
            "notes": "dry at 60°C for 6 h"
          }
        ],
        "conditions": {"atmosphere": "", "pressure": {"value": null, "unit": ""}},
        "prov": ["Fabrication of NMMF"]
      },
      {
        "step_id": "step_4",
        "description": "Coating NMMF with resorcinol–formaldehyde resin",
        "operations": [
          {
            "action": "disperse",
            "parameters": {
              "inputs": ["target_1"],
              "amount": {"value": 0.1, "unit": "g"},
              "solvents": ["chem_4", "chem_5"],
              "volume": {"value": 60, "unit": "mL"}
            },
            "notes": "20 mL water + 40 mL ethanol"
          },
          {
            "action": "add",
            "parameters": {
              "inputs": ["chem_6", "chem_7", "chem_8"]
            },
            "notes": "1.2 g NH3 sol, 0.2 g resorcinol, 0.2 g formaldehyde added successively"
          },
          {
            "action": "stir",
            "parameters": {},
            "temperature": {"value": 298, "unit": "K"},
            "duration": {"value": 720, "unit": "min"},
            "notes": "mechanical stirring for 12 h"
          }
        ],
        "conditions": {"atmosphere": "", "pressure": {"value": null, "unit": ""}},
        "prov": ["Fabrication of NMMF@C"]
      },
      {
        "step_id": "step_5",
        "description": "Isolation of NMMF@Resin",
        "operations": [
          {
            "action": "centrifuge",
            "parameters": {},
            "notes": "isolate coated particles"
          },
          {
            "action": "wash",
            "parameters": {
              "solvents": ["chem_4", "chem_5"]
            },
            "notes": ""
          }
        ],
        "conditions": {"atmosphere": "", "pressure": {"value": null, "unit": ""}},
        "prov": ["Fabrication of NMMF@C"]
      },
      {
        "step_id": "step_6",
        "description": "Carbonization to obtain NMMF@C",
        "operations": [
          {
            "action": "carbonize",
            "parameters": {
              "temperature": {"value": 1073.15, "unit": "K"},
              "atmosphere": "Ar",
              "heating_rate": {"value": 5, "unit": "K min-1"}
            },
            "duration": {"value": null, "unit": ""},
            "notes": ""
          }
        ],
        "conditions": {"atmosphere": "Ar", "pressure": {"value": null, "unit": ""}},
        "prov": ["Fabrication of NMMF@C"]
      }
    ]
  },
  "workflow": {
    "timeline": [
      {"step_ref": "step_1", "description": "Dissolution of metal acetates"},
      {"step_ref": "step_2", "description": "Fluoride precipitation and aging"},
      {"step_ref": "step_3", "description": "Isolation and drying of NMMF"},
      {"step_ref": "step_4", "description": "Resin coating of NMMF"},
      {"step_ref": "step_5", "description": "Isolation of NMMF@Resin"},
      {"step_ref": "step_6", "description": "Carbonization to form NMMF@C"}
    ],
    "ambiguities": []
  },
  "characterization": [
    {
      "method": "XRD",
      "parameters": {},
      "results": [
        {"metric": "phases", "value": "orthorhombic NaMgF3 and NaMnF3", "unit": ""}
      ],
      "interpretation": "",
      "prov": ["Fig. 2B"]
    },
    {
      "method": "FESEM",
      "parameters": {},
      "results": [
        {"metric": "particle size", "value": 500, "unit": "nm"}
      ],
      "interpretation": "",
      "prov": ["Fig. 2C"]
    },
    {
      "method": "TEM/HRTEM",
      "parameters": {},
      "results": [
        {"metric": "interplanar distance", "value": 0.34, "unit": "nm"},
        {"metric": "shell thickness", "value": 30, "unit": "nm"}
      ],
      "interpretation": "",
      "prov": ["Fig. 2E", "Fig. 2F"]
    },
    {
      "method": "ICP-MS",
      "parameters": {},
      "results": [
        {"metric": "dissolution rate", "value": 0.06, "unit": "wt% h-1"}
      ],
      "interpretation": "",
      "prov": ["fig. S8", "table S1"]
    },
    {
      "method": "Cryo-TEM",
      "parameters": {},
      "results": [
        {"metric": "SEI structure", "value": "LiF-rich bilayer", "unit": ""},
        {"metric": "presence of metallic Na, Mg, Mn grains", "value": "", "unit": ""}
      ],
      "interpretation": "",
      "prov": ["Fig. 4"]
    }
  ],
  "analysis": {
    "methods": [
      {
        "method_name": "Coulombic efficiency measurement",
        "results": [
          {"value": 98, "unit": "%", "notes": "maintained for >1000 cycles at 2 mA cm−2"}
        ],
        "prov": ["Fig. 5A"]
      },
      {
        "method_name": "Full cell capacity retention",
        "results": [
          {"value": 130, "unit": "mAh g-1", "notes": "after 500 cycles at 1 C for NCM811/NMMF@C-Li"}
        ],
        "prov": ["Fig. 6C"]
      }
    ]
  },
  "final_outcomes": {
    "yield": {
      "value": null,
      "unit": "%"
    },
    "capacity": {
      "value": 130,
      "unit": "mAh g-1"
    },
    "cycle_life": 1000
  },
  "extraction_metadata": {
    "timestamp": "2023-10-02T00:00:00Z",
    "source_file": "Yuan_et_al_SciAdv_2020_eaaz3112.pdf",
    "processing_time": null
  }
}

File: src/data/extractions/Zeng_and_Zhu_-_2015_-_Surface_morphology__elastic_modulus_and_hardness_o_reactions.json
{
  "schema": {
    "name": "Universal Chemistry Extraction Schema",
    "version": "2.1"
  },
  "units_policy": {
    "temperature": "K",
    "pressure": "bar",
    "time": "min",
    "mass": "g",
    "volume": "mL",
    "amount": "mmol",
    "concentration": "M",
    "capacity": "mAh g-1",
    "strict": true
  },
  "source": {
    "title": "Surface morphology, elastic modulus and hardness of thin film cathodes for Li-ion rechargeable batteries",
    "doi": "10.1016/j.mechmat.2015.05.005",
    "authors": [
      "Kaiyang Zeng",
      "Jing Zhu"
    ],
    "journal": "Mechanics of Materials",
    "year": 2015
  },
  "metadata": {
    "discipline": "chemistry",
    "type": "materials science",
    "tags": [
      "thin film",
      "cathode",
      "Li-ion battery"
    ]
  },
  "targets": [
    {
      "target_id": "target_1",
      "compound_name": "LiNi1/3Co1/3Mn1/3O2 thin film cathode",
      "molecular_formula": "LiNi0.33Co0.33Mn0.33O2",
      "intended_role": "product",
      "prov": [
        "Section 2.1 Cathode preparation"
      ]
    },
    {
      "target_id": "target_2",
      "compound_name": "LiMn2O4 thin film cathode",
      "molecular_formula": "LiMn2O4",
      "intended_role": "product",
      "prov": [
        "Section 2.1 Cathode preparation"
      ]
    }
  ],
  "chemicals": [
    {
      "chemical_id": "chem_1",
      "name": "LiNi1/3Co1/3Mn1/3O2",
      "molecular_formula": "LiNi0.33Co0.33Mn0.33O2",
      "ontology": {
        "role": "reactant",
        "category": "inorganic"
      },
      "amount": {
        "value": null,
        "unit": ""
      },
      "notes": "Commercial powder used to fabricate sputtering target",
      "prov": [
        "Section 2.1 Cathode preparation"
      ]
    },
    {
      "chemical_id": "chem_2",
      "name": "LiMn2O4",
      "molecular_formula": "LiMn2O4",
      "ontology": {
        "role": "reactant",
        "category": "inorganic"
      },
      "amount": {
        "value": null,
        "unit": ""
      },
      "notes": "Commercial powder used to fabricate sputtering target",
      "prov": [
        "Section 2.1 Cathode preparation"
      ]
    },
    {
      "chemical_id": "chem_3",
      "name": "Argon",
      "molecular_formula": "Ar",
      "ontology": {
        "role": "process gas",
        "category": "inorganic"
      },
      "amount": {
        "value": null,
        "unit": ""
      },
      "notes": "Sputtering atmosphere",
      "prov": [
        "Section 2.1 Cathode preparation"
      ]
    },
    {
      "chemical_id": "chem_4",
      "name": "Oxygen",
      "molecular_formula": "O2",
      "ontology": {
        "role": "process gas",
        "category": "inorganic"
      },
      "amount": {
        "value": null,
        "unit": ""
      },
      "notes": "Sputtering atmosphere",
      "prov": [
        "Section 2.1 Cathode preparation"
      ]
    },
    {
      "chemical_id": "chem_5",
      "name": "Titanium",
      "molecular_formula": "Ti",
      "ontology": {
        "role": "substrate",
        "category": "metal"
      },
      "amount": {
        "value": null,
        "unit": ""
      },
      "notes": "Polished pure Ti substrate",
      "prov": [
        "Section 2.1 Cathode preparation"
      ]
    },
    {
      "chemical_id": "chem_6",
      "name": "Lithium foil",
      "molecular_formula": "Li",
      "ontology": {
        "role": "counter electrode",
        "category": "metal"
      },
      "amount": {
        "value": null,
        "unit": ""
      },
      "notes": "1.2 cm diameter, 6 mm thickness",
      "prov": [
        "Section 2.2 Battery assembly"
      ]
    },
    {
      "chemical_id": "chem_7",
      "name": "LiPF6",
      "molecular_formula": "LiPF6",
      "ontology": {
        "role": "electrolyte salt",
        "category": "inorganic"
      },
      "amount": {
        "value": 1,
        "unit": "M"
      },
      "notes": "Dissolved in EC/DEC (1:1)",
      "prov": [
        "Section 2.2 Battery assembly"
      ]
    },
    {
      "chemical_id": "chem_8",
      "name": "Ethylene carbonate",
      "molecular_formula": "C3H4O3",
      "ontology": {
        "role": "solvent",
        "category": "organic"
      },
      "amount": {
        "value": null,
        "unit": ""
      },
      "notes": "Component of electrolyte solvent (1:1 with DEC)",
      "prov": [
        "Section 2.2 Battery assembly"
      ]
    },
    {
      "chemical_id": "chem_9",
      "name": "Diethyl carbonate",
      "molecular_formula": "C5H10O3",
      "ontology": {
        "role": "solvent",
        "category": "organic"
      },
      "amount": {
        "value": null,
        "unit": ""
      },
      "notes": "Component of electrolyte solvent (1:1 with EC)",
      "prov": [
        "Section 2.2 Battery assembly"
      ]
    },
    {
      "chemical_id": "chem_10",
      "name": "Glass microfiber filter (GF/F)",
      "molecular_formula": "",
      "ontology": {
        "role": "separator",
        "category": "material"
      },
      "amount": {
        "value": null,
        "unit": ""
      },
      "notes": "Micro-porous separator",
      "prov": [
        "Section 2.2 Battery assembly"
      ]
    },
    {
      "chemical_id": "chem_11",
      "name": "Acetone",
      "molecular_formula": "C3H6O",
      "ontology": {
        "role": "solvent",
        "category": "organic"
      },
      "amount": {
        "value": null,
        "unit": ""
      },
      "notes": "Used to rinse cathode films after disassembly",
      "prov": [
        "Section 2.3 Electrochemical characterization"
      ]
    }
  ],
  "synthesis": {
    "steps": [
      {
        "step_id": "step_1",
        "description": "Fabrication of sputtering targets via cold pressing and sintering",
        "operations": [
          {
            "action": "press",
            "parameters": {
              "inputs": ["chem_1", "chem_2"],
              "pressure": {
                "value": 10,
                "unit": "bar"
              },
              "pellet_diameter": {
                "value": 50,
                "unit": "mm"
              },
              "pellet_thickness": {
                "value": 3,
                "unit": "mm"
              }
            },
            "duration": {
              "value": null,
              "unit": ""
            },
            "temperature": {
              "value": null,
              "unit": ""
            },
            "notes": "Cold-pressed into pellets for RF sputtering targets"
          },
          {
            "action": "sinter",
            "parameters": {
              "inputs": ["chem_1", "chem_2"],
              "atmosphere": "air"
            },
            "duration": {
              "value": 900,
              "unit": "min"
            },
            "temperature": {
              "value": 1173,
              "unit": "K"
            },
            "notes": "Sintering at 900 °C for 15 h"
          }
        ],
        "conditions": {
          "atmosphere": "air",
          "pressure": {
            "value": null,
            "unit": ""
          }
        },
        "prov": [
          "Section 2.1 Cathode preparation"
        ]
      },
      {
        "step_id": "step_2",
        "description": "Deposition of LiNi1/3Co1/3Mn1/3O2 thin film on Ti substrate by RF magnetron sputtering",
        "operations": [
          {
            "action": "sputter_deposit",
            "parameters": {
              "inputs": ["chem_1", "chem_3", "chem_4", "chem_5"],
              "power": {
                "value": 100,
                "unit": "W"
              },
              "gas_ratio_Ar:O2": "3:1",
              "substrate_temperature": {
                "value": 973,
                "unit": "K"
              },
              "film_thickness": {
                "value": 250,
                "unit": "nm"
              }
            },
            "duration": {
              "value": null,
              "unit": ""
            },
            "temperature": {
              "value": 973,
              "unit": "K"
            },
            "notes": "RF magnetron sputtering atmosphere Ar/O2 (3:1)"
          }
        ],
        "conditions": {
          "pressure": {
            "value": null,
            "unit": ""
          },
          "atmosphere": "Ar/O2 (3:1)"
        },
        "prov": [
          "Section 2.1 Cathode preparation"
        ]
      },
      {
        "step_id": "step_3",
        "description": "Deposition of LiMn2O4 thin film on Ti substrate by RF magnetron sputtering",
        "operations": [
          {
            "action": "sputter_deposit",
            "parameters": {
              "inputs": ["chem_2", "chem_3", "chem_4", "chem_5"],
              "power": {
                "value": 100,
                "unit": "W"
              },
              "total_gas_pressure": {
                "value": 1.4e-5,
                "unit": "bar"
              },
              "total_flow_rate": {
                "value": 14,
                "unit": "sccm"
              },
              "gas_ratio_Ar:O2": "13:1",
              "substrate_temperature": {
                "value": 923,
                "unit": "K"
              },
              "film_thickness": {
                "value": 250,
                "unit": "nm"
              }
            },
            "duration": {
              "value": null,
              "unit": ""
            },
            "temperature": {
              "value": 923,
              "unit": "K"
            },
            "notes": "RF magnetron sputtering after pre-sputtering"
          }
        ],
        "conditions": {
          "pressure": {
            "value": 1.4e-5,
            "unit": "bar"
          },
          "atmosphere": "Ar/O2 (13:1)"
        },
        "prov": [
          "Section 2.1 Cathode preparation"
        ]
      },
      {
        "step_id": "step_4",
        "description": "Assembly of Swagelok-type half-cell",
        "operations": [
          {
            "action": "assemble_cell",
            "parameters": {
              "working_electrode": ["target_1", "target_2"],
              "counter_electrode": "chem_6",
              "separator": "chem_10",
              "electrolyte": ["chem_7", "chem_8", "chem_9"],
              "environment": "Ar-filled glove box",
              "glove_box_O2_H2O": "<0.1 ppm"
            },
            "duration": {
              "value": null,
              "unit": ""
            },
            "temperature": {
              "value": 298,
              "unit": "K"
            },
            "notes": "Working electrode area 1.0 cm²; counter electrode diameter 1.2 cm"
          }
        ],
        "conditions": {
          "atmosphere": "Ar (glove box)",
          "pressure": {
            "value": null,
            "unit": ""
          }
        },
        "prov": [
          "Section 2.2 Battery assembly"
        ]
      }
    ]
  },
  "workflow": {
    "timeline": [
      {
        "step_ref": "step_1",
        "description": "Pressed powders into pellets and sintered to form sputtering targets"
      },
      {
        "step_ref": "step_2",
        "description": "Deposited LiNi1/3Co1/3Mn1/3O2 thin film via RF magnetron sputtering"
      },
      {
        "step_ref": "step_3",
        "description": "Deposited LiMn2O4 thin film via RF magnetron sputtering"
      },
      {
        "step_ref": "step_4",
        "description": "Assembled Swagelok-type half-cell with thin film cathode and lithium counter electrode"
      }
    ],
    "ambiguities": [
      {
        "issue": "Non-standard capacity units reported",
        "excerpt": "the first charge and discharge capacity were about 143.91 and 108.88 lAh cm/C02lm/C01, respectively"
      }
    ]
  },
  "characterization": [
    {
      "method": "FESEM",
      "parameters": {
        "instrument": "Hitachi S-4300"
      },
      "results": [
        {
          "metric": "average grain size (as-deposited LiNi1/3Co1/3Mn1/3O2)",
          "value": 80,
          "unit": "nm"
        }
      ],
      "interpretation": "Nano-grains agglomerate and voids form after cycling",
      "prov": [
        "Figure 1",
        "Section 3.1"
      ]
    },
    {
      "method": "AFM",
      "parameters": {
        "instrument": "MFP-3D",
        "mode": "tapping",
        "tip": "Pt-coated silicon, k=2 N m⁻¹"
      },
      "results": [
        {
          "metric": "surface roughness LiMn2O4 (50 cycles, 5 µA cm⁻²)",
          "value": 5.94,
          "unit": "nm"
        },
        {
          "metric": "surface roughness LiMn2O4 (50 cycles, 10 µA cm⁻²)",
          "value": 8.03,
          "unit": "nm"
        },
        {
          "metric": "surface roughness LiMn2O4 (50 cycles, 100 µA cm⁻²)",
          "value": 12.91,
          "unit": "nm"
        }
      ],
      "interpretation": "Roughness increases with higher current density",
      "prov": [
        "Figure 6(a)"
      ]
    },
    {
      "method": "Nanoindentation",
      "parameters": {
        "instrument": "MTS Nano Indenter XP",
        "tip": "Berkovich, 131°, 50 nm radius",
        "strain_rate": "0.05 s⁻¹",
        "hold_time": 20,
        "indent_count": 20
      },
      "results": [
        {
          "metric": "Elastic modulus (as-deposited LiNi1/3Co1/3Mn1/3O2)",
          "value": 160.94,
          "unit": "GPa"
        },
        {
          "metric": "Hardness (as-deposited LiNi1/3Co1/3Mn1/3O2)",
          "value": 7.10,
          "unit": "GPa"
        },
        {
          "metric": "Elastic modulus (as-deposited LiMn2O4)",
          "value": 202.98,
          "unit": "GPa"
        },
        {
          "metric": "Hardness (as-deposited LiMn2O4)",
          "value": 10.81,
          "unit": "GPa"
        }
      ],
      "interpretation": "Mechanical properties degrade with cycling",
      "prov": [
        "Section 3.1",
        "Section 3.2"
      ]
    }
  ],
  "analysis": {
    "methods": []
  },
  "final_outcomes": {
    "yield": {
      "value": null,
      "unit": "%"
    },
    "capacity": {
      "value": null,
      "unit": "mAh g-1"
    },
    "cycle_life": null
  },
  "extraction_metadata": {
    "timestamp": "2023-10-05T00:00:00Z",
    "source_file": "",
    "processing_time": null
  }
}

File: src/data/extractions/Zhang_-_2019_-_Anode-less_reactions.json
{
  "schema": {
    "name": "Universal Chemistry Extraction Schema",
    "version": "2.1"
  },
  "units_policy": {
    "temperature": "K",
    "pressure": "bar",
    "time": "min",
    "mass": "g",
    "volume": "mL",
    "amount": "mmol",
    "concentration": "M",
    "capacity": "mAh g-1",
    "strict": true
  },
  "source": {
    "title": "Anode-less",
    "doi": "10.1038/s41560-019-0449-4",
    "authors": [
      "Ji-Guang Zhang"
    ],
    "journal": "Nature Energy",
    "year": 2019
  },
  "metadata": {
    "discipline": "chemistry",
    "type": "news & views commentary",
    "tags": [
      "lithium-ion batteries",
      "anode-free",
      "dual-salt electrolyte"
    ]
  },
  "targets": [
    {
      "target_id": "target_1",
      "compound_name": "Anode-free lithium-ion battery pouch cell",
      "molecular_formula": "",
      "intended_role": "device",
      "prov": [
        "Page 637–638"
      ]
    },
    {
      "target_id": "target_2",
      "compound_name": "Dual-salt electrolyte (1 M LiDFOB + 0.2 M LiBF4 in FEC:DEC 1:2)",
      "molecular_formula": "",
      "intended_role": "electrolyte",
      "prov": [
        "Page 637"
      ]
    }
  ],
  "chemicals": [
    {
      "chemical_id": "chem_1",
      "name": "lithium difluoro(oxalate)borate",
      "molecular_formula": "",
      "ontology": {
        "role": "salt",
        "category": "electrolyte salt"
      },
      "amount": {
        "value": 1,
        "unit": "M"
      },
      "notes": "Concentration in electrolyte",
      "prov": [
        "Page 637"
      ]
    },
    {
      "chemical_id": "chem_2",
      "name": "lithium tetrafluoroborate",
      "molecular_formula": "LiBF4",
      "ontology": {
        "role": "salt",
        "category": "electrolyte salt"
      },
      "amount": {
        "value": 0.2,
        "unit": "M"
      },
      "notes": "Concentration in electrolyte",
      "prov": [
        "Page 637"
      ]
    },
    {
      "chemical_id": "chem_3",
      "name": "fluoroethylene carbonate",
      "molecular_formula": "",
      "ontology": {
        "role": "solvent",
        "category": "carbonate solvent"
      },
      "amount": {
        "value": null,
        "unit": ""
      },
      "notes": "Volume ratio 1 part in FEC:DEC (1:2)",
      "prov": [
        "Page 637"
      ]
    },
    {
      "chemical_id": "chem_4",
      "name": "diethyl carbonate",
      "molecular_formula": "",
      "ontology": {
        "role": "solvent",
        "category": "carbonate solvent"
      },
      "amount": {
        "value": null,
        "unit": ""
      },
      "notes": "Volume ratio 2 parts in FEC:DEC (1:2)",
      "prov": [
        "Page 637"
      ]
    },
    {
      "chemical_id": "chem_5",
      "name": "LiNi0.5Mn0.3Co0.2O2",
      "molecular_formula": "LiNi0.5Mn0.3Co0.2O2",
      "ontology": {
        "role": "cathode active material",
        "category": "inorganic compound"
      },
      "amount": {
        "value": null,
        "unit": ""
      },
      "notes": "Single-crystal cathode",
      "prov": [
        "Page 638"
      ]
    },
    {
      "chemical_id": "chem_6",
      "name": "copper",
      "molecular_formula": "Cu",
      "ontology": {
        "role": "current collector",
        "category": "metal"
      },
      "amount": {
        "value": null,
        "unit": ""
      },
      "notes": "",
      "prov": [
        "Page 637"
      ]
    },
    {
      "chemical_id": "chem_7",
      "name": "aluminum",
      "molecular_formula": "Al",
      "ontology": {
        "role": "current collector",
        "category": "metal"
      },
      "amount": {
        "value": null,
        "unit": ""
      },
      "notes": "",
      "prov": [
        "Figure 1"
      ]
    }
  ],
  "synthesis": {
    "steps": [
      {
        "step_id": "step_1",
        "description": "Preparation of dual-salt electrolyte",
        "operations": [
          {
            "action": "mix",
            "parameters": {
              "inputs": [
                "chem_1",
                "chem_2",
                "chem_3",
                "chem_4"
              ]
            },
            "duration": {
              "value": null,
              "unit": ""
            },
            "temperature": {
              "value": null,
              "unit": ""
            },
            "notes": "1 M LiDFOB and 0.2 M LiBF4 dissolved in FEC:DEC (1:2 v/v)"
          }
        ],
        "conditions": {
          "atmosphere": "",
          "pressure": {
            "value": null,
            "unit": ""
          }
        },
        "prov": [
          "Page 637"
        ]
      },
      {
        "step_id": "step_2",
        "description": "Assembly of anode-free pouch cell",
        "operations": [
          {
            "action": "assemble",
            "parameters": {
              "components": [
                "chem_5",
                "chem_6",
                "chem_7",
                "target_2"
              ]
            },
            "duration": {
              "value": null,
              "unit": ""
            },
            "temperature": {
              "value": null,
              "unit": ""
            },
            "notes": "Lean electrolyte loading of ~2 g Ah−1; separator inserted between electrodes"
          }
        ],
        "conditions": {
          "atmosphere": "",
          "pressure": {
            "value": 0.75,
            "unit": "bar"
          }
        },
        "prov": [
          "Page 638"
        ]
      },
      {
        "step_id": "step_3",
        "description": "Initial charging (formation) to deposit Li on Cu current collector",
        "operations": [
          {
            "action": "electrochemical_charge",
            "parameters": {
              "voltage_range": "3.6–4.5 V"
            },
            "duration": {
              "value": null,
              "unit": ""
            },
            "temperature": {
              "value": 313,
              "unit": "K"
            },
            "notes": "First charge extracts Li from cathode and plates metallic Li onto Cu"
          }
        ],
        "conditions": {
          "atmosphere": "",
          "pressure": {
            "value": 0.75,
            "unit": "bar"
          }
        },
        "prov": [
          "Page 638"
        ]
      },
      {
        "step_id": "step_4",
        "description": "Cycling test of pouch cell",
        "operations": [
          {
            "action": "galvanostatic_cycle",
            "parameters": {
              "cycles": 90,
              "voltage_range": "3.6–4.5 V"
            },
            "duration": {
              "value": null,
              "unit": ""
            },
            "temperature": {
              "value": 313,
              "unit": "K"
            },
            "notes": "Cell retained 80% of initial capacity after 90 cycles"
          }
        ],
        "conditions": {
          "atmosphere": "",
          "pressure": {
            "value": 0.75,
            "unit": "bar"
          }
        },
        "prov": [
          "Page 637–638"
        ]
      }
    ]
  },
  "workflow": {
    "timeline": [
      {
        "step_ref": "step_1",
        "description": "Prepare electrolyte"
      },
      {
        "step_ref": "step_2",
        "description": "Assemble anode-free pouch cell"
      },
      {
        "step_ref": "step_3",
        "description": "Initial formation charge"
      },
      {
        "step_ref": "step_4",
        "description": "Galvanostatic cycling"
      }
    ],
    "ambiguities": [
      {
        "issue": "Exact volume or mass of electrolyte solvents not specified; only volume ratio and lean metric provided.",
        "excerpt": "Among the many FEC:DEC based liquid electrolytes with different salts that they studied, the dual-salt electrolyte was found to perform the best ... Dahn and team use a very lean electrolyte of approximately 2 g Ah–1"
      }
    ]
  },
  "characterization": [
    {
      "method": "Scanning Electron Microscopy (SEM)",
      "parameters": {},
      "results": [
        {
          "metric": "lithium deposit morphology",
          "value": "flat, mosaic-like columns up to 50 μm diameter",
          "unit": ""
        }
      ],
      "interpretation": "Indicates suppression of isolated Li clusters and reduced side reactions",
      "prov": [
        "Page 638"
      ]
    }
  ],
  "analysis": {
    "methods": [
      {
        "method_name": "Galvanostatic cycling test",
        "results": [
          {
            "equation": "",
            "value": 80,
            "unit": "% capacity retention after 90 cycles"
          }
        ]
      }
    ]
  },
  "final_outcomes": {
    "yield": {
      "value": null,
      "unit": "%"
    },
    "capacity": {
      "value": null,
      "unit": "mAh g-1"
    },
    "cycle_life": 90
  },
  "extraction_metadata": {
    "timestamp": "2023-10-06T00:00:00Z",
    "source_file": "input_text_1",
    "processing_time": null
  }
}
