Repository: meomeolucifr/BattSynth

# BattSynth: LLM-Extracted Chemical Synthesis Dataset for Battery Materials

A large-scale dataset of chemical synthesis procedures extracted from 605 battery material research papers using GPT-o3, with multi-metric quality assurance and human-in-the-loop verification.

## Dataset Overview

| Metric | Count |
|--------|-------|
| Total papers | 605 |
| Target compounds | 1,537 |
| Unique chemicals | 1,663 |
| Synthesis steps | 1,872 |
| Synthesis operations | 2,880 |
| Characterization entries | 2,048 |
| Characterization results | 4,086 |

File: src/data/extractions/Zhang_et_al__-_2021_-_Liquid_metal_batteries_for_future_energy_storage_reactions.json
{
  "schema": {
    "name": "Universal Chemistry Extraction Schema",
    "version": "2.1"
  },
  "units_policy": {
    "temperature": "K",
    "pressure": "bar",
    "time": "min",
    "mass": "g",
    "volume": "mL",
    "amount": "mmol",
    "concentration": "M",
    "capacity": "mAh g-1",
    "strict": true
  },
  "source": {
    "title": "Liquid metal batteries for future energy storage",
    "doi": "10.1039/d1ee00531f",
    "authors": [
      "Shilin Zhang",
      "Ye Liu",
      "Qining Fan",
      "Chaofeng Zhang",
      "Tengfei Zhou",
      "Kourosh Kalantar-Zadeh",
      "Zaiping Guo"
    ],
    "journal": "Energy & Environmental Science",
    "year": 2021
  },
  "metadata": {
    "discipline": "chemistry",
    "type": "review",
    "tags": ["liquid metal battery", "energy storage", "alloy electrode", "molten salt electrolyte"]
  },
  "targets": [
    {
      "target_id": "target_1",
      "compound_name": "Bi–Ga alloy (70:30 mol%)",
      "molecular_formula": "",
      "intended_role": "positive electrode material",
      "prov": ["Page 4182, paragraph mentioning Bi–Ga alloy"]
    },
    {
      "target_id": "target_2",
      "compound_name": "Sb–Pb alloy (30:70 mol%)",
      "molecular_formula": "",
      "intended_role": "positive electrode material",
      "prov": ["Page 4182, Li8Sb–Pb discussion"]
    },
    {
      "target_id": "target_3",
      "compound_name": "KxIny alloy protective film on NaK",
      "molecular_formula": "",
      "intended_role": "anode protective layer",
      "prov": ["Page 4197, protective layer description"]
    }
  ],
  "chemicals": [
    {
      "chemical_id": "chem_1",
      "name": "Bismuth",
      "molecular_formula": "Bi",
      "ontology": {"role": "positive electrode component", "category": "inorganic"},
      "amount": {"value": null, "unit": ""},
      "notes": "Part of Bi–Ga alloy 70:30 mol%",
      "prov": ["Page 4182"]
    },
    {
      "chemical_id": "chem_2",
      "name": "Gallium",
      "molecular_formula": "Ga",
      "ontology": {"role": "positive electrode component", "category": "inorganic"},
      "amount": {"value": null, "unit": ""},
      "notes": "Part of Bi–Ga alloy 70:30 mol%",
      "prov": ["Page 4182"]
    },
    {
      "chemical_id": "chem_3",
      "name": "Antimony",
      "molecular_formula": "Sb",
      "ontology": {"role": "positive electrode component", "category": "inorganic"},
      "amount": {"value": null, "unit": ""},
      "notes": "Part of Sb–Pb alloy 30:70 mol%",
      "prov": ["Page 4182"]
    },
    {
      "chemical_id": "chem_4",
      "name": "Lead",
      "molecular_formula": "Pb",
      "ontology": {"role": "positive electrode component", "category": "inorganic"},
      "amount": {"value": null, "unit": ""},
      "notes": "Part of Sb–Pb alloy 30:70 mol%",
      "prov": ["Page 4182"]
    },
    {
      "chemical_id": "chem_5",
      "name": "Indium(III) chloride",
      "molecular_formula": "InCl3",
      "ontology": {"role": "precursor", "category": "inorganic"},
      "amount": {"value": null, "unit": ""},
      "notes": "Used to form KxIny alloy protective layer",
      "prov": ["Page 4197"]
    },
    {
      "chemical_id": "chem_6",
      "name": "Tetrahydrofuran",
      "molecular_formula": "C4H8O",
      "ontology": {"role": "solvent", "category": "organic"},
      "amount": {"value": null, "unit": ""},
      "notes": "Solvent for InCl3 dip-reaction",
      "prov": ["Page 4197"]
    },
    {
      "chemical_id": "chem_7",
      "name": "NaK alloy",
      "molecular_formula": "",
      "ontology": {"role": "negative electrode", "category": "alloy"},
      "amount": {"value": null, "unit": ""},
      "notes": "Liquid Na–K alloy anode",
      "prov": ["Pages 4193-4197"]
    }
  ],
  "synthesis": {
    "steps": [
      {
        "step_id": "step_1",
        "description": "Formation of KxIny protective film on NaK-loaded carbon paper via dip reaction.",
        "operations": [
          {
            "action": "dip",
            "parameters": {
              "inputs": ["chem_5", "chem_6", "chem_7"],
              "duration": {"value": 0.5, "unit": "min"},
              "temperature": {"value": 298, "unit": "K"}
            },
            "notes": "T-PCP-NaK sheet was dipped in InCl3/THF solution for 30 seconds inside glovebox, leading to formation of KCl, In metal, and KxIny alloy film on NaK surface."
          }
        ],
        "conditions": {
          "atmosphere": "glovebox (inert)",
          "pressure": {"value": null, "unit": ""}
        },
        "prov": ["Page 4197"]
      }
    ]
  },
  "workflow": {
    "timeline": [
      {
        "step_ref": "step_1",
        "description": "Surface protection of NaK anode with KxIny alloy layer."
      }
    ],
    "ambiguities": [
      {
        "issue": "Exact concentration of InCl3 in THF not specified",
        "excerpt": "direct reduction (dip-reacted strategy for 30 seconds in the glovebox) of the indium chlorides in tetrahydrofuran solution"
      }
    ]
  },
  "characterization": [
    {
      "method": "Galvanostatic cycling",
      "parameters": {
        "current_density": {"value": 300, "unit": "mA cm-2"},
        "temperature": {"value": 823, "unit": "K"},
        "environment": ""
      },
      "results": [
        {"metric": "cycle_number", "value": 1000, "unit": ""},
        {"metric": "capacity_fade_per_cycle", "value": 0.004, "unit": "%"}
      ],
      "interpretation": "Li|LiCl–LiF|Bi cell shows excellent stability.",
      "prov": ["Page 4182"]
    },
    {
      "method": "Discharge voltage measurement",
      "parameters": {
        "current_density": {"value": 1200, "unit": "mA cm-2"},
        "temperature": {"value": 773, "unit": "K"}
      },
      "results": [
        {"metric": "discharge_voltage", "value": 0.54, "unit": "V"}
      ],
      "interpretation": "Bi–Ga alloy cathode enhances voltage.",
      "prov": ["Page 4182"]
    },
    {
      "method": "Galvanostatic cycling",
      "parameters": {
        "current_density": {"value": 275, "unit": "mA cm-2"},
        "temperature": {"value": 773, "unit": "K"}
      },
      "results": [
        {"metric": "capacity", "value": 62.0, "unit": "Ah"},
        {"metric": "coulombic_efficiency", "value": 98, "unit": "%"},
        {"metric": "discharge_voltage", "value": 0.69, "unit": "V"},
        {"metric": "cycle_number", "value": 450, "unit": ""}
      ],
      "interpretation": "Li8Sb–Pb cell exhibits high efficiency and stability.",
      "prov": ["Page 4183"]
    },
    {
      "method": "Efficiency measurement",
      "parameters": {
        "temperature": {"value": null, "unit": "K"}
      },
      "results": [
        {"metric": "coulombic_efficiency", "value": 94, "unit": "%"},
        {"metric": "energy_efficiency", "value": 73, "unit": "%"}
      ],
      "interpretation": "Mg|NaCl–KCl–MgCl2|Sb cell efficiencies.",
      "prov": ["Page 4180"]
    },
    {
      "method": "Power density test",
      "parameters": {
        "temperature": {"value": 295, "unit": "K"}
      },
      "results": [
        {"metric": "OCV", "value": 3.25, "unit": "V"},
        {"metric": "power_density", "value": 65, "unit": "mW cm-2"}
      ],
      "interpretation": "K-BASE flow battery performance at room temperature.",
      "prov": ["Page 4184"]
    },
    {
      "method": "Galvanostatic cycling",
      "parameters": {
        "current_density": {"value": 10, "unit": "A g-1"},
        "temperature": {"value": 423, "unit": "K"}
      },
      "results": [
        {"metric": "cycle_number", "value": 300, "unit": ""},
        {"metric": "peak_power_density", "value": 33.4, "unit": "mW cm-2"}
      ],
      "interpretation": "Li–CO2 cell shows high-rate capability.",
      "prov": ["Page 4184"]
    }
  ],
  "analysis": {
    "methods": []
  },
  "final_outcomes": {
    "yield": {
      "value": null,
      "unit": "%"
    },
    "capacity": {
      "value": null,
      "unit": "mAh g-1"
    },
    "cycle_life": null
  },
  "extraction_metadata": {
    "timestamp": "2023-10-04T12:00:00Z",
    "source_file": "Energy_Environ_Sci_2021_14_4177_review.txt",
    "processing_time": null
  }
}

File: src/data/extractions/Zhang_et_al__-_2022_-_MgAl_Saponite_as_a_Transition-Metal-Free_Anode_Mat_reactions.json
{
  "schema": {
    "name": "Universal Chemistry Extraction Schema",
    "version": "2.1"
  },
  "units_policy": {
    "temperature": "K",
    "pressure": "bar",
    "time": "min",
    "mass": "g",
    "volume": "mL",
    "amount": "mmol",
    "concentration": "M",
    "capacity": "mAh g-1",
    "strict": true
  },
  "source": {
    "title": "MgAl Saponite as a Transition-Metal-Free Anode Material for Lithium-Ion Batteries",
    "doi": "10.1021/acsami.2c17932",
    "authors": ["Jian Zhang", "Tianlin Li", "Qingyan Yuan", "Yunjia Wu", "Yibo Dou", "Jingbin Han"],
    "journal": "ACS Applied Materials & Interfaces",
    "year": 2022
  },
  "metadata": {
    "discipline": "chemistry",
    "type": "research-article",
    "tags": ["layered silicate", "lithium-ion battery", "anode material"]
  },
  "targets": [
    {
      "target_id": "target_1",
      "compound_name": "MgAl saponite (MA-SAP)",
      "molecular_formula": "",
      "intended_role": "product",
      "prov": ["Experimental Section 2.2"]
    },
    {
      "target_id": "target_2",
      "compound_name": "MA-SAP-500",
      "molecular_formula": "",
      "intended_role": "product",
      "prov": ["Experimental Section 2.2"]
    }
  ],
  "chemicals": [
    {
      "chemical_id": "chem_1",
      "name": "Mg(NO3)2·6H2O",
      "molecular_formula": "MgN2O12H12",
      "ontology": {
        "role": "reactant",
        "category": "inorganic salt"
      },
      "amount": {
        "value": 21.44,
        "unit": "mmol"
      },
      "notes": "",
      "prov": ["Experimental Section 2.2"]
    },
    {
      "chemical_id": "chem_2",
      "name": "Al(NO3)3·9H2O",
      "molecular_formula": "AlN3O18H18",
      "ontology": {
        "role": "reactant",
        "category": "inorganic salt"
      },
      "amount": {
        "value": 3.56,
        "unit": "mmol"
      },
      "notes": "",
      "prov": ["Experimental Section 2.2"]
    },
    {
      "chemical_id": "chem_3",
      "name": "NaOH",
      "molecular_formula": "NaOH",
      "ontology": {
        "role": "base",
        "category": "inorganic base"
      },
      "amount": {
        "value": 40,
        "unit": "mmol"
      },
      "notes": "",
      "prov": ["Experimental Section 2.2"]
    },
    {
      "chemical_id": "chem_4",
      "name": "NaHCO3",
      "molecular_formula": "NaHCO3",
      "ontology": {
        "role": "buffer",
        "category": "inorganic salt"
      },
      "amount": {
        "value": 78,
        "unit": "mmol"
      },
      "notes": "",
      "prov": ["Experimental Section 2.2"]
    },
    {
      "chemical_id": "chem_5",
      "name": "Na2SiO3·9H2O",
      "molecular_formula": "Na2SiO3·9H2O",
      "ontology": {
        "role": "silicate source",
        "category": "inorganic salt"
      },
      "amount": {
        "value": 25,
        "unit": "mmol"
      },
      "notes": "",
      "prov": ["Experimental Section 2.2"]
    },
    {
      "chemical_id": "chem_6",
      "name": "Deionized water",
      "molecular_formula": "H2O",
      "ontology": {
        "role": "solvent",
        "category": "solvent"
      },
      "amount": {
        "value": 120,
        "unit": "mL"
      },
      "notes": "20 mL used for metal salt solution, 100 mL for alkaline precipitant",
      "prov": ["Experimental Section 2.2"]
    },
    {
      "chemical_id": "chem_7",
      "name": "N-methyl-2-pyrrolidone (NMP)",
      "molecular_formula": "C5H9NO",
      "ontology": {
        "role": "solvent",
        "category": "organic solvent"
      },
      "amount": {
        "value": null,
        "unit": "mL"
      },
      "notes": "Used to adjust slurry viscosity; exact volume not specified",
      "prov": ["Experimental Section 2.3"]
    },
    {
      "chemical_id": "chem_8",
      "name": "Carbon ECP600JD",
      "molecular_formula": "",
      "ontology": {
        "role": "conductive additive",
        "category": "carbon"
      },
      "amount": {
        "value": null,
        "unit": "g"
      },
      "notes": "7:2:1 mass ratio with active material and PVDF",
      "prov": ["Experimental Section 2.3"]
    },
    {
      "chemical_id": "chem_9",
      "name": "Polyvinylidene fluoride (PVDF)",
      "molecular_formula": "",
      "ontology": {
        "role": "binder",
        "category": "polymer"
      },
      "amount": {
        "value": null,
        "unit": "g"
      },
      "notes": "7:2:1 mass ratio with active material and carbon",
      "prov": ["Experimental Section 2.3"]
    },
    {
      "chemical_id": "chem_10",
      "name": "LiPF6",
      "molecular_formula": "LiPF6",
      "ontology": {
        "role": "electrolyte salt",
        "category": "inorganic salt"
      },
      "amount": {
        "value": 1,
        "unit": "M"
      },
      "notes": "Dissolved in EC/DEC/DMC 1:1:1 vol% with 1% EC additive",
      "prov": ["Experimental Section 2.1"]
    },
    {
      "chemical_id": "chem_11",
      "name": "Ethylene carbonate (EC)",
      "molecular_formula": "C3H4O3",
      "ontology": {
        "role": "electrolyte solvent",
        "category": "organic solvent"
      },
      "amount": {
        "value": null,
        "unit": "mL"
      },
      "notes": "Part of electrolyte solvent mixture, 1:1:1 volume with DEC and DMC; additional 1% as SEI-forming agent",
      "prov": ["Experimental Section 2.1"]
    },
    {
      "chemical_id": "chem_12",
      "name": "Diethyl carbonate (DEC)",
      "molecular_formula": "C5H10O3",
      "ontology": {
        "role": "electrolyte solvent",
        "category": "organic solvent"
      },
      "amount": {
        "value": null,
        "unit": "mL"
      },
      "notes": "Part of electrolyte solvent mixture",
      "prov": ["Experimental Section 2.1"]
    },
    {
      "chemical_id": "chem_13",
      "name": "Dimethyl carbonate (DMC)",
      "molecular_formula": "C3H6O3",
      "ontology": {
        "role": "electrolyte solvent",
        "category": "organic solvent"
      },
      "amount": {
        "value": null,
        "unit": "mL"
      },
      "notes": "Part of electrolyte solvent mixture",
      "prov": ["Experimental Section 2.1"]
    },
    {
      "chemical_id": "chem_14",
      "name": "Lithium metal foil",
      "molecular_formula": "Li",
      "ontology": {
        "role": "counter electrode",
        "category": "metal"
      },
      "amount": {
        "value": null,
        "unit": ""
      },
      "notes": "",
      "prov": ["Experimental Section 2.3"]
    },
    {
      "chemical_id": "chem_15",
      "name": "Copper foil",
      "molecular_formula": "Cu",
      "ontology": {
        "role": "current collector",
        "category": "metal"
      },
      "amount": {
        "value": null,
        "unit": ""
      },
      "notes": "Used as substrate for electrode coating",
      "prov": ["Experimental Section 2.3"]
    },
    {
      "chemical_id": "chem_16",
      "name": "Nitrogen",
      "molecular_formula": "N2",
      "ontology": {
        "role": "atmosphere",
        "category": "gas"
      },
      "amount": {
        "value": null,
        "unit": ""
      },
      "notes": "Used during calcination at 773 K",
      "prov": ["Experimental Section 2.2"]
    }
  ],
  "synthesis": {
    "steps": [
      {
        "step_id": "step_1",
        "description": "Preparation of metal salt solution",
        "operations": [
          {
            "action": "dissolve",
            "parameters": {
              "inputs": ["chem_1", "chem_2", "chem_6"],
              "temperature": {
                "value": null,
                "unit": "K"
              }
            },
            "duration": {
              "value": null,
              "unit": "min"
            },
            "notes": "21.44 mmol Mg(NO3)2·6H2O and 3.56 mmol Al(NO3)3·9H2O dissolved in 20 mL DI water"
          }
        ],
        "conditions": {
          "atmosphere": "",
          "pressure": {
            "value": null,
            "unit": "bar"
          }
        },
        "prov": ["Experimental Section 2.2"]
      },
      {
        "step_id": "step_2",
        "description": "Preparation of alkaline precipitant solution",
        "operations": [
          {
            "action": "dissolve",
            "parameters": {
              "inputs": ["chem_3", "chem_4", "chem_5", "chem_6"],
              "temperature": {
                "value": null,
                "unit": "K"
              }
            },
            "duration": {
              "value": null,
              "unit": "min"
            },
            "notes": "40 mmol NaOH, 78 mmol NaHCO3, 25 mmol Na2SiO3·9H2O in 100 mL DI water"
          }
        ],
        "conditions": {
          "atmosphere": "",
          "pressure": {
            "value": null,
            "unit": "bar"
          }
        },
        "prov": ["Experimental Section 2.2"]
      },
      {
        "step_id": "step_3",
        "description": "Coprecipitation to form precursor slurry",
        "operations": [
          {
            "action": "mix",
            "parameters": {
              "inputs": ["step_1", "step_2"],
              "addition": "dropwise",
              "stirring": "vigorous"
            },
            "duration": {
              "value": null,
              "unit": "min"
            },
            "temperature": {
              "value": null,
              "unit": "K"
            },
            "notes": "Salt solution added to precipitant under vigorous stirring, forming white mixture"
          }
        ],
        "conditions": {
          "atmosphere": "",
          "pressure": {
            "value": null,
            "unit": "bar"
          }
        },
        "prov": ["Experimental Section 2.2"]
      },
      {
        "step_id": "step_4",
        "description": "Hydrothermal crystallization",
        "operations": [
          {
            "action": "heat",
            "parameters": {
              "temperature": {
                "value": 453.15,
                "unit": "K"
              },
              "duration": {
                "value": 2880,
                "unit": "min"
              }
            },
            "notes": "Hydrothermal reaction at 180 °C for 48 h"
          }
        ],
        "conditions": {
          "atmosphere": "sealed autoclave",
          "pressure": {
            "value": null,
            "unit": "bar"
          }
        },
        "prov": ["Experimental Section 2.2"]
      },
      {
        "step_id": "step_5",
        "description": "Work-up and washing",
        "operations": [
          {
            "action": "centrifuge",
            "parameters": {},
            "duration": {
              "value": null,
              "unit": "min"
            },
            "notes": "Repeat with DI water until supernatant pH ≈ 7"
          }
        ],
        "conditions": {},
        "prov": ["Experimental Section 2.2"]
      },
      {
        "step_id": "step_6",
        "description": "Drying to obtain MA-SAP",
        "operations": [
          {
            "action": "dry",
            "parameters": {
              "temperature": {
                "value": 333.15,
                "unit": "K"
              },
              "duration": {
                "value": null,
                "unit": "min"
              }
            },
            "notes": "Overnight drying at 60 °C"
          }
        ],
        "conditions": {},
        "prov": ["Experimental Section 2.2"]
      },
      {
        "step_id": "step_7",
        "description": "Thermal dehydroxylation to prepare MA-SAP-500",
        "operations": [
          {
            "action": "calcine",
            "parameters": {
              "temperature": {
                "value": 773.15,
                "unit": "K"
              },
              "duration": {
                "value": 180,
                "unit": "min"
              },
              "heating_rate": "10 K min-1"
            },
            "notes": "Under N2 atmosphere"
          }
        ],
        "conditions": {
          "atmosphere": "N2",
          "pressure": {
            "value": null,
            "unit": "bar"
          }
        },
        "prov": ["Experimental Section 2.2"]
      },
      {
        "step_id": "step_8",
        "description": "Electrode slurry preparation",
        "operations": [
          {
            "action": "mill",
            "parameters": {
              "inputs": ["target_1", "chem_8", "chem_9"],
              "duration": {
                "value": 3,
                "unit": "min"
              }
            },
            "notes": "Mass ratio 7:2:1 (active:ECP:PVDF)"
          },
          {
            "action": "add",
            "parameters": {
              "inputs": ["chem_7"]
            },
            "notes": "Add NMP to adjust viscosity, followed by additional 3 min vibration ball milling"
          }
        ],
        "conditions": {},
        "prov": ["Experimental Section 2.3"]
      },
      {
        "step_id": "step_9",
        "description": "Coating and drying of electrode",
        "operations": [
          {
            "action": "coat",
            "parameters": {
              "substrate": "chem_15",
              "thickness": "100 µm scraper"
            },
            "notes": ""
          },
          {
            "action": "dry",
            "parameters": {
              "temperature": {
                "value": 363.15,
                "unit": "K"
              },
              "duration": {
                "value": null,
                "unit": "min"
              },
              "atmosphere": "vacuum"
            },
            "notes": "Overnight drying at 90 °C"
          }
        ],
        "conditions": {},
        "prov": ["Experimental Section 2.3"]
      },
      {
        "step_id": "step_10",
        "description": "Coin cell assembly",
        "operations": [
          {
            "action": "assemble",
            "parameters": {
              "cell_type": "2032 coin",
              "pressure": {
                "value": 48.26,
                "unit": "bar"
              },
              "duration": {
                "value": 0.083,
                "unit": "min"
              }
            },
            "notes": "700 psi (~48.26 bar) for 5 s inside Ar glovebox (<0.1 ppm H2O/O2); electrolyte: 1 M LiPF6 in EC/DEC/DMC (1:1:1) + 1% EC; mass loading 0.7 mg cm-2; counter electrode Li metal"
          }
        ],
        "conditions": {
          "atmosphere": "Ar (H2O/O2 <0.1 ppm)",
          "pressure": {
            "value": 1,
            "unit": "bar"
          }
        },
        "prov": ["Experimental Section 2.3"]
      }
    ]
  },
  "workflow": {
    "timeline": [
      {
        "step_ref": "step_1",
        "description": "Dissolution of Mg and Al nitrates"
      },
      {
        "step_ref": "step_2",
        "description": "Preparation of alkaline precipitant"
      },
      {
        "step_ref": "step_3",
        "description": "Coprecipitation of precursor slurry"
      },
      {
        "step_ref": "step_4",
        "description": "Hydrothermal synthesis of MA-SAP"
      },
      {
        "step_ref": "step_5",
        "description": "Washing and neutralization"
      },
      {
        "step_ref": "step_6",
        "description": "Drying to yield MA-SAP powder"
      },
      {
        "step_ref": "step_7",
        "description": "Calcination to yield MA-SAP-500"
      },
      {
        "step_ref": "step_8",
        "description": "Preparation of electrode slurry"
      },
      {
        "step_ref": "step_9",
        "description": "Coating and drying of electrodes"
      },
      {
        "step_ref": "step_10",
        "description": "Assembly of MA-SAP/Li coin cells"
      }
    ],
    "ambiguities": [
      {
        "issue": "Exact volume of NMP not provided",
        "excerpt": "moderate NMP was used to adjust the viscosity of the slurry"
      },
      {
        "issue": "Drying duration at 90 °C not specified numerically",
        "excerpt": "dried at 90°C under vacuum overnight"
      }
    ]
  },
  "characterization": [
    {
      "method": "XRD",
      "parameters": {},
      "results": [
        {
          "metric": "basal spacing d001",
          "value": 12.7,
          "unit": "Å"
        },
        {
          "metric": "layer spacing after cycling",
          "value": 12.97,
          "unit": "Å"
        }
      ],
      "interpretation": "Layered structure retained; zero-strain behavior",
      "prov": ["Figure 1b", "Figure 4b"]
    },
    {
      "method": "SEM",
      "parameters": {},
      "results": [
        {
          "metric": "morphology",
          "value": "flaky nanosheets (<10 nm thick)",
          "unit": ""
        }
      ],
      "interpretation": "",
      "prov": ["Figure 1c", "Figure 1d"]
    },
    {
      "method": "TG-DTA",
      "parameters": {},
      "results": [
        {
          "metric": "weight loss 110–500 °C",
          "value": null,
          "unit": "%"
        }
      ],
      "interpretation": "Indicates structural hydroxyl removal",
      "prov": ["Figure 1e"]
    },
    {
      "method": "27Al MAS NMR",
      "parameters": {},
      "results": [
        {
          "metric": "AlIV/AlVI ratio",
          "value": 32.94,
          "unit": ""
        }
      ],
      "interpretation": "Used to determine chemical formula",
      "prov": ["Figure 1f"]
    },
    {
      "method": "Electrochemical testing",
      "parameters": {
        "current_density": "200 mA g-1"
      },
      "results": [
        {
          "metric": "maximum capacity",
          "value": 536,
          "unit": "mAh g-1"
        },
        {
          "metric": "capacity after 400 cycles",
          "value": 472,
          "unit": "mAh g-1"
        }
      ],
      "interpretation": "",
      "prov": ["Figure 2a"]
    },
    {
      "method": "Electrochemical testing",
      "parameters": {
        "current_density": "1 A g-1"
      },
      "results": [
        {
          "metric": "capacity after 1000 cycles",
          "value": 155,
          "unit": "mAh g-1"
        }
      ],
      "interpretation": "",
      "prov": ["Figure 2h"]
    },
    {
      "method": "GITT",
      "parameters": {},
      "results": [
        {
          "metric": "Li+ diffusion coefficient",
          "value": null,
          "unit": "m2 s-1",
          "notes": "10^-10 to 10^-13 across SOC/DOD"
        }
      ],
      "interpretation": "",
      "prov": ["Figure 6f"]
    }
  ],
  "analysis": {
    "methods": [
      {
        "method_name": "DFT calculations",
        "results": [
          {
            "equation": "",
            "value": null,
            "unit": "",
            "notes": "Differential charge density shows increased electron density around Mg after dehydroxylation; formation energy of LiOH in 'cave' lowered by 3.2 eV."
          }
        ]
      }
    ]
  },
  "final_outcomes": {
    "yield": {
      "value": null,
      "unit": "%"
    },
    "capacity": {
      "value": 536,
      "unit": "mAh g-1"
    },
    "cycle_life": 1000
  },
  "extraction_metadata": {
    "timestamp": "2024-06-29T12:00:00Z",
    "source_file": "input_text_chunk",
    "processing_time": null
  }
}

File: src/data/extractions/Zhao_et_al__-_2015_-_Graphene_Oxide_Wrapped_Amorphous_Copper_Vanadium_O_reactions.json
{
  "schema": {
    "name": "Universal Chemistry Extraction Schema",
    "version": "2.1"
  },
  "units_policy": {
    "temperature": "K",
    "pressure": "bar",
    "time": "min",
    "mass": "g",
    "volume": "mL",
    "amount": "mmol",
    "concentration": "M",
    "capacity": "mAh g-1",
    "strict": true
  },
  "source": {
    "title": "Graphene Oxide Wrapped Amorphous Copper Vanadium Oxide with Enhanced Capacitive Behavior for High-Rate and Long-Life Lithium-Ion Battery Anodes",
    "doi": "10.1002/advs.201500154",
    "authors": ["Kangning Zhao", "Fengning Liu", "Chaojiang Niu", "Wangwang Xu", "Yifan Dong", "Lei Zhang", "Shaomei Xie", "Mengyu Yan", "Qiulong Wei", "Dongyuan Zhao", "Liqiang Mai"],
    "journal": "Advanced Science",
    "year": 2015
  },
  "metadata": {
    "discipline": "chemistry",
    "type": "materials synthesis and electrochemistry",
    "tags": ["lithium-ion battery", "amorphous metal oxide", "graphene oxide composite"]
  },
  "targets": [
    {
      "target_id": "target_1",
      "compound_name": "Cu2O spheres",
      "molecular_formula": "Cu2O",
      "intended_role": "template",
      "prov": ["Experimental Section - Preparation of the Cu2O Sphere"]
    },
    {
      "target_id": "target_2",
      "compound_name": "Cu3V2O7(OH)2·H2O hierarchical nano-flowers",
      "molecular_formula": "Cu3V2O7(OH)2·H2O",
      "intended_role": "precursor",
      "prov": ["Main Text - Synthesis description"]
    },
    {
      "target_id": "target_3",
      "compound_name": "amorphous copper vanadium oxide–graphene oxide composite (a-CVO-GO)",
      "molecular_formula": "",
      "intended_role": "product",
      "prov": ["Main Text - Synthesis description", "Figure 1"]
    },
    {
      "target_id": "target_4",
      "compound_name": "amorphous copper vanadium oxide (a-CVO)",
      "molecular_formula": "",
      "intended_role": "product",
      "prov": ["Main Text - Characterization"]
    },
    {
      "target_id": "target_5",
      "compound_name": "crystalline copper vanadium oxide (c-CVO, Cu3V2O8)",
      "molecular_formula": "Cu3V2O8",
      "intended_role": "control product",
      "prov": ["Figure 1", "Supporting Information"]
    }
  ],
  "chemicals": [
    {
      "chemical_id": "chem_1",
      "name": "Polyvinylpyrrolidone (PVP, K-30)",
      "molecular_formula": "",
      "ontology": {
        "role": "stabilizer",
        "category": "polymer"
      },
      "amount": {
        "value": 1.0,
        "unit": "g"
      },
      "notes": "",
      "prov": ["Experimental Section - Preparation of the Cu2O Sphere"]
    },
    {
      "chemical_id": "chem_2",
      "name": "Cu(NO3)2 aqueous solution",
      "molecular_formula": "Cu(NO3)2",
      "ontology": {
        "role": "copper source",
        "category": "inorganic"
      },
      "amount": {
        "value": 50,
        "unit": "mL"
      },
      "notes": "0.01 M",
      "prov": ["Experimental Section - Preparation of the Cu2O Sphere"]
    },
    {
      "chemical_id": "chem_3",
      "name": "Hydrazine solution (N2H4)",
      "molecular_formula": "N2H4",
      "ontology": {
        "role": "reducing agent",
        "category": "inorganic"
      },
      "amount": {
        "value": 17,
        "unit": "mL"
      },
      "notes": "17 µL originally stated; retained original unit in notes",
      "prov": ["Experimental Section - Preparation of the Cu2O Sphere"]
    },
    {
      "chemical_id": "chem_4",
      "name": "Distilled water",
      "molecular_formula": "H2O",
      "ontology": {
        "role": "solvent",
        "category": "solvent"
      },
      "amount": {
        "value": 200,
        "unit": "mL"
      },
      "notes": "",
      "prov": ["Experimental Section - Preparation of a-CVO-GO and c-CVO"]
    },
    {
      "chemical_id": "chem_5",
      "name": "NH4VO3 aqueous solution",
      "molecular_formula": "NH4VO3",
      "ontology": {
        "role": "vanadium source",
        "category": "inorganic"
      },
      "amount": {
        "value": 50,
        "unit": "mL"
      },
      "notes": "0.02 M",
      "prov": ["Experimental Section - Preparation of a-CVO-GO and c-CVO"]
    },
    {
      "chemical_id": "chem_6",
      "name": "Graphene oxide suspension",
      "molecular_formula": "",
      "ontology": {
        "role": "conductive additive",
        "category": "carbon material"
      },
      "amount": {
        "value": 4,
        "unit": "mL"
      },
      "notes": "1 mg mL-1",
      "prov": ["Experimental Section - Preparation of a-CVO-GO and c-CVO"]
    },
    {
      "chemical_id": "chem_7",
      "name": "Ethanol",
      "molecular_formula": "C2H6O",
      "ontology": {
        "role": "washing solvent",
        "category": "solvent"
      },
      "amount": {
        "value": null,
        "unit": ""
      },
      "notes": "Used several times for washing",
      "prov": ["Experimental Section - Preparation steps"]
    },
    {
      "chemical_id": "chem_8",
      "name": "Oxygen",
      "molecular_formula": "O2",
      "ontology": {
        "role": "oxidant",
        "category": "gas"
      },
      "amount": {
        "value": null,
        "unit": ""
      },
      "notes": "Participates in conversion of Cu2O to Cu3V2O7(OH)2·H2O",
      "prov": ["Main Text - Reaction equation"]
    }
  ],
  "synthesis": {
    "steps": [
      {
        "step_id": "step_1",
        "description": "Synthesis of Cu2O spheres",
        "operations": [
          {
            "action": "dissolve",
            "parameters": {
              "inputs": ["chem_1", "chem_2"]
            },
            "duration": {
              "value": null,
              "unit": ""
            },
            "temperature": {
              "value": 298,
              "unit": "K"
            },
            "notes": "1 g PVP dissolved in 50 mL 0.01 M Cu(NO3)2 solution under rapid stirring"
          },
          {
            "action": "add",
            "parameters": {
              "inputs": ["chem_3"],
              "mode": "dropwise"
            },
            "duration": {
              "value": null,
              "unit": ""
            },
            "temperature": {
              "value": 298,
              "unit": "K"
            },
            "notes": "17 µL N2H4 added; orange colloidal solution forms immediately"
          },
          {
            "action": "stir",
            "parameters": {},
            "duration": {
              "value": 40,
              "unit": "min"
            },
            "temperature": {
              "value": 298,
              "unit": "K"
            },
            "notes": ""
          },
          {
            "action": "centrifuge",
            "parameters": {},
            "duration": {
              "value": null,
              "unit": ""
            },
            "temperature": {
              "value": null,
              "unit": ""
            },
            "notes": "Collect Cu2O spheres"
          },
          {
            "action": "wash",
            "parameters": {
              "inputs": ["chem_4", "chem_7"]
            },
            "duration": {
              "value": null,
              "unit": ""
            },
            "temperature": {
              "value": null,
              "unit": ""
            },
            "notes": "Washed several times"
          }
        ],
        "conditions": {
          "atmosphere": "ambient",
          "pressure": {
            "value": null,
            "unit": ""
          }
        },
        "prov": ["Experimental Section - Preparation of the Cu2O Sphere"]
      },
      {
        "step_id": "step_2",
        "description": "Formation of Cu3V2O7(OH)2·H2O nano-flowers with graphene oxide",
        "operations": [
          {
            "action": "disperse",
            "parameters": {
              "inputs": ["target_1", "chem_4"]
            },
            "duration": {
              "value": null,
              "unit": ""
            },
            "temperature": {
              "value": 298,
              "unit": "K"
            },
            "notes": "Cu2O spheres dispersed in 200 mL water"
          },
          {
            "action": "add",
            "parameters": {
              "inputs": ["chem_5"],
              "mode": "dropwise"
            },
            "duration": {
              "value": null,
              "unit": ""
            },
            "temperature": {
              "value": 298,
              "unit": "K"
            },
            "notes": "50 mL 0.02 M NH4VO3 added dropwise"
          },
          {
            "action": "add",
            "parameters": {
              "inputs": ["chem_6"]
            },
            "duration": {
              "value": null,
              "unit": ""
            },
            "temperature": {
              "value": 298,
              "unit": "K"
            },
            "notes": "4 mL 1 mg/mL GO suspension added, ultrasonically dispersed"
          },
          {
            "action": "stir",
            "parameters": {},
            "duration": {
              "value": 600,
              "unit": "min"
            },
            "temperature": {
              "value": 298,
              "unit": "K"
            },
            "notes": "Stirred for 10 h; color changes from orange to olive"
          },
          {
            "action": "centrifuge",
            "parameters": {},
            "duration": {
              "value": null,
              "unit": ""
            },
            "temperature": {
              "value": null,
              "unit": ""
            },
            "notes": "Particles collected"
          },
          {
            "action": "wash",
            "parameters": {
              "inputs": ["chem_4", "chem_7"]
            },
            "duration": {
              "value": null,
              "unit": ""
            },
            "temperature": {
              "value": null,
              "unit": ""
            },
            "notes": "Washed three times"
          },
          {
            "action": "dry",
            "parameters": {},
            "duration": {
              "value": null,
              "unit": ""
            },
            "temperature": {
              "value": 343,
              "unit": "K"
            },
            "notes": "Dried in oven at 70 °C"
          }
        ],
        "conditions": {
          "atmosphere": "ambient (O2 involved in reaction)",
          "pressure": {
            "value": null,
            "unit": ""
          }
        },
        "prov": ["Main Text - Synthesis description", "Experimental Section - Preparation of a-CVO-GO and c-CVO"]
      },
      {
        "step_id": "step_3",
        "description": "Vacuum dehydration to obtain a-CVO-GO",
        "operations": [
          {
            "action": "heat",
            "parameters": {
              "inputs": ["target_2"]
            },
            "duration": {
              "value": null,
              "unit": ""
            },
            "temperature": {
              "value": 523,
              "unit": "K"
            },
            "notes": "Heated in vacuum oven at 250 °C to remove crystalline water"
          }
        ],
        "conditions": {
          "atmosphere": "vacuum",
          "pressure": {
            "value": null,
            "unit": ""
          }
        },
        "prov": ["Experimental Section - Preparation of a-CVO-GO and c-CVO"]
      },
      {
        "step_id": "step_4",
        "description": "Annealing to obtain crystalline CVO (control)",
        "operations": [
          {
            "action": "heat",
            "parameters": {
              "inputs": ["target_2"]
            },
            "duration": {
              "value": null,
              "unit": ""
            },
            "temperature": {
              "value": 723,
              "unit": "K"
            },
            "notes": "Annealed in air at 450 °C"
          }
        ],
        "conditions": {
          "atmosphere": "air",
          "pressure": {
            "value": null,
            "unit": ""
          }
        },
        "prov": ["Experimental Section - Preparation of a-CVO-GO and c-CVO"]
      }
    ]
  },
  "workflow": {
    "timeline": [
      {
        "step_ref": "step_1",
        "description": "Cu2O template formation"
      },
      {
        "step_ref": "step_2",
        "description": "Redox reaction to form Cu3V2O7(OH)2·H2O/GO precursor"
      },
      {
        "step_ref": "step_3",
        "description": "Vacuum dehydration to yield amorphous CVO-GO composite"
      },
      {
        "step_ref": "step_4",
        "description": "Air annealing to yield crystalline CVO (control)"
      }
    ],
    "ambiguities": [
      {
        "issue": "Volume unit mismatch for hydrazine",
        "excerpt": "N2H4 solution (17 µL) was then introduced"
      },
      {
        "issue": "No time specified for heat treatments",
        "excerpt": "transferred to the vacuum oven at 250 °C"
      }
    ]
  },
  "characterization": [
    {
      "method": "XRD",
      "parameters": {},
      "results": [
        {
          "metric": "crystallinity",
          "value": "no obvious peaks (amorphous)",
          "unit": ""
        }
      ],
      "interpretation": "a-CVO-GO is amorphous",
      "prov": ["Figure 2A"]
    },
    {
      "method": "ICP",
      "parameters": {},
      "results": [
        {
          "metric": "Cu/V ratio",
          "value": 1.5,
          "unit": "",
          "notes": "about 3:2"
        }
      ],
      "interpretation": "",
      "prov": ["Table S1"]
    },
    {
      "method": "BET",
      "parameters": {},
      "results": [
        {
          "metric": "surface area",
          "value": 45.9,
          "unit": "m2 g-1"
        }
      ],
      "interpretation": "",
      "prov": ["Supporting Information Figure S9"]
    },
    {
      "method": "Thermogravimetry (TG)",
      "parameters": {},
      "results": [
        {
          "metric": "GO content",
          "value": 8.06,
          "unit": "wt%"
        }
      ],
      "interpretation": "",
      "prov": ["Supporting Information Figure S7"]
    },
    {
      "method": "BET",
      "parameters": {},
      "results": [
        {
          "metric": "surface area",
          "value": 15.6,
          "unit": "m2 g-1",
          "notes": "c-CVO"
        }
      ],
      "interpretation": "",
      "prov": ["Supporting Information Figure S9"]
    },
    {
      "method": "Electrochemical (galvanostatic charge/discharge)",
      "parameters": {
        "current_density": "100 mA g-1"
      },
      "results": [
        {
          "metric": "capacity after 100 cycles",
          "value": 1144,
          "unit": "mAh g-1"
        }
      ],
      "interpretation": "high reversible capacity",
      "prov": ["Figure 3C"]
    },
    {
      "method": "Electrochemical (galvanostatic charge/discharge)",
      "parameters": {
        "current_density": "20 A g-1"
      },
      "results": [
        {
          "metric": "capacity after 7000 cycles",
          "value": 672.5,
          "unit": "mAh g-1"
        }
      ],
      "interpretation": "excellent high-rate stability",
      "prov": ["Figure 3E"]
    },
    {
      "method": "EIS",
      "parameters": {},
      "results": [
        {
          "metric": "charge transfer resistance (Rct)",
          "value": 50,
          "unit": "Ω"
        },
        {
          "metric": "Rct after 1000 cycles",
          "value": 32,
          "unit": "Ω"
        }
      ],
      "interpretation": "low resistance enhances kinetics",
      "prov": ["Figure 5C", "Figure 5D"]
    },
    {
      "method": "Randles–Sevcik analysis",
      "parameters": {},
      "results": [
        {
          "metric": "Li+ diffusion coefficient",
          "value": 6.78e-8,
          "unit": "cm2 s-1"
        }
      ],
      "interpretation": "",
      "prov": ["Figure 4B"]
    }
  ],
  "analysis": {
    "methods": [
      {
        "method_name": "Dunn capacitive vs diffusion contribution",
        "results": [
          {
            "equation": "i(V)=k1v+k2v^1/2",
            "value": "Capacitive charge ~440 mAh g-1 stable across 0.1–10 mV s-1; diffusion contribution decreases from 831 to 71 mAh g-1",
            "unit": ""
          }
        ]
      }
    ]
  },
  "final_outcomes": {
    "yield": {
      "value": null,
      "unit": "%"
    },
    "capacity": {
      "value": 1144,
      "unit": "mAh g-1"
    },
    "cycle_life": 7000
  },
  "extraction_metadata": {
    "timestamp": "2023-11-20T12:00:00Z",
    "source_file": "",
    "processing_time": null
  }
}
