Repository: meomeolucifr/BattSynth

# BattSynth: LLM-Extracted Chemical Synthesis Dataset for Battery Materials

A large-scale dataset of chemical synthesis procedures extracted from 605 battery material research papers using GPT-o3, with multi-metric quality assurance and human-in-the-loop verification.

## Dataset Overview

| Metric | Count |
|--------|-------|
| Total papers | 605 |
| Target compounds | 1,537 |
| Unique chemicals | 1,663 |
| Synthesis steps | 1,872 |
| Synthesis operations | 2,880 |
| Characterization entries | 2,048 |
| Characterization results | 4,086 |

File: src/data/extractions/Zhong_et_al__-_2020_-_A_Highly_Efficient_All_Solid_State_LithiumElectro_reactions.json
{
  "schema": {
    "name": "Universal Chemistry Extraction Schema",
    "version": "2.1"
  },
  "units_policy": {
    "temperature": "K",
    "pressure": "bar",
    "time": "min",
    "mass": "g",
    "volume": "mL",
    "amount": "mmol",
    "concentration": "M",
    "capacity": "mAh g-1",
    "strict": true
  },
  "source": {
    "title": "A Highly Efficient All-Solid-State Lithium/Electrolyte Interface Induced by an Energetic Reaction",
    "doi": "10.1002/anie.202004477",
    "authors": ["Yiren Zhong", "Yujun Xie", "Sooyeon Hwang", "Qian Wang", "Judy J. Cha", "Dong Su", "Hailiang Wang"],
    "journal": "Angewandte Chemie International Edition",
    "year": 2020
  },
  "metadata": {
    "discipline": "chemistry",
    "type": "materials synthesis and electrochemistry",
    "tags": ["solid-state battery", "Li metal anode", "garnet electrolyte", "interface engineering"]
  },
  "targets": [
    {
      "target_id": "target_1",
      "compound_name": "Li6.4La3Zr1.4Ta0.6O12 pellet",
      "molecular_formula": "Li6.4La3Zr1.4Ta0.6O12",
      "intended_role": "solid electrolyte",
      "prov": ["Page 2 paragraph 2"]
    },
    {
      "target_id": "target_2",
      "compound_name": "ZNR interface layer (Zn/ZnLix + Li3N/Li2O/LiNxOy)",
      "molecular_formula": "",
      "intended_role": "interlayer",
      "prov": ["Figure 1", "Page 3 paragraph 1"]
    },
    {
      "target_id": "target_3",
      "compound_name": "SN-PPC solid-state polymer electrolyte",
      "molecular_formula": "",
      "intended_role": "polymer electrolyte",
      "prov": ["Page 5 paragraph 2"]
    }
  ],
  "chemicals": [
    {
      "chemical_id": "chem_1",
      "name": "Zn(NO3)2",
      "molecular_formula": "Zn(NO3)2",
      "ontology": {
        "role": "reactant",
        "category": "inorganic"
      },
      "amount": {
        "value": null,
        "unit": "g"
      },
      "notes": "used as precursor to form ZNR interface",
      "prov": ["Page 3 paragraph 1"]
    },
    {
      "chemical_id": "chem_2",
      "name": "Lithium metal foil",
      "molecular_formula": "Li",
      "ontology": {
        "role": "reactant",
        "category": "metal"
      },
      "amount": {
        "value": null,
        "unit": "g"
      },
      "notes": "pressed onto coated LLZTO",
      "prov": ["Page 3 paragraph 1"]
    },
    {
      "chemical_id": "chem_3",
      "name": "Isopropanol",
      "molecular_formula": "C3H8O",
      "ontology": {
        "role": "solvent",
        "category": "solvent"
      },
      "amount": {
        "value": null,
        "unit": "mL"
      },
      "notes": "solvent for Zn(NO3)2 drop-casting",
      "prov": ["Page 3 paragraph 1"]
    },
    {
      "chemical_id": "chem_4",
      "name": "Argon",
      "molecular_formula": "Ar",
      "ontology": {
        "role": "atmosphere",
        "category": "gas"
      },
      "amount": {
        "value": null,
        "unit": ""
      },
      "notes": "inert atmosphere during heating",
      "prov": ["Page 3 paragraph 1"]
    },
    {
      "chemical_id": "chem_5",
      "name": "Succinonitrile",
      "molecular_formula": "C4H4N2",
      "ontology": {
        "role": "polymer component",
        "category": "organic"
      },
      "amount": {
        "value": null,
        "unit": "g"
      },
      "notes": "component of solid polymer electrolyte",
      "prov": ["Page 5 paragraph 2"]
    },
    {
      "chemical_id": "chem_6",
      "name": "Polypropylene carbonate",
      "molecular_formula": "",
      "ontology": {
        "role": "polymer matrix",
        "category": "polymer"
      },
      "amount": {
        "value": null,
        "unit": "g"
      },
      "notes": "component of solid polymer electrolyte",
      "prov": ["Page 5 paragraph 2"]
    },
    {
      "chemical_id": "chem_7",
      "name": "Lithium bis(trifluoromethanesulfonyl)imide",
      "molecular_formula": "LiN(CF3SO2)2",
      "ontology": {
        "role": "salt",
        "category": "ionic compound"
      },
      "amount": {
        "value": null,
        "unit": "g"
      },
      "notes": "salt in solid polymer electrolyte",
      "prov": ["Page 5 paragraph 2"]
    }
  ],
  "synthesis": {
    "steps": [
      {
        "step_id": "step_1",
        "description": "Solid-state synthesis of LLZTO powder followed by milling and pellet pressing.",
        "operations": [
          {
            "action": "solid_state_reaction",
            "parameters": {
              "inputs": [],
              "temperature": {
                "value": null,
                "unit": "K"
              },
              "duration": {
                "value": null,
                "unit": "min"
              }
            },
            "notes": "Details of reactants and conditions not specified."
          },
          {
            "action": "milling",
            "parameters": {},
            "notes": ""
          },
          {
            "action": "press",
            "parameters": {},
            "notes": "powder pressed into pellets"
          }
        ],
        "conditions": {
          "atmosphere": "",
          "pressure": {
            "value": null,
            "unit": ""
          }
        },
        "prov": ["Page 2 paragraph 2"]
      },
      {
        "step_id": "step_2",
        "description": "Formation of Zn(NO3)2 coating on LLZTO pellet.",
        "operations": [
          {
            "action": "dissolve",
            "parameters": {
              "inputs": ["chem_1", "chem_3"]
            },
            "notes": "Zn(NO3)2 dissolved in isopropanol"
          },
          {
            "action": "drop_cast",
            "parameters": {
              "inputs": ["chem_1"],
              "substrate": "LLZTO pellet"
            },
            "notes": "forms patched coating layer"
          }
        ],
        "conditions": {
          "atmosphere": "",
          "pressure": {
            "value": null,
            "unit": ""
          }
        },
        "prov": ["Page 3 paragraph 1", "Figure 1c"]
      },
      {
        "step_id": "step_3",
        "description": "Creation of ZNR interface via reaction between Li foil and Zn(NO3)2-coated LLZTO.",
        "operations": [
          {
            "action": "press",
            "parameters": {
              "inputs": ["chem_2"],
              "substrate": "Zn(NO3)2-coated LLZTO pellet"
            },
            "notes": ""
          },
          {
            "action": "heat",
            "parameters": {
              "temperature": {
                "value": 533,
                "unit": "K"
              },
              "duration": {
                "value": null,
                "unit": "min"
              },
              "atmosphere": "Ar"
            },
            "notes": "initiates reduction and alloying reactions forming ZNR interface"
          }
        ],
        "conditions": {
          "atmosphere": "Ar",
          "pressure": {
            "value": null,
            "unit": ""
          }
        },
        "prov": ["Page 3 paragraph 1", "Figure 1d"]
      },
      {
        "step_id": "step_4",
        "description": "Preparation of SN-PPC solid polymer electrolyte containing LiTFSI.",
        "operations": [
          {
            "action": "mix",
            "parameters": {
              "inputs": ["chem_5", "chem_6", "chem_7"]
            },
            "notes": "forms solid polymer electrolyte at room temperature"
          }
        ],
        "conditions": {
          "atmosphere": "",
          "pressure": {
            "value": null,
            "unit": ""
          }
        },
        "prov": ["Page 5 paragraph 2", "Figure 4b"]
      }
    ]
  },
  "workflow": {
    "timeline": [
      {
        "step_ref": "step_1",
        "description": "Synthesize and form LLZTO electrolyte pellets."
      },
      {
        "step_ref": "step_2",
        "description": "Coat pellets with Zn(NO3)2 via drop-casting."
      },
      {
        "step_ref": "step_3",
        "description": "Press Li foil and heat to 533 K in Ar to form ZNR interface."
      },
      {
        "step_ref": "step_4",
        "description": "Prepare SN-PPC solid polymer electrolyte for cathode interface."
      }
    ],
    "ambiguities": [
      {
        "issue": "Missing reactant amounts and reaction times for LLZTO synthesis",
        "excerpt": "LLZTO powder was synthesized through a solid-state chemical reaction, and then milled and compressed to form pellets."
      },
      {
        "issue": "Concentration and volume of Zn(NO3)2 isopropanol solution not specified",
        "excerpt": "We first drop-cast Zn-(NO3)2 from its isopropanol solution onto an LLZTO pellet"
      },
      {
        "issue": "Duration of heating step unspecified",
        "excerpt": "the stacked Li/LLZTO was heated at 260 8C in Ar to initiate the reduction and alloying reactions"
      },
      {
        "issue": "Exact composition ratios of SN-PPC polymer electrolyte not given",
        "excerpt": "a thin layer of polymer electrolyte consisted of lithium bis(trifluoromethanesulfonyl)imide, succinonitrile (SN) and polypropylenecarbonate (PPC)"
      }
    ]
  },
  "characterization": [
    {
      "method": "XRD",
      "parameters": {},
      "results": [
        {
          "metric": "phase",
          "value": "pure cubic garnet for LLZTO powder and pellets",
          "unit": ""
        }
      ],
      "interpretation": "",
      "prov": ["Supporting Information Figure S1"]
    },
    {
      "method": "SEM",
      "parameters": {},
      "results": [
        {
          "metric": "interface thickness",
          "value": 500,
          "unit": "nm"
        }
      ],
      "interpretation": "",
      "prov": ["Figure 1g"]
    },
    {
      "method": "TEM",
      "parameters": {},
      "results": [
        {
          "metric": "interface thickness",
          "value": 200,
          "unit": "nm"
        }
      ],
      "interpretation": "",
      "prov": ["Figure 2d"]
    },
    {
      "method": "XPS",
      "parameters": {},
      "results": [
        {
          "metric": "species identified",
          "value": "Li3N, Li2O, LiNxOy, Zn, ZnLix",
          "unit": ""
        }
      ],
      "interpretation": "",
      "prov": ["Figure 2g-i"]
    }
  ],
  "analysis": {
    "methods": [
      {
        "method_name": "Electrochemical cycling (Li||Li cell)",
        "results": [
          {
            "metric": "overpotential at 1 mA cm^-2",
            "value": 10,
            "unit": "mV"
          },
          {
            "metric": "cycle_duration",
            "value": 2400,
            "unit": "h"
          }
        ]
      },
      {
        "method_name": "Electrochemical cycling (Li||LFP full cell)",
        "results": [
          {
            "metric": "specific_capacity",
            "value": 155,
            "unit": "mAh g-1"
          },
          {
            "metric": "stable_cycles_at_1/5C",
            "value": 450,
            "unit": "cycles"
          },
          {
            "metric": "stable_cycles_at_1C",
            "value": 380,
            "unit": "cycles"
          }
        ]
      }
    ]
  },
  "final_outcomes": {
    "yield": {
      "value": null,
      "unit": "%"
    },
    "capacity": {
      "value": 155,
      "unit": "mAh g-1"
    },
    "cycle_life": 450
  },
  "extraction_metadata": {
    "timestamp": "2024-06-30T15:45:00Z",
    "source_file": "provided_text_chunk",
    "processing_time": null
  }
}

File: src/data/extractions/Zhou_et_al__-_2019_-_New_Family_of_Argyrodite_Thioantimonate_Lithium_Su_reactions.json
{
  "schema": {
    "name": "Universal Chemistry Extraction Schema",
    "version": "2.1"
  },
  "units_policy": {
    "temperature": "K",
    "pressure": "bar",
    "time": "min",
    "mass": "g",
    "volume": "mL",
    "amount": "mmol",
    "concentration": "M",
    "capacity": "mAh g-1",
    "strict": true
  },
  "source": {
    "title": "New Family of Argyrodite Thioantimonate Lithium Superionic Conductors",
    "doi": "10.1021/jacs.9b08357",
    "authors": ["Laidong Zhou", "Abdeljalil Assoud", "Qiang Zhang", "Xiaohan Wu", "Linda F. Nazar"],
    "journal": "Journal of the American Chemical Society",
    "year": 2019
  },
  "metadata": {
    "discipline": "chemistry",
    "type": "research article",
    "tags": ["solid-state electrolyte", "argyrodite", "lithium superionic conductor"]
  },
  "targets": [
    {
      "target_id": "target_1",
      "compound_name": "Li6.6Si0.6Sb0.4S5I",
      "molecular_formula": "Li6.6Si0.6Sb0.4S5I",
      "intended_role": "product",
      "prov": ["Page 19003 (Table 1)", "Experimental Methods – Materials synthesis"]
    },
    {
      "target_id": "target_2",
      "compound_name": "Li6.7Si0.7Sb0.3S5I",
      "molecular_formula": "Li6.7Si0.7Sb0.3S5I",
      "intended_role": "product",
      "prov": ["Page 19003 (Table 1)", "Experimental Methods – Materials synthesis"]
    },
    {
      "target_id": "target_3",
      "compound_name": "Li6.4Ge0.4Sb0.6S5I",
      "molecular_formula": "Li6.4Ge0.4Sb0.6S5I",
      "intended_role": "product",
      "prov": ["Page 19005", "Experimental Methods – Materials synthesis"]
    },
    {
      "target_id": "target_4",
      "compound_name": "Li6.2Sn0.2Sb0.8S5I",
      "molecular_formula": "Li6.2Sn0.2Sb0.8S5I",
      "intended_role": "product",
      "prov": ["Page 19005", "Experimental Methods – Materials synthesis"]
    }
  ],
  "chemicals": [
    {
      "chemical_id": "chem_1",
      "name": "Li2S",
      "molecular_formula": "Li2S",
      "ontology": {
        "role": "reactant",
        "category": "inorganic"
      },
      "amount": {
        "value": null,
        "unit": "g"
      },
      "notes": "",
      "prov": ["Experimental Methods – Materials synthesis"]
    },
    {
      "chemical_id": "chem_2",
      "name": "Sb2S3",
      "molecular_formula": "Sb2S3",
      "ontology": {
        "role": "reactant",
        "category": "inorganic"
      },
      "amount": {
        "value": null,
        "unit": "g"
      },
      "notes": "",
      "prov": ["Experimental Methods – Materials synthesis"]
    },
    {
      "chemical_id": "chem_3",
      "name": "Si",
      "molecular_formula": "Si",
      "ontology": {
        "role": "reactant",
        "category": "element"
      },
      "amount": {
        "value": null,
        "unit": "g"
      },
      "notes": "",
      "prov": ["Experimental Methods – Materials synthesis"]
    },
    {
      "chemical_id": "chem_4",
      "name": "GeS2",
      "molecular_formula": "GeS2",
      "ontology": {
        "role": "reactant",
        "category": "inorganic"
      },
      "amount": {
        "value": null,
        "unit": "g"
      },
      "notes": "",
      "prov": ["Experimental Methods – Materials synthesis"]
    },
    {
      "chemical_id": "chem_5",
      "name": "SnS2",
      "molecular_formula": "SnS2",
      "ontology": {
        "role": "reactant",
        "category": "inorganic"
      },
      "amount": {
        "value": null,
        "unit": "g"
      },
      "notes": "",
      "prov": ["Experimental Methods – Materials synthesis"]
    },
    {
      "chemical_id": "chem_6",
      "name": "S",
      "molecular_formula": "S",
      "ontology": {
        "role": "additive",
        "category": "element"
      },
      "amount": {
        "value": 5,
        "unit": "mass %"
      },
      "notes": "added as 5 wt % excess sulfur",
      "prov": ["Experimental Methods – Materials synthesis"]
    },
    {
      "chemical_id": "chem_7",
      "name": "LiI",
      "molecular_formula": "LiI",
      "ontology": {
        "role": "reactant",
        "category": "inorganic"
      },
      "amount": {
        "value": null,
        "unit": "g"
      },
      "notes": "",
      "prov": ["Experimental Methods – Materials synthesis"]
    }
  ],
  "synthesis": {
    "steps": [
      {
        "step_id": "step_1",
        "description": "Solid-state mixing of precursors",
        "operations": [
          {
            "action": "mix",
            "parameters": {
              "inputs": ["chem_1", "chem_2", "chem_3", "chem_6", "chem_7"],
              "atmosphere": "argon"
            },
            "duration": {
              "value": null,
              "unit": "min"
            },
            "temperature": {
              "value": null,
              "unit": "K"
            },
            "notes": "Stoichiometric amounts with 5 wt % excess sulfur were ground together in an agate mortar."
          }
        ],
        "conditions": {
          "atmosphere": "Ar",
          "pressure": {
            "value": null,
            "unit": "bar"
          }
        },
        "prov": ["Experimental Methods – Materials synthesis"]
      },
      {
        "step_id": "step_2",
        "description": "Pelletization of mixed powders",
        "operations": [
          {
            "action": "press",
            "parameters": {
              "inputs": ["step_1"],
              "pressure": {
                "value": null,
                "unit": "bar"
              }
            },
            "duration": {
              "value": null,
              "unit": "min"
            },
            "temperature": {
              "value": null,
              "unit": "K"
            },
            "notes": ""
          }
        ],
        "conditions": {
          "atmosphere": "",
          "pressure": {
            "value": null,
            "unit": "bar"
          }
        },
        "prov": ["Experimental Methods – Materials synthesis"]
      },
      {
        "step_id": "step_3",
        "description": "Sealing in evacuated quartz tube",
        "operations": [
          {
            "action": "seal",
            "parameters": {
              "inputs": ["step_2"]
            },
            "duration": {
              "value": null,
              "unit": "min"
            },
            "temperature": {
              "value": null,
              "unit": "K"
            },
            "notes": "Pellets placed in glassy-carbon crucible, quartz tube evacuated then sealed."
          }
        ],
        "conditions": {
          "atmosphere": "vacuum",
          "pressure": {
            "value": null,
            "unit": "bar"
          }
        },
        "prov": ["Experimental Methods – Materials synthesis"]
      },
      {
        "step_id": "step_4",
        "description": "Initial heat treatment (as-synthesized materials)",
        "operations": [
          {
            "action": "heat",
            "parameters": {
              "inputs": ["step_3"],
              "temperature": {
                "value": 823,
                "unit": "K"
              },
              "ramp_rate": "5 K min-1"
            },
            "duration": {
              "value": 10080,
              "unit": "min"
            },
            "notes": "For x = 0.5–0.7 compositions."
          },
          {
            "action": "heat",
            "parameters": {
              "inputs": ["step_3"],
              "temperature": {
                "value": 773,
                "unit": "K"
              },
              "ramp_rate": "5 K min-1"
            },
            "duration": {
              "value": 10080,
              "unit": "min"
            },
            "notes": "For x = 0.1–0.4 compositions."
          }
        ],
        "conditions": {
          "atmosphere": "sealed vacuum",
          "pressure": {
            "value": null,
            "unit": "bar"
          }
        },
        "prov": ["Experimental Methods – Materials synthesis"]
      },
      {
        "step_id": "step_5",
        "description": "Grinding, repelletizing and annealing",
        "operations": [
          {
            "action": "grind",
            "parameters": {
              "inputs": ["step_4"]
            },
            "duration": {
              "value": null,
              "unit": "min"
            },
            "notes": ""
          },
          {
            "action": "press",
            "parameters": {
              "inputs": ["step_4"]
            },
            "duration": {
              "value": null,
              "unit": "min"
            },
            "notes": ""
          },
          {
            "action": "heat",
            "parameters": {
              "inputs": ["step_4"],
              "temperature": {
                "value": 773,
                "unit": "K"
              },
              "ramp_rate": "5 K min-1"
            },
            "duration": {
              "value": 10080,
              "unit": "min"
            },
            "notes": "Generates annealed materials."
          }
        ],
        "conditions": {
          "atmosphere": "sealed vacuum",
          "pressure": {
            "value": null,
            "unit": "bar"
          }
        },
        "prov": ["Experimental Methods – Materials synthesis"]
      }
    ]
  },
  "workflow": {
    "timeline": [
      {
        "step_ref": "step_1",
        "description": "Grinding stoichiometric reactants with excess sulfur"
      },
      {
        "step_ref": "step_2",
        "description": "Pelletizing mixed powders"
      },
      {
        "step_ref": "step_3",
        "description": "Loading pellets into glassy-carbon crucible and sealing under vacuum"
      },
      {
        "step_ref": "step_4",
        "description": "High-temperature synthesis to form argyrodite phase"
      },
      {
        "step_ref": "step_5",
        "description": "Post-synthesis annealing for improved purity"
      }
    ],
    "ambiguities": [
      {
        "issue": "Exact stoichiometric masses not specified",
        "excerpt": "Stoichiometric amounts of Li2S ... were mixed together in an agate mortar at the targeted ratio"
      },
      {
        "issue": "Pressing pressure unspecified for pelletization step in synthesis",
        "excerpt": "The mixtures were pelletized and placed in a glassy-carbon crucible"
      }
    ]
  },
  "characterization": [
    {
      "method": "Electrochemical Impedance Spectroscopy",
      "parameters": {
        "frequency_range": "1 MHz – 100 mHz",
        "voltage": "100 mV"
      },
      "results": [
        {
          "metric": "ionic conductivity (cold-pressed pellet)",
          "value": 14.8,
          "unit": "mS cm-1",
          "conditions": "Li6.6Si0.6Sb0.4S5I, room temperature"
        },
        {
          "metric": "ionic conductivity (sintered pellet)",
          "value": 24,
          "unit": "mS cm-1",
          "conditions": "Li6.6Si0.6Sb0.4S5I, room temperature"
        },
        {
          "metric": "activation energy",
          "value": 0.25,
          "unit": "eV",
          "conditions": "Li6.6Si0.6Sb0.4S5I"
        }
      ],
      "interpretation": "High ionic conductivity and low activation energy indicate superionic behavior.",
      "prov": ["Page 19004–19005, Figure 2"]
    },
    {
      "method": "X-ray Diffraction (powder & single crystal)",
      "parameters": {},
      "results": [
        {
          "metric": "lattice parameter a",
          "value": 10.3231,
          "unit": "Å",
          "conditions": "Li6.7Si0.7Sb0.3S5I, 300 K powder neutron data"
        }
      ],
      "interpretation": "",
      "prov": ["Page 19006, Table 3"]
    }
  ],
  "analysis": {
    "methods": []
  },
  "final_outcomes": {
    "yield": {
      "value": null,
      "unit": "%"
    },
    "capacity": {
      "value": null,
      "unit": "mAh g-1"
    },
    "cycle_life": null
  },
  "extraction_metadata": {
    "timestamp": "2024-06-13T12:00:00Z",
    "source_file": "provided_text_chunk",
    "processing_time": null
  }
}

File: src/data/extractions/Zhou_et_al__-_2022_-_Lithium_Bromide-Induced_Organic-Rich_CathodeElect_reactions.json
{
  "schema": {
    "name": "Universal Chemistry Extraction Schema",
    "version": "2.1"
  },
  "units_policy": {
    "temperature": "K",
    "pressure": "bar",
    "time": "min",
    "mass": "g",
    "volume": "mL",
    "amount": "mmol",
    "concentration": "M",
    "capacity": "mAh g-1",
    "strict": true
  },
  "source": {
    "title": "Lithium Bromide-Induced Organic-Rich Cathode/Electrolyte Interphase for High-Voltage and Flame-Retardant All-Solid-State Lithium Batteries",
    "doi": "10.1021/acsami.2c05016",
    "authors": [
      "Hang-Yu Zhou",
      "Shuai-Shuai Yan",
      "Jun Li",
      "Hao Dong",
      "Pan Zhou",
      "Lei Wan",
      "Xiao-Xia Chen",
      "Wei-Li Zhang",
      "Ying-Chun Xia",
      "Pei-Can Wang",
      "Bao-Guo Wang",
      "Kai Liu"
    ],
    "journal": "ACS Applied Materials & Interfaces",
    "year": 2022
  },
  "metadata": {
    "discipline": "chemistry",
    "type": "research article",
    "tags": [
      "solid polymer electrolyte",
      "flame retardant",
      "all-solid-state battery",
      "high voltage"
    ]
  },
  "targets": [
    {
      "target_id": "target_1",
      "compound_name": "Br-FRPE solid electrolyte membrane",
      "molecular_formula": "",
      "intended_role": "product",
      "prov": [
        "Experimental Section: Preparation of SPE Membranes",
        "Figure 1"
      ]
    },
    {
      "target_id": "target_2",
      "compound_name": "PEO/LiTFSI solid electrolyte membrane",
      "molecular_formula": "",
      "intended_role": "comparative product",
      "prov": [
        "Experimental Section: Preparation of SPE Membranes"
      ]
    }
  ],
  "chemicals": [
    {
      "chemical_id": "chem_1",
      "name": "Poly(ethylene oxide)",
      "molecular_formula": "",
      "ontology": {
        "role": "polymer matrix",
        "category": "polymer"
      },
      "amount": {
        "value": 1.80,
        "unit": "g"
      },
      "notes": "EO:Li molar ratio 10:1",
      "prov": [
        "Experimental Section"
      ]
    },
    {
      "chemical_id": "chem_2",
      "name": "Lithium bis(trifluoromethanesulfonimide)",
      "molecular_formula": "",
      "ontology": {
        "role": "lithium salt",
        "category": "inorganic"
      },
      "amount": {
        "value": 1.20,
        "unit": "g"
      },
      "notes": "",
      "prov": [
        "Experimental Section"
      ]
    },
    {
      "chemical_id": "chem_3",
      "name": "Decabromodiphenyl ethane",
      "molecular_formula": "C14H4Br10",
      "ontology": {
        "role": "additive",
        "category": "organic"
      },
      "amount": {
        "value": 0.90,
        "unit": "g"
      },
      "notes": "brominated flame retardant",
      "prov": [
        "Experimental Section"
      ]
    },
    {
      "chemical_id": "chem_4",
      "name": "Anhydrous acetonitrile",
      "molecular_formula": "C2H3N",
      "ontology": {
        "role": "solvent",
        "category": "solvent"
      },
      "amount": {
        "value": null,
        "unit": "mL"
      },
      "notes": "volume not specified",
      "prov": [
        "Experimental Section"
      ]
    },
    {
      "chemical_id": "chem_5",
      "name": "Silica",
      "molecular_formula": "SiO2",
      "ontology": {
        "role": "filler",
        "category": "inorganic"
      },
      "amount": {
        "value": null,
        "unit": "g"
      },
      "notes": "10 wt % relative to polymer in some membranes used for battery tests",
      "prov": [
        "Experimental Section"
      ]
    }
  ],
  "synthesis": {
    "steps": [
      {
        "step_id": "step_1",
        "description": "Mixing of PEO and LiTFSI in acetonitrile",
        "operations": [
          {
            "action": "mix",
            "parameters": {
              "inputs": ["chem_1", "chem_2", "chem_4"]
            },
            "equipment": "Thinky mixer",
            "duration": {
              "value": null,
              "unit": "min"
            },
            "temperature": {
              "value": null,
              "unit": "K"
            },
            "notes": "molar ratio EO:Li = 10:1"
          }
        ],
        "conditions": {
          "atmosphere": "",
          "pressure": {
            "value": null,
            "unit": "bar"
          }
        },
        "prov": [
          "Experimental Section"
        ]
      },
      {
        "step_id": "step_2",
        "description": "Ultrasonic dispersion after addition of DBDPE",
        "operations": [
          {
            "action": "ultrasonic_dispersion",
            "parameters": {
              "inputs": ["chem_3"]
            },
            "duration": {
              "value": 120,
              "unit": "min"
            },
            "temperature": {
              "value": null,
              "unit": "K"
            },
            "notes": ""
          }
        ],
        "conditions": {
          "atmosphere": "",
          "pressure": {
            "value": null,
            "unit": ""
          }
        },
        "prov": [
          "Experimental Section"
        ]
      },
      {
        "step_id": "step_3",
        "description": "Casting and solvent removal",
        "operations": [
          {
            "action": "cast",
            "parameters": {
              "inputs": []
            },
            "equipment": "PTFE substrate",
            "notes": ""
          },
          {
            "action": "dry",
            "parameters": {},
            "duration": {
              "value": 1440,
              "unit": "min"
            },
            "temperature": {
              "value": 343,
              "unit": "K"
            },
            "notes": "vacuum oven"
          }
        ],
        "conditions": {
          "atmosphere": "vacuum",
          "pressure": {
            "value": null,
            "unit": "bar"
          }
        },
        "prov": [
          "Experimental Section"
        ]
      },
      {
        "step_id": "step_4",
        "description": "Hot pressing to obtain membrane",
        "operations": [
          {
            "action": "hot_press",
            "parameters": {},
            "duration": {
              "value": null,
              "unit": "min"
            },
            "temperature": {
              "value": 373,
              "unit": "K"
            },
            "notes": "thickness controlled ~80 μm"
          }
        ],
        "conditions": {
          "atmosphere": "",
          "pressure": {
            "value": null,
            "unit": ""
          }
        },
        "prov": [
          "Experimental Section"
        ]
      }
    ]
  },
  "workflow": {
    "timeline": [
      {
        "step_ref": "step_1",
        "description": "PEO and LiTFSI mixed in acetonitrile"
      },
      {
        "step_ref": "step_2",
        "description": "DBDPE added and mixture ultrasonicated 2 h"
      },
      {
        "step_ref": "step_3",
        "description": "Mixture cast on PTFE and dried 24 h at 70 °C under vacuum"
      },
      {
        "step_ref": "step_4",
        "description": "Dried film hot-pressed at 100 °C to form Br-FRPE membrane (~80 μm)"
      }
    ],
    "ambiguities": [
      {
        "issue": "Volume of acetonitrile solvent not specified",
        "excerpt": "PEO (1.80 g) and LiTFSI (1.20 g) were added into anhydrous acetonitrile, followed by mixing..."
      },
      {
        "issue": "Hot-press duration not given",
        "excerpt": "Subsequently, the Br-FRPE solid electrolyte membrane was obtained through the hot press process at 100 °C."
      }
    ]
  },
  "characterization": [
    {
      "method": "Electrochemical Impedance Spectroscopy (EIS)",
      "parameters": {
        "temperature": [
          {
            "value": 298,
            "unit": "K"
          },
          {
            "value": 333,
            "unit": "K"
          }
        ]
      },
      "results": [
        {
          "metric": "ionic conductivity",
          "value": 1.06e-5,
          "unit": "S cm-1",
          "conditions": "298 K"
        },
        {
          "metric": "ionic conductivity",
          "value": 1.66e-4,
          "unit": "S cm-1",
          "conditions": "333 K"
        },
        {
          "metric": "Arrhenius activation energy",
          "value": 0.23,
          "unit": "eV",
          "conditions": ""
        }
      ],
      "interpretation": "Higher conductivity and lower activation energy than PEO/LiTFSI",
      "prov": [
        "Results: Figure S1, S2, Table S1"
      ]
    },
    {
      "method": "Differential Scanning Calorimetry (DSC)",
      "parameters": {},
      "results": [
        {
          "metric": "decomposition temperature onset",
          "value": 433,
          "unit": "K",
          "conditions": "PEO/LiTFSI"
        },
        {
          "metric": "thermal stability limit",
          "value": 573,
          "unit": "K",
          "conditions": "Br-FRPE shows stability up to this temp"
        }
      ],
      "interpretation": "Br-FRPE exhibits superior thermal stability",
      "prov": [
        "Figure 5a"
      ]
    },
    {
      "method": "Cone calorimeter",
      "parameters": {
        "heat_flux": {
          "value": 35,
          "unit": "kW m-2"
        }
      },
      "results": [
        {
          "metric": "peak heat release rate",
          "value": 25.2,
          "unit": "kW m-2",
          "conditions": "Br-FRPE"
        },
        {
          "metric": "total heat release",
          "value": 1.0,
          "unit": "MJ m-2",
          "conditions": "Br-FRPE"
        }
      ],
      "interpretation": "Br-FRPE shows 69.9% lower peak HRR and 54.5% lower THR than PEO/LiTFSI",
      "prov": [
        "Figure 5b,c,e"
      ]
    }
  ],
  "analysis": {
    "methods": [
      {
        "method_name": "Galvanostatic cycling (Li/SPE/NCM811 cells)",
        "results": [
          {
            "description": "average reversible capacity over first 150 cycles at 0.2 C (4.3 V cutoff)",
            "value": 155.8,
            "unit": "mAh g-1"
          },
          {
            "description": "capacity retention at 150th cycle (4.3 V cutoff)",
            "value": 80.6,
            "unit": "%"
          },
          {
            "description": "average Coulombic efficiency (first 150 cycles, 4.3 V)",
            "value": 99.5,
            "unit": "%"
          },
          {
            "description": "average reversible capacity over first 150 cycles at 0.5 C (4.5 V cutoff)",
            "value": 151.4,
            "unit": "mAh g-1"
          },
          {
            "description": "capacity retention at 150th cycle (4.5 V cutoff)",
            "value": 83.0,
            "unit": "%"
          }
        ],
        "prov": [
          "Abstract",
          "Figure 2c,e,f"
        ]
      }
    ]
  },
  "final_outcomes": {
    "yield": {
      "value": null,
      "unit": "%"
    },
    "capacity": {
      "value": 155.8,
      "unit": "mAh g-1"
    },
    "cycle_life": 150
  },
  "extraction_metadata": {
    "timestamp": "2023-10-09T00:00:00Z",
    "source_file": "Provided text excerpt",
    "processing_time": null
  }
}
