Repository: meomeolucifr/BattSynth

# BattSynth: LLM-Extracted Chemical Synthesis Dataset for Battery Materials

A large-scale dataset of chemical synthesis procedures extracted from 605 battery material research papers using GPT-o3, with multi-metric quality assurance and human-in-the-loop verification.

## Dataset Overview

| Metric | Count |
|--------|-------|
| Total papers | 605 |
| Target compounds | 1,537 |
| Unique chemicals | 1,663 |
| Synthesis steps | 1,872 |
| Synthesis operations | 2,880 |
| Characterization entries | 2,048 |
| Characterization results | 4,086 |

File: src/data/golden_dataset/high_results/Verified_Barbosa_et_al__-_2021_-_Metal_organic_frameworks_and_zeolite_materials_as__reactions.json
{
  "schema": {
    "name": "Universal Chemistry Extraction Schema",
    "version": "2.1"
  },
  "units_policy": {
    "temperature": "K",
    "pressure": "bar",
    "time": "min",
    "mass": "g",
    "volume": "mL",
    "amount": "mmol",
    "concentration": "M",
    "capacity": "mAh g-1",
    "strict": true
  },
  "source": {
    "title": "Metal\u2013organic frameworks and zeolite materials as active fillers for lithium-ion battery solid-polymer electrolytes",
    "doi": "10.1039/d1ma00244a",
    "authors": [
      "Joa\u0303o C. Barbosa",
      "Renato Gon\u00e7alves",
      "Carlos M. Costa",
      "Vero\u0301nica de Zea Bermudez",
      "Arkaitz Fidalgo-Marijuan",
      "Qi Zhang",
      "Senentxu Lanceros-Me\u0301ndez"
    ],
    "journal": "Materials Advances",
    "year": 2021
  },
  "metadata": {
    "discipline": "chemistry",
    "type": "review",
    "tags": [
      "solid polymer electrolyte",
      "MOF",
      "zeolite",
      "lithium-ion battery"
    ]
  },
  "targets": [
    {
      "target_id": "target_1",
      "compound_name": "PEO/HKUST-1/LiTFSI composite SPE",
      "molecular_formula": "",
      "intended_role": "solid polymer electrolyte",
      "prov": [
        "Table 1 (HKUST-1 row)",
        "Page 3798"
      ],
      "_llm_flag": {
        "is_supported": false,
        "confidence": 0.98,
        "reasoning": "The extracted value for \u201cTarget Formula\u201d is blank. In the paper\u2019s Table 1 (page 3799) and surrounding text, HKUST-1 is mentioned (e.g., \u201cHKUST-1\u201d, \u201cHKUST-1(Cu)\u201d), but no explicit chemical/target formula for HKUST-1 is provided in the document text shown. Since the field is not filled and the document does contain an identifiable target name (HKUST-1) but not its formula, the blank extraction is not explicitly supported as a value.",
        "suggested_fix": "Not specified (the paper does not give an explicit chemical formula for HKUST-1; it only names it as HKUST-1 / HKUST-1(Cu))."
      }
    }
  ],
  "chemicals": [
    {
      "chemical_id": "chem_1",
      "name": "HKUST-1",
      "molecular_formula": "",
      "ontology": {
        "role": "filler",
        "category": "MOF"
      },
      "amount": {
        "value": null,
        "unit": ""
      },
      "notes": "",
      "prov": [
        "Table 1"
      ],
      "_llm_flag": {
        "is_supported": true,
        "confidence": 0.9,
        "reasoning": "The document explicitly mentions the MOF HKUST-1 in multiple places, including Fig. 9 caption (\u201cTypical structure of representative MOFs\u2026 HKUST-1\u201d) and Table 1 (row \u201cHKUST-1\u201d and also \u201cHKUST-1(Cu)\u201d). However, the paper is a review summarizing prior studies and does not specify an explicit 'amount' of HKUST-1 used (e.g., grams, wt%, phr) as a general chemical amount in the text/Table 1; only performance metrics and conditions are listed. Therefore the extractor\u2019s statement 'HKUST-1 | Amount: Not specified in text' is supported under the null-handling rule.",
        "suggested_fix": ""
      }
    },
    {
      "chemical_id": "chem_2",
      "name": "Poly(ethylene oxide)",
      "molecular_formula": "",
      "ontology": {
        "role": "polymer matrix",
        "category": "polymer"
      },
      "amount": {
        "value": null,
        "unit": ""
      },
      "notes": "",
      "prov": [
        "Table 1"
      ],
      "_llm_flag": {
        "is_supported": true,
        "confidence": 0.93,
        "reasoning": "The paper mentions poly(ethylene oxide) (PEO) as a polymer host (e.g., page 3: \u201calkali metal salts, dissolved in poly(ethylene oxide) (PEO)\u2026\u201d; page 7: \u201cThe most studied polymer\u2026 is PEO\u2026\u201d). However, it is a review and does not specify a single quantified \u201camount\u201d of PEO; Table 1 lists PEO as a polymer matrix across cited studies but provides no PEO amounts/compositions. Thus \u201cPoly(ethylene oxide) | Amount: Not specified in text\u201d is consistent with the document content.",
        "suggested_fix": ""
      }
    },
    {
      "chemical_id": "chem_3",
      "name": "Lithium bis(trifluoromethanesulfonyl)imide",
      "molecular_formula": "",
      "ontology": {
        "role": "lithium salt",
        "category": "salt"
      },
      "amount": {
        "value": null,
        "unit": ""
      },
      "notes": "LiTFSI",
      "prov": [
        "Table 1"
      ],
      "_llm_flag": {
        "is_supported": true,
        "confidence": 0.82,
        "reasoning": "The paper mentions the lithium salt lithium bis(trifluoromethylsulfonyl)imide (LiTFSI), which is the same compound as lithium bis(trifluoromethanesulfonyl)imide (LiTFSI), explicitly in the text listing fillers (Page 7) and repeatedly in Table 1 (e.g., \u201cLiTFSI\u201d under Other components). However, Table 1 does not provide a single standalone \u201camount\u201d for LiTFSI (it is only listed as a component alongside polymers/MOFs and other additives without quantities). Thus, the identification is supported and the statement that the amount is not specified in the text is also supported.",
        "suggested_fix": ""
      }
    }
  ],
  "synthesis": {
    "steps": [
      {
        "step_id": "step_1",
        "description": "Preparation of PEO/HKUST-1/LiTFSI composite solid electrolyte by solvent casting (as reported in literature table).",
        "operations": [
          {
            "action": "solvent_casting",
            "parameters": {
              "inputs": [
                "chem_1",
                "chem_2",
                "chem_3"
              ]
            },
            "duration": {
              "value": null,
              "unit": ""
            },
            "temperature": {
              "value": null,
              "unit": "K"
            },
            "notes": "Exact solvent, concentrations and casting conditions not provided in text.",
            "_llm_flag": {
              "is_supported": false,
              "confidence": 0.93,
              "reasoning": "The paper is a review discussing processing techniques for composite solid electrolytes and explicitly mentions that \u201cthe most extensively used techniques\u2026 are solvent casting and hot pressing.\u201d However, it does not state that a specific synthesis operation used in this work is solvent casting (the article does not report an experimental synthesis procedure of its own). Therefore, labeling the paper\u2019s \u201cSynthesis Operation\u201d as solvent_casting is not explicitly supported by the source text.",
              "suggested_fix": "Not specified (review article; no single synthesis operation for \u2018this work\u2019 is given)."
            }
          }
        ],
        "conditions": {
          "atmosphere": "",
          "pressure": {
            "value": null,
            "unit": "bar"
          }
        },
        "prov": [
          "Table 1 (method column)"
        ]
      }
    ]
  },
  "workflow": {
    "timeline": [
      {
        "step_ref": "step_1",
        "description": "Composite SPE fabricated via solvent casting.",
        "_llm_flag": {
          "is_supported": false,
          "confidence": 0.88,
          "reasoning": "The paper is a review and does not describe a specific experimental workflow timeline for fabricating a composite SPE in this work. It mentions, in general, that common techniques for producing composite solid electrolytes include \u201csolvent casting and hot pressing\u201d and gives many literature examples (Table 1) where solvent casting is used, but it does not explicitly state that a (particular) composite SPE was fabricated via solvent casting as part of a workflow/timeline in this document.",
          "suggested_fix": "If the field is meant to capture general fabrication methods mentioned in the review: \u201cComposite solid electrolytes are commonly produced by solvent casting or hot pressing.\u201d If it is meant to capture this work\u2019s specific workflow timeline: \u201cNot specified (review article; no single composite SPE fabrication workflow reported).\u201d"
        }
      }
    ],
    "ambiguities": [
      {
        "issue": "Missing quantitative synthesis details (amounts, temperatures, solvents).",
        "excerpt": "Table 1 only lists 'Solvent casting' without further experimental parameters.",
        "_llm_flag": {
          "is_supported": false,
          "confidence": 0.86,
          "reasoning": "The paper is a review and does not provide a single unified experimental procedure for \u201csolvent casting\u201d (amounts, temperatures, solvents) because it summarizes many different studies. Table 1 indeed lists the \u201cTechnique\u201d as \u201cSolvent casting\u201d or \u201cHot pressing\u201d for various entries, without giving the detailed casting parameters (solvent identity, temperature, mixing time, etc.) in the table itself. However, the extracted claim is over-specific and not fully accurate: Table 1 contains many quantitative parameters (notably ionic conductivity values and temperatures, and battery capacities/rates) and is not limited to just the phrase \u201cSolvent casting.\u201d Also, some synthesis/processing details appear in the surrounding text at a high level (e.g., mentions of \u201csolution casting methods,\u201d \u201cUV photopolymerization,\u201d \u201chot pressing\u201d), though not full recipes.\n\nTherefore, while it is fair to say detailed solvent-casting experimental parameters are not provided, the stated excerpt (\u201cTable 1 only lists 'Solvent casting' without further experimental parameters\u201d) is misleading as written and not explicitly stated in the source text.",
          "suggested_fix": "Revise to: \u201cDetailed solvent-casting experimental parameters (specific solvents, concentrations, times, temperatures) are not provided in this review/Table 1; Table 1 mainly reports technique type along with performance metrics (ionic conductivity at given temperatures, capacities, etc.).\u201d"
        }
      }
    ]
  },
  "characterization": [],
  "analysis": {
    "methods": [
      {
        "method_name": "Ionic conductivity measurement",
        "results": [
          {
            "metric": "ionic conductivity",
            "value": 3.5,
            "unit": "mS cm-1",
            "temperature": {
              "value": 323,
              "unit": "K"
            },
            "notes": "Value reported as 3.5\u00d710^-4 S cm^-1 at 50 \u00b0C; converted to mS cm^-1.",
            "prov": [
              "Table 1, HKUST-1 row"
            ]
          }
        ],
        "_llm_flag": {
          "is_supported": false,
          "confidence": 0.74,
          "reasoning": "The field 'Analysis Method' is blank in the extracted value. The paper does explicitly mention multiple analysis/characterization methods and modeling approaches (e.g., SEM/scanning electron microscopy images of SEI layer and lithium dendrites; impedance measurements; Arrhenius and VTF models; UV photopolymerization, hot pressing, solvent casting as processing techniques). Therefore, leaving 'Analysis Method' empty is not supported by the source text.",
          "suggested_fix": "Specify the analysis methods actually mentioned in the paper, e.g., 'Scanning electron microscopy (SEM)', 'impedance measurements (electrochemical impedance spectroscopy, EIS/impedance)', and/or 'Arrhenius/VTF conductivity modeling' (depending on what the extraction is intended to capture)."
        }
      },
      {
        "method_name": "Battery discharge capacity",
        "results": [
          {
            "metric": "discharge capacity",
            "value": 160,
            "unit": "mAh g-1",
            "notes": "LiFePO4 cathode at 0.1 C",
            "prov": [
              "Table 1, HKUST-1 row"
            ]
          }
        ],
        "_llm_flag": {
          "is_supported": false,
          "confidence": 0.66,
          "reasoning": "The field \u201cAnalysis Method\u201d has an empty extracted value. The paper text explicitly mentions several characterization/analysis methods (e.g., scanning electron microscopy (SEM) images of SEI layer and lithium dendrites; impedance measurements; UV photopolymerization as a synthesis technique; solvent casting, hot pressing as processing techniques). Since analysis/characterization methods are present in the source, leaving the value blank is not supported as a \u201cnot specified\u201d finding, nor does it capture the methods actually stated.",
          "suggested_fix": "Populate \u201cAnalysis Method\u201d with methods explicitly mentioned, e.g., \u201cScanning electron microscopy (SEM)\u201d and (where relevant) \u201cImpedance measurements (electrochemical impedance spectroscopy, EIS)\u201d."
        }
      }
    ]
  },
  "final_outcomes": {
    "yield": {
      "value": null,
      "unit": "%"
    },
    "capacity": {
      "value": 160,
      "unit": "mAh g-1"
    },
    "cycle_life": null,
    "_llm_flag": {
      "is_supported": false,
      "confidence": 0.74,
      "reasoning": "The paper is a review and does not report a single \u201cFinal Capacity\u201d value of 160 mAh g\u22121 as a final result. The value 160 mA h g\u22121 does appear in Table 1, but only as a specific battery capacity for an LFP cathode at 0.1C in one referenced study (HKUST-1/PEO/LiTFSI; ref. 136), not as a general or final capacity of this paper. Without specifying that context (material/system, rate, and that it is from cited literature), the extracted field \u201cFinal Capacity = 160 mAh g\u22121\u201d is unsupported/ambiguous.",
      "suggested_fix": "If the intent is to capture a reported capacity from the review\u2019s Table 1, specify the context, e.g., \u201cBattery capacity (LFP cathode, 0.1C) = 160 mAh g\u22121 (HKUST-1/PEO/LiTFSI composite SPE; Table 1, ref. 136).\u201d"
    }
  },
  "extraction_metadata": {
    "timestamp": "2024-06-17T14:22:00Z",
    "source_file": "provided_text_chunk",
    "processing_time": null
  }
}

File: src/data/golden_dataset/high_results/Verified_Ganesh_et_al__-_2014_-_Binding_and_Diffusion_of_Lithium_in_Graphite_Quan_reactions.json
{
  "schema": {
    "name": "Universal Chemistry Extraction Schema",
    "version": "2.1"
  },
  "units_policy": {
    "temperature": "K",
    "pressure": "bar",
    "time": "min",
    "mass": "g",
    "volume": "mL",
    "amount": "mmol",
    "concentration": "M",
    "capacity": "mAh g-1",
    "strict": true
  },
  "source": {
    "title": "Binding and Diffusion of Lithium in Graphite: Quantum Monte Carlo Benchmarks and Validation of van der Waals Density Functional Methods",
    "doi": "10.1021/ct500617z",
    "authors": [
      "P. Ganesh",
      "Jeongnim Kim",
      "Changwon Park",
      "Mina Yoon",
      "Fernando A. Reboredo",
      "Paul R. C. Kent"
    ],
    "journal": "Journal of Chemical Theory and Computation",
    "year": 2014
  },
  "metadata": {
    "discipline": "chemistry",
    "type": "computational study",
    "tags": [
      "quantum Monte Carlo",
      "DFT",
      "van der Waals interactions",
      "lithium diffusion",
      "graphite"
    ]
  },
  "targets": [
    {
      "target_id": "target_1",
      "compound_name": "AA-stacked graphite",
      "molecular_formula": "C",
      "intended_role": "model_system",
      "prov": [
        "Figure 1",
        "Text Page 5319"
      ],
      "_llm_flag": {
        "is_supported": false,
        "confidence": 0.9,
        "reasoning": "The paper studies lithium in AA-stacked graphite (a Li\u2013C system) and discusses compositions such as LixC6 and LiC6, but it does not state the target material/formula as simply elemental carbon (\u201cC\u201d). The closest explicit formulas in the text are graphite (carbon), LixC6, and LiC6; none supports an explicit target formula value of just \u201cC\u201d.",
        "suggested_fix": "Graphite (C), or if a formula is required from the text: LiC6 (fully lithiated) / LixC6 with x = 0.06 (dilute case), depending on what \u2018Target Formula\u2019 is intended to represent."
      }
    },
    {
      "target_id": "target_2",
      "compound_name": "Li in AA-stacked graphite (Li0.06C6)",
      "molecular_formula": "Li0.06C6",
      "intended_role": "model_system",
      "prov": [
        "Figure 2",
        "Text Page 5320"
      ],
      "_llm_flag": {
        "is_supported": false,
        "confidence": 0.88,
        "reasoning": "The paper specifies the Li concentration as x = 0.06 in the composition written as LixC6 (\u201ca Li concentration of x = 0.06 in LixC6\u201d) but it does not explicitly state the target formula as \u201cLi0.06C6\u201d. Figure 2 discusses Li binding energy vs interplanar separation and does not provide this explicit formula either. Therefore the exact extracted value is not directly supported as written in the text/figures provided, even though it is a straightforward substitution from LixC6 with x=0.06.",
        "suggested_fix": "LixC6 with x = 0.06 (i.e., Li concentration x=0.06 in LixC6)"
      }
    }
  ],
  "chemicals": [
    {
      "chemical_id": "chem_1",
      "name": "Lithium",
      "molecular_formula": "Li",
      "ontology": {
        "role": "adsorbate",
        "category": "element"
      },
      "amount": {
        "value": null,
        "unit": ""
      },
      "notes": "Dilute concentration x = 0.06 in Li_xC6 supercells",
      "prov": [
        "Methods Section"
      ],
      "_llm_flag": {
        "is_supported": true,
        "confidence": 0.9,
        "reasoning": "The paper clearly studies lithium (Li) in graphite throughout (e.g., title/abstract and multiple mentions of \u201cone Li atom\u201d, \u201cdilute Li in graphite\u201d, \u201cLi concentration x = 0.06 in LixC6\u201d). However, it does not specify a real-world chemical amount (e.g., mass, moles, concentration in solution, dosage); the only quantitative \u2018amount\u2019 information is in-model composition/concentration within computational supercells (x=0.06 in LixC6; one Li atom in a supercell; two Li atoms in a larger supercell). Thus the extractor\u2019s statement that the amount is not specified in the text is supported if \u2018amount\u2019 refers to experimental/reagent quantity rather than simulation stoichiometry.",
        "suggested_fix": ""
      }
    },
    {
      "chemical_id": "chem_2",
      "name": "Graphite (AA-stacked)",
      "molecular_formula": "C",
      "ontology": {
        "role": "substrate",
        "category": "allotrope"
      },
      "amount": {
        "value": null,
        "unit": ""
      },
      "notes": "Two graphene layers per supercell, 50 C atoms each",
      "prov": [
        "Methods Section"
      ],
      "_llm_flag": {
        "is_supported": true,
        "confidence": 0.92,
        "reasoning": "The paper explicitly identifies the material studied as \u201cAA-stacked graphite\u201d (e.g., Abstract: \u201catomic lithium in AA-stacked graphite\u201d; Methods: \u201cstudy AA stacked graphite\u201d). Nowhere in the provided full text is an explicit quantity/amount of graphite given (no mass, moles, volume, or reagent amount); the work is computational and discusses supercells (e.g., 50-atom graphene layers, 200 carbon atoms) but not an experimental \u2018amount\u2019 of graphite. Therefore, the identity is supported and the \u2018Amount: Not specified in text\u2019 is also supported under the null-handling rule.",
        "suggested_fix": ""
      }
    }
  ],
  "synthesis": {
    "steps": []
  },
  "workflow": {
    "timeline": [],
    "ambiguities": []
  },
  "characterization": [
    {
      "method": "Diffusion Quantum Monte Carlo (DMC)",
      "parameters": {
        "time_step": {
          "value": 0.02,
          "unit": "au"
        },
        "walkers": 16000
      },
      "results": [
        {
          "metric": "lattice constant (AA graphite)",
          "value": 3.63,
          "unit": "\u00c5",
          "error": 0.02
        },
        {
          "metric": "binding energy (AA graphite)",
          "value": 36,
          "unit": "meV",
          "error": 1
        },
        {
          "metric": "optimal lattice constant for Li in graphite",
          "value": 3.61,
          "unit": "\u00c5",
          "error": 0.02
        },
        {
          "metric": "Li binding energy at optimum separation",
          "value": 1.6,
          "unit": "eV",
          "error": 0.1
        }
      ],
      "interpretation": "DMC accurately captures van der Waals interactions and charge transfer in Li\u2013graphite system.",
      "prov": [
        "Figure 1",
        "Figure 2",
        "Text Pages 5319-5320"
      ],
      "_llm_flag": {
        "is_supported": true,
        "confidence": 0.97,
        "reasoning": "All four reported DMC/QMC metrics are explicitly stated in the paper text/figure captions: (1) AA graphite DMC minimum interplanar separation (lattice constant) 3.63(2) \u00c5 and (2) AA graphite binding energy 36(1) meV are stated in the Figure 1 caption and reiterated in the Page 3 text (\u201clattice constant 3.63(2)\u00c5 and binding energy of 36(1)meV\u201d). (3) The Li-in-graphite optimal lattice constant 3.61(2) \u00c5 is stated in Figure 2b caption (\u201cminimum lattice constant 3.61(2)\u00c5\u201d) and in Page 4 text (\u201cLi\u2212C optimal 3.61(2)\u00c5\u201d). (4) The Li binding energy at optimum is given in Page 4 text as \u201c\u223c1.6(1) eV at the Li\u2212C optimal 3.61(2)\u00c5.\u201d Extracted units and uncertainties match the paper\u2019s parenthetical notation (e.g., 3.63(2) \u00c5 = 3.63 \u00b1 0.02 \u00c5).",
        "suggested_fix": ""
      }
    }
  ],
  "analysis": {
    "methods": []
  },
  "final_outcomes": {
    "yield": {
      "value": null,
      "unit": "%"
    },
    "capacity": {
      "value": null,
      "unit": "mAh g-1"
    },
    "cycle_life": null
  },
  "extraction_metadata": {
    "timestamp": "2024-06-19T20:51:00Z",
    "source_file": "",
    "processing_time": null
  }
}

File: src/data/golden_dataset/high_results/Verified_Hunter_and_Beyerlein_-_2014_-_Stacking_fault_emission_from_grain_boundaries_Mat_reactions.json
{
  "schema": {
    "name": "Universal Chemistry Extraction Schema",
    "version": "2.1"
  },
  "units_policy": {
    "temperature": "K",
    "pressure": "bar",
    "time": "min",
    "mass": "g",
    "volume": "mL",
    "amount": "mmol",
    "concentration": "M",
    "capacity": "mAh g-1",
    "strict": true
  },
  "source": {
    "title": "Stacking fault emission from grain boundaries: Material dependencies and grain size effects",
    "doi": "10.1016/j.msea.2014.02.030",
    "authors": [
      "A. Hunter",
      "I.J. Beyerlein"
    ],
    "journal": "Materials Science & Engineering A",
    "year": 2014
  },
  "metadata": {
    "discipline": "chemistry",
    "type": "research article",
    "tags": [
      "stacking fault",
      "grain boundary",
      "DFT",
      "phase field dislocation dynamics",
      "fcc metals"
    ]
  },
  "targets": [],
  "chemicals": [
    {
      "chemical_id": "chem_1",
      "name": "Aluminum",
      "molecular_formula": "Al",
      "ontology": {
        "role": "material",
        "category": "inorganic metal"
      },
      "amount": {
        "value": null,
        "unit": ""
      },
      "notes": "",
      "prov": [
        "Table 1",
        "Table 2"
      ],
      "_llm_flag": {
        "is_supported": true,
        "confidence": 0.95,
        "reasoning": "The paper explicitly includes Aluminum as one of the studied fcc metals (e.g., Table 1 lists \u201cAluminum\u201d and Table 2 lists \u201cAluminum\u201d). However, the text/tables provide elastic constants, lattice constant, and stacking fault energy parameters\u2014not a chemical amount, concentration, mass, or composition fraction. Therefore the extractor\u2019s claim that the amount is \u201cNot specified in text\u201d is correct.",
        "suggested_fix": ""
      }
    },
    {
      "chemical_id": "chem_2",
      "name": "Copper",
      "molecular_formula": "Cu",
      "ontology": {
        "role": "material",
        "category": "inorganic metal"
      },
      "amount": {
        "value": null,
        "unit": ""
      },
      "notes": "",
      "prov": [
        "Table 1",
        "Table 2"
      ],
      "_llm_flag": {
        "is_supported": true,
        "confidence": 0.86,
        "reasoning": "The paper explicitly includes Copper as one of the fcc metals studied (e.g., Table 1 lists material properties for Copper; Table 2 lists GSFE parameters for Copper). However, nowhere in the full text is any chemical amount/concentration/mass/stoichiometric quantity of Copper specified\u2014these tables only provide physical constants (lattice constant, elastic constants, stacking fault energies), not an amount. Therefore the extraction 'Copper | Amount: Not specified in text' is supported.",
        "suggested_fix": ""
      }
    },
    {
      "chemical_id": "chem_3",
      "name": "Gold",
      "molecular_formula": "Au",
      "ontology": {
        "role": "material",
        "category": "inorganic metal"
      },
      "amount": {
        "value": null,
        "unit": ""
      },
      "notes": "",
      "prov": [
        "Table 1",
        "Table 2"
      ],
      "_llm_flag": {
        "is_supported": true,
        "confidence": 0.92,
        "reasoning": "The paper explicitly includes Gold as one of the fcc metals studied (e.g., \u201cAl, Cu, Ni, Au, Pd, and Ag\u201d) and lists Gold in Table 1 and Table 2 with properties/stacking fault energies. However, nowhere in the text or tables is there an experimental/processing \u201camount\u201d of gold (e.g., mass, molarity, wt%, at%, quantity used). Thus the extractor\u2019s claim \u201cGold | Amount: Not specified in text\u201d is consistent with the document: identity present, amount not provided.",
        "suggested_fix": ""
      }
    },
    {
      "chemical_id": "chem_4",
      "name": "Nickel",
      "molecular_formula": "Ni",
      "ontology": {
        "role": "material",
        "category": "inorganic metal"
      },
      "amount": {
        "value": null,
        "unit": ""
      },
      "notes": "",
      "prov": [
        "Table 1",
        "Table 2"
      ],
      "_llm_flag": {
        "is_supported": true,
        "confidence": 0.93,
        "reasoning": "The paper explicitly includes Nickel as one of the fcc metals studied (e.g., lists \u201cAl, Cu, Ni, Au, Pd, and Ag\u201d and provides Ni parameters in Tables 1 and 2), but nowhere provides a chemical amount (no mass, molar concentration, wt%, at%, or composition fraction for Ni). Tables 1 and 2 report material properties (elastic constants, \u03b3-surface coefficients, stacking fault energies) rather than amounts. Therefore, 'Nickel | Amount: Not specified in text' is supported by the document\u2019s omission of any Ni amount specification.",
        "suggested_fix": ""
      }
    },
    {
      "chemical_id": "chem_5",
      "name": "Palladium",
      "molecular_formula": "Pd",
      "ontology": {
        "role": "material",
        "category": "inorganic metal"
      },
      "amount": {
        "value": null,
        "unit": ""
      },
      "notes": "",
      "prov": [
        "Table 1",
        "Table 2"
      ],
      "_llm_flag": {
        "is_supported": true,
        "confidence": 0.92,
        "reasoning": "The paper explicitly includes Palladium (Pd) as one of the fcc metals studied (e.g., Page 4: \u201cAl, Cu, Ni, Au, Pd, and Ag\u201d), and it lists Palladium in Table 1 and Table 2 with elastic constants and stacking fault energies/coefficients. However, nowhere in Table 1, Table 2, or elsewhere does the text provide a chemical *amount* (e.g., mass, molarity, wt%, at%, concentration) for Palladium\u2014the context is computational material property data, not mixture/composition amounts. Therefore, identifying the chemical as Palladium while noting \u201cAmount: Not specified in text\u201d is supported by the document.",
        "suggested_fix": ""
      }
    },
    {
      "chemical_id": "chem_6",
      "name": "Silver",
      "molecular_formula": "Ag",
      "ontology": {
        "role": "material",
        "category": "inorganic metal"
      },
      "amount": {
        "value": null,
        "unit": ""
      },
      "notes": "",
      "prov": [
        "Table 1",
        "Table 2"
      ],
      "_llm_flag": {
        "is_supported": true,
        "confidence": 0.93,
        "reasoning": "The paper explicitly includes Silver (Ag) among the fcc metals studied (e.g., Tables 1 and 2 list material properties for Silver). However, nowhere in the text is there a chemical amount/concentration/mass/quantity given for Silver; the work is computational (DFT/PFDD) and reports parameters (lattice constant, elastic constants, stacking fault energies), not an amount used. Therefore the extractor\u2019s statement 'Amount: Not specified in text' is correct.",
        "suggested_fix": ""
      }
    }
  ],
  "synthesis": {
    "steps": []
  },
  "workflow": {
    "timeline": [],
    "ambiguities": [
      {
        "issue": "Elastic constants BG, E units and definitions not explicitly clarified (bulk modulus vs shear modulus).",
        "excerpt": "Table 1 lists BG E \u03bd",
        "_llm_flag": {
          "is_supported": false,
          "confidence": 0.74,
          "reasoning": "Table 1 explicitly defines the elastic constants and their units: it lists C11, C12, C44, B, G, E, and \u03bd, and the caption states \"other elastic constants (units of GPa)\". Thus, units are clarified and B and G are explicitly labeled as bulk modulus (B) and shear modulus (G). The excerpted claim that BG and E units/definitions are not explicitly clarified is contradicted by the table caption and headings.",
          "suggested_fix": "No workflow ambiguity here: Table 1 caption states elastic constants are in GPa; B is bulk modulus, G is shear modulus, E is Young\u2019s modulus, \u03bd is Poisson\u2019s ratio."
        }
      }
    ]
  },
  "characterization": [
    {
      "method": "Density Functional Theory (DFT)",
      "parameters": {
        "exchange_correlation": "PBE",
        "pseudopotential": "PAW",
        "k_point_scheme": "Monkhorst\u2013Pack",
        "smearing": "Methfessel\u2013Paxton, 0.2 eV"
      },
      "results": [
        {
          "metric": "lattice constant a0",
          "material": "Al",
          "value": 4.04,
          "unit": "\u00c5"
        },
        {
          "metric": "C11",
          "material": "Al",
          "value": 109.9,
          "unit": "GPa"
        },
        {
          "metric": "C12",
          "material": "Al",
          "value": 62.2,
          "unit": "GPa"
        },
        {
          "metric": "C44",
          "material": "Al",
          "value": 31.4,
          "unit": "GPa"
        },
        {
          "metric": "BG",
          "material": "Al",
          "value": 78.1,
          "unit": "GPa"
        },
        {
          "metric": "E",
          "material": "Al",
          "value": 76.0,
          "unit": "GPa"
        },
        {
          "metric": "\u03bd",
          "material": "Al",
          "value": 0.338,
          "unit": ""
        },
        {
          "metric": "lattice constant a0",
          "material": "Cu",
          "value": 3.64,
          "unit": "\u00c5"
        },
        {
          "metric": "C11",
          "material": "Cu",
          "value": 168.2,
          "unit": "GPa"
        },
        {
          "metric": "C12",
          "material": "Cu",
          "value": 122.8,
          "unit": "GPa"
        },
        {
          "metric": "C44",
          "material": "Cu",
          "value": 75.7,
          "unit": "GPa"
        },
        {
          "metric": "BG",
          "material": "Cu",
          "value": 137.9,
          "unit": "GPa"
        },
        {
          "metric": "E",
          "material": "Cu",
          "value": 144.4,
          "unit": "GPa"
        },
        {
          "metric": "\u03bd",
          "material": "Cu",
          "value": 0.325,
          "unit": ""
        },
        {
          "metric": "lattice constant a0",
          "material": "Au",
          "value": 4.17,
          "unit": "\u00c5"
        },
        {
          "metric": "C11",
          "material": "Au",
          "value": 149.6,
          "unit": "GPa"
        },
        {
          "metric": "C12",
          "material": "Au",
          "value": 130.9,
          "unit": "GPa"
        },
        {
          "metric": "C44",
          "material": "Au",
          "value": 25.1,
          "unit": "GPa"
        },
        {
          "metric": "BG",
          "material": "Au",
          "value": 137.1,
          "unit": "GPa"
        },
        {
          "metric": "E",
          "material": "Au",
          "value": 54.0,
          "unit": "GPa"
        },
        {
          "metric": "\u03bd",
          "material": "Au",
          "value": 0.434,
          "unit": ""
        },
        {
          "metric": "lattice constant a0",
          "material": "Ni",
          "value": 3.52,
          "unit": "\u00c5"
        },
        {
          "metric": "C11",
          "material": "Ni",
          "value": 271.5,
          "unit": "GPa"
        },
        {
          "metric": "C12",
          "material": "Ni",
          "value": 157.1,
          "unit": "GPa"
        },
        {
          "metric": "C44",
          "material": "Ni",
          "value": 128.1,
          "unit": "GPa"
        },
        {
          "metric": "BG",
          "material": "Ni",
          "value": 195.2,
          "unit": "GPa"
        },
        {
          "metric": "E",
          "material": "Ni",
          "value": 255.7,
          "unit": "GPa"
        },
        {
          "metric": "\u03bd",
          "material": "Ni",
          "value": 0.282,
          "unit": ""
        },
        {
          "metric": "lattice constant a0",
          "material": "Pd",
          "value": 3.95,
          "unit": "\u00c5"
        },
        {
          "metric": "C11",
          "material": "Pd",
          "value": 200.1,
          "unit": "GPa"
        },
        {
          "metric": "C12",
          "material": "Pd",
          "value": 153.5,
          "unit": "GPa"
        },
        {
          "metric": "C44",
          "material": "Pd",
          "value": 60.7,
          "unit": "GPa"
        },
        {
          "metric": "BG",
          "material": "Pd",
          "value": 169.0,
          "unit": "GPa"
        },
        {
          "metric": "E",
          "material": "Pd",
          "value": 125.8,
          "unit": "GPa"
        },
        {
          "metric": "\u03bd",
          "material": "Pd",
          "value": 0.376,
          "unit": ""
        },
        {
          "metric": "lattice constant a0",
          "material": "Ag",
          "value": 4.16,
          "unit": "\u00c5"
        },
        {
          "metric": "C11",
          "material": "Ag",
          "value": 106.5,
          "unit": "GPa"
        },
        {
          "metric": "C12",
          "material": "Ag",
          "value": 80.9,
          "unit": "GPa"
        },
        {
          "metric": "C44",
          "material": "Ag",
          "value": 37.3,
          "unit": "GPa"
        },
        {
          "metric": "BG",
          "material": "Ag",
          "value": 89.4,
          "unit": "GPa"
        },
        {
          "metric": "E",
          "material": "Ag",
          "value": 74.8,
          "unit": "GPa"
        },
        {
          "metric": "\u03bd",
          "material": "Ag",
          "value": 0.361,
          "unit": ""
        }
      ],
      "interpretation": "",
      "prov": [
        "Table 1"
      ],
      "_llm_flag": {
        "is_supported": false,
        "confidence": 0.95,
        "reasoning": "The values come from Table 1, which lists DFT-calculated lattice constant a0 and elastic constants for Al, Cu, Au, Ni, Pd, Ag. However, the extracted list mislabels the bulk and shear moduli: Table 1 columns are \"B\" (bulk modulus) and \"G\" (shear modulus). The extraction includes \"BG\" with the numerical values that correspond to B (e.g., Al 78.1, Cu 137.9, Au 137.1, Ni 195.2, Pd 169.0, Ag 89.4) and separately labels \"C44\" etc. Also, for Al it assigns \"BG\"=78.1 while also assigning \"G\"=78.1, but Table 1 has G=28.4 for Al. Similar mismatches occur for other materials (e.g., Cu G=54.5, Au G=18.8, Ni G=99.7, Pd G=45.7, Ag G=27.5). Thus the extraction is not fully supported due to incorrect/modifier metric names and incorrect shear modulus values.",
        "suggested_fix": "Use Table 1 with correct metrics: For each material report a0, C11, C12, C44, B, G, E, \u03bd. Example: Al a0=4.04 \u00c5; C11=109.9 GPa; C12=62.2 GPa; C44=31.4 GPa; B=78.1 GPa; G=28.4 GPa; E=76.0 GPa; \u03bd=0.338. Cu: B=137.9, G=54.5. Au: B=137.1, G=18.8. Ni: B=195.2, G=99.7. Pd: B=169.0, G=45.7. Ag: B=89.4, G=27.5."
      }
    },
    {
      "method": "Density Functional Theory (DFT)",
      "parameters": {
        "exchange_correlation": "PBE"
      },
      "results": [
        {
          "metric": "intrinsic stacking fault energy",
          "material": "Al",
          "value": 140.2,
          "unit": "mJ m^-2"
        },
        {
          "metric": "unstable stacking fault energy",
          "material": "Al",
          "value": 177.0,
          "unit": "mJ m^-2"
        },
        {
          "metric": "intrinsic stacking fault energy",
          "material": "Cu",
          "value": 38.5,
          "unit": "mJ m^-2"
        },
        {
          "metric": "unstable stacking fault energy",
          "material": "Cu",
          "value": 163.7,
          "unit": "mJ m^-2"
        },
        {
          "metric": "intrinsic stacking fault energy",
          "material": "Au",
          "value": 27.9,
          "unit": "mJ m^-2"
        },
        {
          "metric": "unstable stacking fault energy",
          "material": "Au",
          "value": 66.5,
          "unit": "mJ m^-2"
        },
        {
          "metric": "intrinsic stacking fault energy",
          "material": "Ni",
          "value": 144.5,
          "unit": "mJ m^-2"
        },
        {
          "metric": "unstable stacking fault energy",
          "material": "Ni",
          "value": 289.0,
          "unit": "mJ m^-2"
        },
        {
          "metric": "intrinsic stacking fault energy",
          "material": "Pd",
          "value": 138.1,
          "unit": "mJ m^-2"
        },
        {
          "metric": "unstable stacking fault energy",
          "material": "Pd",
          "value": 197.9,
          "unit": "mJ m^-2"
        },
        {
          "metric": "intrinsic stacking fault energy",
          "material": "Ag",
          "value": 17.8,
          "unit": "mJ m^-2"
        },
        {
          "metric": "unstable stacking fault energy",
          "material": "Ag",
          "value": 100.4,
          "unit": "mJ m^-2"
        }
      ],
      "interpretation": "",
      "prov": [
        "Table 2"
      ],
      "_llm_flag": {
        "is_supported": true,
        "confidence": 0.99,
        "reasoning": "Supported by Table 2 (page 4). Table 2 lists intrinsic and unstable stacking fault energies (\u03b3isf, \u03b3usf) for the fcc metals. The values match exactly: Al \u03b3isf=140.2, \u03b3usf=177.0; Cu 38.5, 163.7; Au 27.9, 66.5; Ni 144.5, 289.0; Pd 138.1, 197.9; Ag 17.8, 100.4 (all in mJ/m^2).",
        "suggested_fix": ""
      }
    },
    {
      "method": "Phase Field Dislocation Dynamics (PFDD)",
      "parameters": {
        "grain_sizes_analyzed_nm": "4.46\u2013131.58",
        "ledge_size_nm": "\u22482.5\u20135.6"
      },
      "results": [
        {
          "metric": "equilibrium stacking fault width w0",
          "material": "Al",
          "value": 0.57,
          "unit": "nm"
        },
        {
          "metric": "equilibrium stacking fault width w0",
          "material": "Cu",
          "value": 2.31,
          "unit": "nm"
        },
        {
          "metric": "equilibrium stacking fault width w0",
          "material": "Au",
          "value": 2.66,
          "unit": "nm"
        },
        {
          "metric": "equilibrium stacking fault width w0",
          "material": "Ni",
          "value": 2.0,
          "unit": "nm"
        },
        {
          "metric": "equilibrium stacking fault width w0",
          "material": "Pd",
          "value": 1.4,
          "unit": "nm"
        },
        {
          "metric": "maximum stacking fault width wmax (selected example)",
          "material": "Ni (63.74 nm grain)",
          "value": 19.92,
          "unit": "nm"
        },
        {
          "metric": "maximum stacking fault area Amax (selected example)",
          "material": "Ni (63.74 nm grain)",
          "value": 579.46,
          "unit": "nm^2"
        }
      ],
      "interpretation": "PFDD predicts stacking fault widths significantly larger than equilibrium values, with strong dependence on intrinsic stacking fault energy and grain size.",
      "prov": [
        "Table 3",
        "Fig. 6",
        "Fig. 7"
      ],
      "_llm_flag": {
        "is_supported": true,
        "confidence": 0.98,
        "reasoning": "Supported by Table 3 (page 8) and accompanying text (pages 7\u20138). Table 3 explicitly lists equilibrium stacking fault width w0 values: Al 0.57 nm, Cu 2.31 nm, Au 2.66 nm, Ni 2.00 nm, Pd 1.40 nm. Table 3 also lists for Ni at grain size 63.74 nm: wmax = 19.92 nm and Amax = 579.46 nm^2. These correspond to the extracted metrics/values. (Note: provenance is correct\u2014these are in Table 3; Fig. 6/7 are not necessary to verify the numeric values.)",
        "suggested_fix": ""
      }
    }
  ],
  "analysis": {
    "methods": [
      {
        "method_name": "DFT-PFDD coupled simulation",
        "results": [
          {
            "description": "Threshold stress for Shockley partial nucleation scales linearly with unstable stacking fault energy \u03b3U and is insensitive to grain size.",
            "value": null,
            "unit": ""
          }
        ],
        "_llm_flag": {
          "is_supported": false,
          "confidence": 0.52,
          "reasoning": "The paper explicitly discusses multiple analysis/modeling methods (DFT, PFDD, DFT-PFDD, and references to MD) throughout the text (e.g., abstract and Sections 2\u20133), so an empty extracted value is not supported by the document. The source clearly specifies the analysis methods used (a density functional theory\u2013phase field dislocation dynamics model, with DFT details such as PAW, PBE, Monkhorst\u2013Pack, Methfessel\u2013Paxton, etc.).",
          "suggested_fix": "Density functional theory (DFT) integrated with phase-field dislocation dynamics (PFDD) (i.e., a DFT-PFDD model); DFT uses PAW potentials, PBE exchange-correlation, Monkhorst\u2013Pack k-point sampling, and Methfessel\u2013Paxton smearing."
        }
      }
    ]
  },
  "final_outcomes": {
    "yield": {
      "value": null,
      "unit": "%"
    },
    "capacity": {
      "value": null,
      "unit": "mAh g-1"
    },
    "cycle_life": null
  },
  "extraction_metadata": {
    "timestamp": "2024-06-21T22:28:00Z",
    "source_file": "provided_text_chunk",
    "processing_time": null
  }
}
