Repository: meomeolucifr/BattSynth

# BattSynth: LLM-Extracted Chemical Synthesis Dataset for Battery Materials

A large-scale dataset of chemical synthesis procedures extracted from 605 battery material research papers using GPT-o3, with multi-metric quality assurance and human-in-the-loop verification.

## Dataset Overview

| Metric | Count |
|--------|-------|
| Total papers | 605 |
| Target compounds | 1,537 |
| Unique chemicals | 1,663 |
| Synthesis steps | 1,872 |
| Synthesis operations | 2,880 |
| Characterization entries | 2,048 |
| Characterization results | 4,086 |

### Quality Distribution
- **Excellent** (>=90%): 437 papers (72.2%)
- **Good** (>=75%): 166 papers (27.4%)
- **Acceptable** (>=60%): 2 papers (0.3%)

### Battery Subfield Coverage
- Solid-state electrolytes: 216 (35.7%)
- Cathode materials: 124 (20.5%)
- Anode materials: 47 (7.8%)
- Liquid/polymer electrolytes: 43 (7.1%)
- Computational/ML: 38 (6.3%)
- And more...

## Repository Structure

```
src/
|-- data/
|   |-- extractions/           # 605 extraction JSONs (full dataset release)
|   |-- golden_dataset/        # 60 papers for evaluating extraction methods
|       |-- high_results/      # Top 30 (100% score) + Verified JSONs
|       |-- low_results/       # Bottom 30 (74-79%) + Verified JSONs
|-- schema/
|   |-- format.json            # Universal Chemistry Extraction Schema v2.1
|   |-- extraction_prompt.txt  # GPT-o3 extraction prompt
|   |-- improved_verification_prompt.txt  # LLM verification prompt v2.0
|-- evaluation/
|   |-- combined_evaluation_summary.csv   # All 605 paper scores
|   |-- golden_high_scores.csv            # Top 30 scores
|   |-- golden_low_scores.csv             # Bottom 30 scores
|   |-- audit_verification.py             # Verification audit script
|   |-- compute_stats.py                  # Dataset statistics script
|-- analysis/
|   |-- figures/                          # Publication figures
|   |-- master_index.csv                  # Master index of all papers
|   |-- verification_audit_summary.txt    # Verification quality report
|   |-- dataset_statistics_summary.txt    # Aggregate statistics
|-- templates/
|   |-- human_review_template.json        # Template for expert review
|-- notebooks/                            # Usage examples (TODO)
```

## Schema

All extractions follow the **Universal Chemistry Extraction Schema v2.1** (`schema/format.json`) with:
- Source metadata (title, DOI, authors, journal, year)
- Target compounds with molecular formulas
- Chemicals with roles (reactant, solvent, catalyst, etc.) and amounts
- Synthesis steps with operations, conditions, and parameters
- Characterization methods with quantitative results
- Final outcomes (yield, capacity, cycle life)
- Provenance tracking (page, table, figure references)

### Units Policy (strict)
| Quantity | Unit |
|----------|------|
| Temperature | K |
| Pressure | bar |
| Time | min |
| Mass | g |
| Volume | mL |
| Amount | mmol |
| Concentration | M |
| Capacity | mAh g-1 |

## Evaluation Metrics

Four metrics assess extraction quality:
1. **Provenance Validity**: Is each entity traceable to a source location?
2. **Units Policy Check**: Do all values use standardized units?
3. **Hallucination Detection**: Are extracted entities actually in the paper?
4. **Overall Score**: Weighted combination of field completeness + entity validity

## Golden Dataset

The checked-in golden-dataset subset contains the top 30 and bottom 30 papers by automated score, together with the available LLM-verification files:
- LLM-verified (`Verified_*.json`) with `_llm_flag` annotations

The complexity-stratified 30-paper human-review corpus is available at the repository root in `dataset/`. It contains the human reviews, original and corrected extraction JSONs, LLM-verification files, source PDFs, generated tables and figures, and aggregate analysis outputs. The entity-level precision, recall, F1, and LLM-versus-human agreement metrics can be regenerated with `python scripts/compute_golden_metrics.py`; automated evaluation scores can be regenerated with `python scripts/compute_evaluation_scores.py`. Set `BATTSYNTH_GOLDEN_DIR` only when the corpus is stored elsewhere.

The `auto_complete_reviews.py` utility creates heuristic draft labels and must not be treated as a substitute for domain-expert review. Any labels it produces require entity-by-entity expert approval before use as human ground truth.

## Citation

[Paper citation will be added upon publication]

File: src/data/golden_dataset/low_results/Duquesnoy_et_al__-_2020_-_Data-driven_assessment_of_electrode_calendering_pr_reactions.json
{
  "schema": {
    "name": "Universal Chemistry Extraction Schema",
    "version": "2.1"
  },
  "units_policy": {
    "temperature": "K",
    "pressure": "bar",
    "time": "min",
    "mass": "g",
    "volume": "mL",
    "amount": "mmol",
    "concentration": "M",
    "capacity": "mAh g-1",
    "strict": true
  },
  "source": {
    "title": "Data-driven assessment of electrode calendering process by combining experimental results, in silico mesostructures generation and machine learning",
    "doi": "10.1016/j.jpowsour.2020.229103",
    "authors": [
      "Marc Duquesnoy",
      "Teo Lombardo",
      "Mehdi Chouchane",
      "Emiliano N. Primo",
      "Alejandro A. Franco"
    ],
    "journal": "Journal of Power Sources",
    "year": 2020
  },
  "metadata": {
    "discipline": "chemistry",
    "type": "research article",
    "tags": ["Li-ion battery", "electrode manufacturing", "calendering", "machine learning", "NMC cathode"]
  },
  "targets": [
    {
      "target_id": "target_1",
      "compound_name": "LiNi1/3Mn1/3Co1/3O2-based cathode electrode",
      "molecular_formula": "",
      "intended_role": "product",
      "prov": ["Experimental methods"]
    }
  ],
  "chemicals": [
    {
      "chemical_id": "chem_1",
      "name": "LiNi1/3Mn1/3Co1/3O2",
      "molecular_formula": "",
      "ontology": {
        "role": "active material",
        "category": "inorganic"
      },
      "amount": {
        "value": null,
        "unit": "g"
      },
      "notes": "",
      "prov": ["Experimental methods"]
    },
    {
      "chemical_id": "chem_2",
      "name": "Carbon black (Super C65)",
      "molecular_formula": "",
      "ontology": {
        "role": "conductive additive",
        "category": "carbon"
      },
      "amount": {
        "value": null,
        "unit": "g"
      },
      "notes": "Mass ratio CB:PVdF = 1",
      "prov": ["Experimental methods"]
    },
    {
      "chemical_id": "chem_3",
      "name": "Polyvinylidene fluoride (PVdF)",
      "molecular_formula": "",
      "ontology": {
        "role": "binder",
        "category": "polymer"
      },
      "amount": {
        "value": null,
        "unit": "g"
      },
      "notes": "Mass ratio CB:PVdF = 1",
      "prov": ["Experimental methods"]
    },
    {
      "chemical_id": "chem_4",
      "name": "N-methyl-2-pyrrolidone",
      "molecular_formula": "",
      "ontology": {
        "role": "solvent",
        "category": "organic solvent"
      },
      "amount": {
        "value": null,
        "unit": "mL"
      },
      "notes": "Added until desired solids/solvent ratio (not specified)",
      "prov": ["Experimental methods"]
    },
    {
      "chemical_id": "chem_5",
      "name": "Aluminium foil",
      "molecular_formula": "Al",
      "ontology": {
        "role": "substrate",
        "category": "metal"
      },
      "amount": {
        "value": null,
        "unit": "g"
      },
      "notes": "22 µm thick current collector",
      "prov": ["Experimental methods"]
    }
  ],
  "synthesis": {
    "steps": [
      {
        "step_id": "step_1",
        "description": "Premixing of solid components",
        "operations": [
          {
            "action": "blend",
            "parameters": {
              "inputs": ["chem_1", "chem_2", "chem_3"]
            },
            "duration": {
              "value": null,
              "unit": "min"
            },
            "temperature": {
              "value": null,
              "unit": "K"
            },
            "notes": "Premixed overnight with a soft blender"
          }
        ],
        "conditions": {
          "atmosphere": "",
          "pressure": {
            "value": null,
            "unit": "bar"
          }
        },
        "prov": ["Experimental methods"]
      },
      {
        "step_id": "step_2",
        "description": "Addition of solvent and slurry formation",
        "operations": [
          {
            "action": "add",
            "parameters": {
              "inputs": ["chem_4"]
            },
            "duration": {
              "value": null,
              "unit": "min"
            },
            "temperature": {
              "value": null,
              "unit": "K"
            },
            "notes": "NMP added to reach desired solid/solvent ratio (not specified)"
          }
        ],
        "conditions": {
          "atmosphere": "",
          "pressure": {
            "value": null,
            "unit": "bar"
          }
        },
        "prov": ["Experimental methods"]
      },
      {
        "step_id": "step_3",
        "description": "High-shear mixing of slurry",
        "operations": [
          {
            "action": "mix",
            "parameters": {
              "inputs": ["chem_1", "chem_2", "chem_3", "chem_4"]
            },
            "duration": {
              "value": 120,
              "unit": "min"
            },
            "temperature": {
              "value": 298.15,
              "unit": "K"
            },
            "notes": "Dispermat CV3-PLUS mixer, water-bath cooled"
          }
        ],
        "conditions": {
          "atmosphere": "",
          "pressure": {
            "value": null,
            "unit": "bar"
          }
        },
        "prov": ["Experimental methods"]
      },
      {
        "step_id": "step_4",
        "description": "Coating slurry onto aluminium current collector",
        "operations": [
          {
            "action": "coat",
            "parameters": {
              "inputs": ["step_3_output", "chem_5"]
            },
            "duration": {
              "value": null,
              "unit": "min"
            },
            "temperature": {
              "value": null,
              "unit": "K"
            },
            "notes": "Comma-coater, gap 0.3 mm, coating speed 0.3 m/s"
          }
        ],
        "conditions": {
          "atmosphere": "",
          "pressure": {
            "value": null,
            "unit": "bar"
          }
        },
        "prov": ["Experimental methods"]
      },
      {
        "step_id": "step_5",
        "description": "Drying of coated electrodes",
        "operations": [
          {
            "action": "dry",
            "parameters": {
              "inputs": ["step_4_output"]
            },
            "duration": {
              "value": null,
              "unit": "min"
            },
            "temperature": {
              "value": 353.15,
              "unit": "K"
            },
            "notes": "First oven zone"
          },
          {
            "action": "dry",
            "parameters": {
              "inputs": ["step_4_output"]
            },
            "duration": {
              "value": null,
              "unit": "min"
            },
            "temperature": {
              "value": 368.15,
              "unit": "K"
            },
            "notes": "Second oven zone"
          }
        ],
        "conditions": {
          "atmosphere": "",
          "pressure": {
            "value": null,
            "unit": "bar"
          }
        },
        "prov": ["Experimental methods"]
      },
      {
        "step_id": "step_6",
        "description": "Calendering of dried electrodes",
        "operations": [
          {
            "action": "calender",
            "parameters": {
              "inputs": ["step_5_output"]
            },
            "duration": {
              "value": null,
              "unit": "min"
            },
            "temperature": {
              "value": 333.15,
              "unit": "K"
            },
            "pressure": {
              "value": null,
              "unit": "bar",
              "notes": "Applied pressure varied between 200 and 1700 bar; line speed 0.54 m/min"
            },
            "notes": "Two-roll press, roll diameter 25 cm"
          }
        ],
        "conditions": {
          "atmosphere": "",
          "pressure": {
            "value": null,
            "unit": "bar"
          }
        },
        "prov": ["Experimental methods"]
      }
    ]
  },
  "workflow": {
    "timeline": [
      {
        "step_ref": "step_1",
        "description": "Premix NMC, carbon black, and PVdF overnight."
      },
      {
        "step_ref": "step_2",
        "description": "Add NMP to solids to obtain workable slurry."
      },
      {
        "step_ref": "step_3",
        "description": "High-shear mix slurry for 120 min at 25 °C."
      },
      {
        "step_ref": "step_4",
        "description": "Coat slurry onto 22 µm aluminium foil (gap 0.3 mm, speed 0.3 m s-1)."
      },
      {
        "step_ref": "step_5",
        "description": "Dry coated electrodes: 80 °C zone then 95 °C zone."
      },
      {
        "step_ref": "step_6",
        "description": "Calender electrodes at 60 °C with pressures 200–1700 bar, line speed 0.54 m min-1."
      }
    ],
    "ambiguities": [
      {
        "issue": "Undefined duration for 'overnight' premixing.",
        "excerpt": "\"The slurry solid components ... were premixed with a soft blender overnight.\""
      },
      {
        "issue": "Exact solids/solvent ratio after NMP addition not provided.",
        "excerpt": "\"NMP was added until reaching the desired ratio between the solid components and the solvent (check Supporting Information, section S1a for further details).\""
      },
      {
        "issue": "Drying times for the two oven zones not specified.",
        "excerpt": "\"The electrodes were dried in a built-in two-parts oven (1 m long each) at 80 and 95 °C.\""
      },
      {
        "issue": "Exact calendering pressures for each experiment not explicitly listed in main text.",
        "excerpt": "\"The calendering was performed at various applied pressures\""
      }
    ]
  },
  "characterization": [],
  "analysis": {
    "methods": []
  },
  "final_outcomes": {
    "yield": {
      "value": null,
      "unit": "%"
    },
    "capacity": {
      "value": null,
      "unit": "mAh g-1"
    },
    "cycle_life": null
  },
  "extraction_metadata": {
    "timestamp": "2023-10-03T12:00:00Z",
    "source_file": "",
    "processing_time": null
  }
}

File: src/data/golden_dataset/low_results/Ma_and_Xu_-_2022_-_Enhanced_critical_current_density_of_Garnet_Li7La3_reactions.json
{
  "schema": {
    "name": "Universal Chemistry Extraction Schema",
    "version": "2.1"
  },
  "units_policy": {
    "temperature": "K",
    "pressure": "bar",
    "time": "min",
    "mass": "g",
    "volume": "mL",
    "amount": "mmol",
    "concentration": "M",
    "capacity": "mAh g-1",
    "strict": true
  },
  "source": {
    "title": "Enhanced critical current density of Garnet Li7La3Zr2O12 solid electrolyte by incorporation of LiBr",
    "doi": "10.1016/j.electacta.2022.139986",
    "authors": [
      "Xiaoning Ma",
      "Youlong Xu"
    ],
    "journal": "Electrochimica Acta",
    "year": 2022
  },
  "metadata": {
    "discipline": "chemistry",
    "type": "research-article",
    "tags": ["solid-state electrolyte", "LLZO", "LiBr doping", "critical current density"]
  },
  "targets": [
    {
      "target_id": "target_1",
      "compound_name": "xLiBr–LLZO pellet",
      "molecular_formula": "",
      "intended_role": "solid electrolyte",
      "prov": ["Experimental section"]
    },
    {
      "target_id": "target_2",
      "compound_name": "0.15LiBr–LLZO pellet",
      "molecular_formula": "",
      "intended_role": "optimized solid electrolyte",
      "prov": ["Abstract", "Results"]
    }
  ],
  "chemicals": [
    {
      "chemical_id": "chem_1",
      "name": "Lithium hydroxide monohydrate",
      "molecular_formula": "LiOH·H2O",
      "ontology": {
        "role": "reactant",
        "category": "inorganic"
      },
      "amount": {
        "value": null,
        "unit": "g"
      },
      "notes": "10% excess used to compensate Li loss",
      "prov": ["Experimental section"]
    },
    {
      "chemical_id": "chem_2",
      "name": "Lanthanum oxide",
      "molecular_formula": "La2O3",
      "ontology": {
        "role": "reactant",
        "category": "inorganic"
      },
      "amount": {
        "value": null,
        "unit": "g"
      },
      "notes": "Pre-dried 900 °C 12 h",
      "prov": ["Experimental section"]
    },
    {
      "chemical_id": "chem_3",
      "name": "Zirconium dioxide",
      "molecular_formula": "ZrO2",
      "ontology": {
        "role": "reactant",
        "category": "inorganic"
      },
      "amount": {
        "value": null,
        "unit": "g"
      },
      "notes": "",
      "prov": ["Experimental section"]
    },
    {
      "chemical_id": "chem_4",
      "name": "Aluminium oxide",
      "molecular_formula": "Al2O3",
      "ontology": {
        "role": "dopant",
        "category": "inorganic"
      },
      "amount": {
        "value": null,
        "unit": "g"
      },
      "notes": "",
      "prov": ["Experimental section"]
    },
    {
      "chemical_id": "chem_5",
      "name": "Lithium bromide",
      "molecular_formula": "LiBr",
      "ontology": {
        "role": "sintering aid",
        "category": "inorganic"
      },
      "amount": {
        "value": null,
        "unit": "g"
      },
      "notes": "x = 0.00–0.25 mol; optimum 0.15 mol",
      "prov": ["Experimental section"]
    },
    {
      "chemical_id": "chem_6",
      "name": "Isopropanol",
      "molecular_formula": "C3H8O",
      "ontology": {
        "role": "solvent",
        "category": "solvent"
      },
      "amount": {
        "value": null,
        "unit": "mL"
      },
      "notes": "Used for ball-milling and polishing fluid",
      "prov": ["Experimental section"]
    },
    {
      "chemical_id": "chem_7",
      "name": "Ethanol (anhydrous)",
      "molecular_formula": "C2H6O",
      "ontology": {
        "role": "cleaning solvent",
        "category": "solvent"
      },
      "amount": {
        "value": null,
        "unit": "mL"
      },
      "notes": "",
      "prov": ["Experimental section"]
    },
    {
      "chemical_id": "chem_8",
      "name": "Gold",
      "molecular_formula": "Au",
      "ontology": {
        "role": "current collector coating",
        "category": "inorganic"
      },
      "amount": {
        "value": null,
        "unit": "g"
      },
      "notes": "Ultrathin layer deposited by sputtering",
      "prov": ["Experimental section"]
    },
    {
      "chemical_id": "chem_9",
      "name": "Lithium metal",
      "molecular_formula": "Li",
      "ontology": {
        "role": "anode",
        "category": "metal"
      },
      "amount": {
        "value": null,
        "unit": "g"
      },
      "notes": "Melted onto electrolyte at 250 °C",
      "prov": ["Experimental section"]
    },
    {
      "chemical_id": "chem_10",
      "name": "LiPF6",
      "molecular_formula": "LiPF6",
      "ontology": {
        "role": "salt",
        "category": "inorganic"
      },
      "amount": {
        "value": 1,
        "unit": "M"
      },
      "notes": "25 μL liquid electrolyte in EC/DMC 1:1",
      "prov": ["Experimental section"]
    },
    {
      "chemical_id": "chem_11",
      "name": "Ethyl carbonate",
      "molecular_formula": "C3H6O3",
      "ontology": {
        "role": "solvent",
        "category": "solvent"
      },
      "amount": {
        "value": null,
        "unit": "mL"
      },
      "notes": "Part of liquid electrolyte",
      "prov": ["Experimental section"]
    },
    {
      "chemical_id": "chem_12",
      "name": "Dimethyl carbonate",
      "molecular_formula": "C3H6O3",
      "ontology": {
        "role": "solvent",
        "category": "solvent"
      },
      "amount": {
        "value": null,
        "unit": "mL"
      },
      "notes": "Part of liquid electrolyte",
      "prov": ["Experimental section"]
    },
    {
      "chemical_id": "chem_13",
      "name": "Lithium iron phosphate",
      "molecular_formula": "LiFePO4",
      "ontology": {
        "role": "cathode active material",
        "category": "inorganic"
      },
      "amount": {
        "value": 70,
        "unit": "mass%"
      },
      "notes": "Particle size 1–5 μm",
      "prov": ["Experimental section"]
    },
    {
      "chemical_id": "chem_14",
      "name": "Carbon black",
      "molecular_formula": "",
      "ontology": {
        "role": "conductive additive",
        "category": "carbon"
      },
      "amount": {
        "value": null,
        "unit": "g"
      },
      "notes": "15 wt% in LFP slurry; 15 wt% in NCM slurry",
      "prov": ["Experimental section"]
    },
    {
      "chemical_id": "chem_15",
      "name": "Poly(vinylidene fluoride)",
      "molecular_formula": "",
      "ontology": {
        "role": "binder",
        "category": "polymer"
      },
      "amount": {
        "value": null,
        "unit": "g"
      },
      "notes": "15 wt% in LFP slurry; 10 wt% in NCM slurry",
      "prov": ["Experimental section"]
    },
    {
      "chemical_id": "chem_16",
      "name": "N-Methyl-2-pyrrolidone",
      "molecular_formula": "C5H9NO",
      "ontology": {
        "role": "solvent",
        "category": "solvent"
      },
      "amount": {
        "value": 1.7,
        "unit": "mL"
      },
      "notes": "For LFP slurry; 1.4 mL for NCM slurry",
      "prov": ["Experimental section"]
    },
    {
      "chemical_id": "chem_17",
      "name": "LiNi0.8Co0.1Mn0.1O2",
      "molecular_formula": "",
      "ontology": {
        "role": "cathode active material",
        "category": "inorganic"
      },
      "amount": {
        "value": 75,
        "unit": "mass%"
      },
      "notes": "Particle size 8–12 μm",
      "prov": ["Experimental section"]
    }
  ],
  "synthesis": {
    "steps": [
      {
        "step_id": "step_1",
        "description": "Ball milling of precursor oxides with LiBr",
        "operations": [
          {
            "action": "ball_mill",
            "parameters": {
              "inputs": ["chem_1", "chem_2", "chem_3", "chem_4", "chem_5", "chem_6"],
              "duration": {
                "value": 1200,
                "unit": "min"
              }
            },
            "temperature": {
              "value": null,
              "unit": "K"
            },
            "notes": "10% excess LiOH·H2O; isopropanol as milling medium"
          }
        ],
        "conditions": {
          "atmosphere": "",
          "pressure": {
            "value": null,
            "unit": "bar"
          }
        },
        "prov": ["Experimental section"]
      },
      {
        "step_id": "step_2",
        "description": "Drying and calcination to form xLiBr–LLZO powders",
        "operations": [
          {
            "action": "dry",
            "parameters": {},
            "temperature": {
              "value": null,
              "unit": "K"
            },
            "duration": {
              "value": null,
              "unit": "min"
            },
            "notes": ""
          },
          {
            "action": "calcine",
            "parameters": {},
            "temperature": {
              "value": 1173.15,
              "unit": "K"
            },
            "duration": {
              "value": 540,
              "unit": "min"
            },
            "notes": ""
          }
        ],
        "conditions": {
          "atmosphere": "air",
          "pressure": {
            "value": null,
            "unit": "bar"
          }
        },
        "prov": ["Experimental section"]
      },
      {
        "step_id": "step_3",
        "description": "Pellet pressing and high-temperature sintering",
        "operations": [
          {
            "action": "press",
            "parameters": {
              "inputs": ["target_1"]
            },
            "temperature": {
              "value": null,
              "unit": "K"
            },
            "duration": {
              "value": null,
              "unit": "min"
            },
            "notes": "Pressure not specified"
          },
          {
            "action": "sinter",
            "parameters": {},
            "temperature": {
              "value": 1433.15,
              "unit": "K"
            },
            "duration": {
              "value": 240,
              "unit": "min"
            },
            "notes": ""
          }
        ],
        "conditions": {
          "atmosphere": "",
          "pressure": {
            "value": null,
            "unit": "bar"
          }
        },
        "prov": ["Experimental section"]
      },
      {
        "step_id": "step_4",
        "description": "Mechanical polishing and cleaning of pellets",
        "operations": [
          {
            "action": "polish",
            "parameters": {},
            "temperature": {
              "value": null,
              "unit": "K"
            },
            "duration": {
              "value": null,
              "unit": "min"
            },
            "notes": "Abrasive papers 180–3000 mesh with isopropanol"
          },
          {
            "action": "clean",
            "parameters": {
              "inputs": ["chem_7"]
            },
            "temperature": {
              "value": null,
              "unit": "K"
            },
            "duration": {
              "value": null,
              "unit": "min"
            },
            "notes": ""
          }
        ],
        "conditions": {
          "atmosphere": "",
          "pressure": {
            "value": null,
            "unit": "bar"
          }
        },
        "prov": ["Experimental section"]
      }
    ]
  },
  "workflow": {
    "timeline": [
      {
        "step_ref": "step_1",
        "description": "Precursor mixing and milling"
      },
      {
        "step_ref": "step_2",
        "description": "Calcination to obtain xLiBr–LLZO powders"
      },
      {
        "step_ref": "step_3",
        "description": "Pellet formation and sintering to dense electrolyte"
      },
      {
        "step_ref": "step_4",
        "description": "Post-processing of pellets"
      }
    ],
    "ambiguities": [
      {
        "issue": "Exact stoichiometric masses of reactants not provided",
        "excerpt": "Stoichiometric amounts of LiOH·H2O, La2O3, ZrO2, Al2O3 and anhydrous LiBr … were used"
      },
      {
        "issue": "Pressing pressure not specified",
        "excerpt": "The x LiBr–LLZO powders were pressed into pellets"
      }
    ]
  },
  "characterization": [
    {
      "method": "XRD",
      "parameters": {
        "radiation": "Cu-Kα (λ=1.5418 Å)",
        "voltage": "40 kV",
        "current": "40 mA"
      },
      "results": [
        {
          "metric": "phase",
          "value": "cubic garnet",
          "unit": ""
        }
      ],
      "interpretation": "",
      "prov": ["Results Fig.2a"]
    },
    {
      "method": "Raman spectroscopy",
      "parameters": {
        "wavelength": "532 nm"
      },
      "results": [
        {
          "metric": "bands confirm cubic phase",
          "value": "",
          "unit": ""
        }
      ],
      "interpretation": "",
      "prov": ["Results Fig.2b"]
    },
    {
      "method": "EIS",
      "parameters": {
        "frequency_range": "1 MHz–1 Hz",
        "amplitude": "10 mV",
        "temperature": "298 K"
      },
      "results": [
        {
          "metric": "ionic conductivity",
          "value": 7.62e-4,
          "unit": "S cm-1"
        },
        {
          "metric": "activation energy",
          "value": 0.286,
          "unit": "eV"
        }
      ],
      "interpretation": "Highest conductivity at x=0.15",
      "prov": ["Results Fig.2c","Fig.2d"]
    },
    {
      "method": "SEM",
      "parameters": {},
      "results": [
        {
          "metric": "relative density",
          "value": 96.27,
          "unit": "%"
        }
      ],
      "interpretation": "Dense microstructure for 0.15LiBr–LLZO",
      "prov": ["Results Fig.3"]
    },
    {
      "method": "CCD measurement (galvanostatic)",
      "parameters": {
        "temperature": "298 K"
      },
      "results": [
        {
          "metric": "critical current density",
          "value": 1.0,
          "unit": "mA cm-2"
        }
      ],
      "interpretation": "",
      "prov": ["Results Fig.5c"]
    },
    {
      "method": "Battery cycling",
      "parameters": {
        "cell": "Li|0.15LiBr–LLZO|LFP",
        "current_density": "0.3 C"
      },
      "results": [
        {
          "metric": "capacity retention after 300 cycles",
          "value": 89.7,
          "unit": "%"
        },
        {
          "metric": "specific capacity after 300 cycles",
          "value": 141.1,
          "unit": "mAh g-1"
        }
      ],
      "interpretation": "",
      "prov": ["Results Fig.6e"]
    }
  ],
  "analysis": {
    "methods": [
      {
        "method_name": "Arrhenius analysis",
        "results": [
          {
            "equation": "σT = A exp(-Ea/kT)",
            "value": 0.286,
            "unit": "eV"
          }
        ]
      }
    ]
  },
  "final_outcomes": {
    "yield": {
      "value": null,
      "unit": "%"
    },
    "capacity": {
      "value": 141.1,
      "unit": "mAh g-1"
    },
    "cycle_life": 300
  },
  "extraction_metadata": {
    "timestamp": "2023-11-24T10:49:00Z",
    "source_file": "",
    "processing_time": null
  }
}

File: src/data/golden_dataset/low_results/Sun_et_al__-_2018_-_Towards_a_reliable_Li-metal-free_LiNO_3_reactions.json
{
  "schema": {
    "name": "Universal Chemistry Extraction Schema",
    "version": "2.1"
  },
  "units_policy": {
    "temperature": "K",
    "pressure": "bar",
    "time": "min",
    "mass": "g",
    "volume": "mL",
    "amount": "mmol",
    "concentration": "M",
    "capacity": "mAh g-1",
    "strict": true
  },
  "source": {
    "title": "Towards a reliable Li-metal-free LiNO3-free Li-ion polysulphide full cell via parallel interface engineering",
    "doi": "10.1039/c8ee00937f",
    "authors": ["Ju Sun", "Jiaxing Liang", "Junnan Liu", "Wenyan Shi", "Neeraj Sharma", "Wei Lv", "Ruitao Lv", "Quan-Hong Yang", "Rose Amal", "Da-Wei Wang"],
    "journal": "Energy & Environmental Science",
    "year": 2018
  },
  "metadata": {
    "discipline": "chemistry",
    "type": "research article",
    "tags": ["Li–S batteries", "parallel interface engineering", "hydrothermal carbon coating", "Al–Li alloy anode"]
  },
  "targets": [
    {
      "target_id": "target_1",
      "compound_name": "hydrothermal carbon@carbon cloth (HTC–CC)",
      "molecular_formula": "",
      "intended_role": "cathode current collector",
      "prov": ["Experimental methods – Hydrothermal surface coating of carbon cloth"]
    },
    {
      "target_id": "target_2",
      "compound_name": "Al–Li alloy",
      "molecular_formula": "",
      "intended_role": "anode material",
      "prov": ["Experimental methods – Preparation of the Al–Li alloy"]
    }
  ],
  "chemicals": [
    {
      "chemical_id": "chem_1",
      "name": "carbon cloth",
      "molecular_formula": "",
      "ontology": {"role": "substrate", "category": "carbon material"},
      "amount": {"value": null, "unit": "g"},
      "notes": "8 mm disks (~0.5 cm2); mass 8 mg (CC), 10 mg (HTC–CC) after processing",
      "prov": ["Experimental methods – Hydrothermal surface coating of carbon cloth"]
    },
    {
      "chemical_id": "chem_2",
      "name": "hydrochloric acid 2 M",
      "molecular_formula": "HCl",
      "ontology": {"role": "washing agent", "category": "inorganic acid"},
      "amount": {"value": null, "unit": "mL"},
      "notes": "used for 5× sonication wash",
      "prov": ["Experimental methods – Hydrothermal surface coating of carbon cloth"]
    },
    {
      "chemical_id": "chem_3",
      "name": "deionized water",
      "molecular_formula": "H2O",
      "ontology": {"role": "washing solvent", "category": "solvent"},
      "amount": {"value": null, "unit": "mL"},
      "notes": "used 2× wash after acid; also solvent for glucose/SDS",
      "prov": ["Experimental methods – Hydrothermal surface coating of carbon cloth"]
    },
    {
      "chemical_id": "chem_4",
      "name": "D-glucose",
      "molecular_formula": "C6H12O6",
      "ontology": {"role": "carbon precursor", "category": "organic"},
      "amount": {"value": 2.5, "unit": "g"},
      "notes": "",
      "prov": ["Experimental methods – Hydrothermal surface coating of carbon cloth"]
    },
    {
      "chemical_id": "chem_5",
      "name": "sodium dodecyl sulfate",
      "molecular_formula": "C12H25NaO4S",
      "ontology": {"role": "surfactant", "category": "organic"},
      "amount": {"value": 0.0125, "unit": "g"},
      "notes": "12.5 mg",
      "prov": ["Experimental methods – Hydrothermal surface coating of carbon cloth"]
    },
    {
      "chemical_id": "chem_6",
      "name": "nitrogen gas",
      "molecular_formula": "N2",
      "ontology": {"role": "protective atmosphere", "category": "inorganic gas"},
      "amount": {"value": null, "unit": ""},
      "notes": "used during calcination at 800 °C",
      "prov": ["Experimental methods – Hydrothermal surface coating of carbon cloth"]
    },
    {
      "chemical_id": "chem_7",
      "name": "lithium foil",
      "molecular_formula": "Li",
      "ontology": {"role": "anode/reactant", "category": "metal"},
      "amount": {"value": null, "unit": "g"},
      "notes": "used as anode for electrochemical alloying",
      "prov": ["Experimental methods – Preparation of the Al–Li alloy"]
    },
    {
      "chemical_id": "chem_8",
      "name": "aluminium foil",
      "molecular_formula": "Al",
      "ontology": {"role": "cathode/alloy precursor", "category": "metal"},
      "amount": {"value": null, "unit": "g"},
      "notes": "15 mm diameter",
      "prov": ["Experimental methods – Preparation of the Al–Li alloy"]
    },
    {
      "chemical_id": "chem_9",
      "name": "lithium hexafluorophosphate",
      "molecular_formula": "LiPF6",
      "ontology": {"role": "electrolyte salt", "category": "inorganic"},
      "amount": {"value": null, "unit": "g"},
      "notes": "1 M in EC/EMC for alloying",
      "prov": ["Experimental methods – Preparation of the Al–Li alloy"]
    },
    {
      "chemical_id": "chem_10",
      "name": "ethylene carbonate",
      "molecular_formula": "C3H4O3",
      "ontology": {"role": "solvent", "category": "organic solvent"},
      "amount": {"value": null, "unit": "mL"},
      "notes": "part of EC/EMC (1:1 v/v) electrolyte",
      "prov": ["Experimental methods – Preparation of the Al–Li alloy"]
    },
    {
      "chemical_id": "chem_11",
      "name": "ethyl methyl carbonate",
      "molecular_formula": "C4H8O3",
      "ontology": {"role": "solvent", "category": "organic solvent"},
      "amount": {"value": null, "unit": "mL"},
      "notes": "part of EC/EMC (1:1 v/v) electrolyte",
      "prov": ["Experimental methods – Preparation of the Al–Li alloy"]
    },
    {
      "chemical_id": "chem_12",
      "name": "dimethyl carbonate",
      "molecular_formula": "C3H6O3",
      "ontology": {"role": "washing solvent", "category": "organic solvent"},
      "amount": {"value": null, "unit": "mL"},
      "notes": "wash recovered Al–Li alloy",
      "prov": ["Experimental methods – Preparation of the Al–Li alloy"]
    },
    {
      "chemical_id": "chem_13",
      "name": "lithium bis(trifluoromethane)sulfonimide (LiTFSI)",
      "molecular_formula": "LiC2F6NO4S2",
      "ontology": {"role": "electrolyte salt", "category": "inorganic"},
      "amount": {"value": null, "unit": "g"},
      "notes": "dissolved in TEGDME to make blank electrolyte",
      "prov": ["Experimental methods – Preparation of the electrolyte"]
    },
    {
      "chemical_id": "chem_14",
      "name": "triethylene glycol dimethyl ether",
      "molecular_formula": "C8H18O4",
      "ontology": {"role": "solvent", "category": "organic solvent"},
      "amount": {"value": null, "unit": "mL"},
      "notes": "solvent for electrolyte and catholyte",
      "prov": ["Experimental methods – Preparation of the electrolyte"]
    },
    {
      "chemical_id": "chem_15",
      "name": "lithium sulfide",
      "molecular_formula": "Li2S",
      "ontology": {"role": "reactant", "category": "inorganic"},
      "amount": {"value": null, "unit": "g"},
      "notes": "used to prepare Li2S4 catholyte",
      "prov": ["Experimental methods – Preparation of the electrolyte"]
    },
    {
      "chemical_id": "chem_16",
      "name": "sulfur",
      "molecular_formula": "S",
      "ontology": {"role": "reactant", "category": "inorganic"},
      "amount": {"value": null, "unit": "g"},
      "notes": "sublimed sulfur, used with Li2S",
      "prov": ["Experimental methods – Preparation of the electrolyte"]
    },
    {
      "chemical_id": "chem_17",
      "name": "lithium polysulfide (Li2S4) catholyte",
      "molecular_formula": "",
      "ontology": {"role": "catholyte", "category": "mixture"},
      "amount": {"value": null, "unit": "mL"},
      "notes": "1 M solution in TEGDME",
      "prov": ["Experimental methods – Preparation of the electrolyte"]
    }
  ],
  "synthesis": {
    "steps": [
      {
        "step_id": "step_1",
        "description": "Pre-treatment of carbon cloth",
        "operations": [
          {
            "action": "wash",
            "parameters": {"inputs": ["chem_1", "chem_2"], "times": 5},
            "temperature": {"value": null, "unit": "K"},
            "duration": {"value": null, "unit": "min"},
            "notes": "sonication in 2 M HCl"
          },
          {
            "action": "wash",
            "parameters": {"inputs": ["chem_1", "chem_3"], "times": 2},
            "temperature": {"value": null, "unit": "K"},
            "duration": {"value": null, "unit": "min"},
            "notes": ""
          },
          {
            "action": "dry",
            "parameters": {"inputs": ["chem_1"]},
            "temperature": {"value": 353, "unit": "K"},
            "duration": {"value": 720, "unit": "min"},
            "notes": ""
          }
        ],
        "conditions": {"atmosphere": "", "pressure": {"value": null, "unit": ""}},
        "prov": ["Experimental methods – Hydrothermal surface coating of carbon cloth"]
      },
      {
        "step_id": "step_2",
        "description": "Hydrothermal coating with glucose",
        "operations": [
          {
            "action": "dissolve",
            "parameters": {"inputs": ["chem_4", "chem_5", "chem_3"]},
            "temperature": {"value": null, "unit": "K"},
            "duration": {"value": null, "unit": "min"},
            "notes": "50 mL water"
          },
          {
            "action": "ultrasonicate",
            "parameters": {"inputs": ["chem_1"], "additional": []},
            "temperature": {"value": null, "unit": "K"},
            "duration": {"value": null, "unit": "min"},
            "notes": "to obtain homogeneous solution"
          },
          {
            "action": "transfer",
            "parameters": {"container": "100 mL Teflon autoclave"},
            "temperature": {"value": null, "unit": ""},
            "duration": {"value": null, "unit": ""},
            "notes": ""
          },
          {
            "action": "heat",
            "parameters": {},
            "temperature": {"value": 463, "unit": "K"},
            "duration": {"value": 900, "unit": "min"},
            "notes": "hydrothermal reaction"
          },
          {
            "action": "wash",
            "parameters": {"inputs": ["chem_3"], "times": 5},
            "temperature": {"value": null, "unit": ""},
            "duration": {"value": null, "unit": ""},
            "notes": ""
          },
          {
            "action": "dry",
            "parameters": {},
            "temperature": {"value": 353, "unit": "K"},
            "duration": {"value": null, "unit": "min"},
            "notes": "overnight"
          }
        ],
        "conditions": {"atmosphere": "", "pressure": {"value": null, "unit": ""}},
        "prov": ["Experimental methods – Hydrothermal surface coating of carbon cloth"]
      },
      {
        "step_id": "step_3",
        "description": "Calcination to form HTC–CC",
        "operations": [
          {
            "action": "calcine",
            "parameters": {"inputs": ["target_1"]},
            "temperature": {"value": 1073, "unit": "K"},
            "duration": {"value": 240, "unit": "min"},
            "notes": "under N2 atmosphere"
          }
        ],
        "conditions": {"atmosphere": "N2", "pressure": {"value": null, "unit": ""}},
        "prov": ["Experimental methods – Hydrothermal surface coating of carbon cloth"]
      },
      {
        "step_id": "step_4",
        "description": "Electrochemical alloying to produce Al–Li alloy",
        "operations": [
          {
            "action": "assemble_cell",
            "parameters": {"anode": "chem_7", "cathode": "chem_8", "electrolyte": ["chem_9", "chem_10", "chem_11"], "separator": "Celgard 2500"},
            "temperature": {"value": null, "unit": ""},
            "duration": {"value": null, "unit": ""},
            "notes": "CR2032 coin type"
          },
          {
            "action": "electrochemical_discharge",
            "parameters": {},
            "temperature": {"value": null, "unit": ""},
            "duration": {"value": null, "unit": ""},
            "notes": "to alloy Li into Al foil"
          },
          {
            "action": "disassemble",
            "parameters": {},
            "temperature": {"value": null, "unit": ""},
            "duration": {"value": null, "unit": ""},
            "notes": ""
          },
          {
            "action": "wash",
            "parameters": {"inputs": ["chem_12"]},
            "temperature": {"value": null, "unit": ""},
            "duration": {"value": null, "unit": ""},
            "notes": "remove residues"
          }
        ],
        "conditions": {"atmosphere": "Ar-filled glove box", "pressure": {"value": null, "unit": ""}},
        "prov": ["Experimental methods – Preparation of the Al–Li alloy"]
      },
      {
        "step_id": "step_5",
        "description": "Preparation of 1 M Li2S4 catholyte",
        "operations": [
          {
            "action": "mix",
            "parameters": {"inputs": ["chem_15", "chem_16", "chem_14"]},
            "temperature": {"value": 333, "unit": "K"},
            "duration": {"value": 1440, "unit": "min"},
            "notes": "stirred overnight to obtain 1 M Li2S4"
          }
        ],
        "conditions": {"atmosphere": "Ar glove box", "pressure": {"value": null, "unit": ""}},
        "prov": ["Experimental methods – Preparation of the electrolyte"]
      }
    ]
  },
  "workflow": {
    "timeline": [
      {"step_ref": "step_1", "description": "Acid washing and drying of carbon cloth"},
      {"step_ref": "step_2", "description": "Hydrothermal glucose coating on carbon cloth"},
      {"step_ref": "step_3", "description": "High-temperature N2 calcination to form HTC–CC"},
      {"step_ref": "step_4", "description": "Electrochemical alloying of Al foil with Li to form Al–Li alloy"},
      {"step_ref": "step_5", "description": "Synthesis of Li2S4 catholyte"}
    ],
    "ambiguities": [
      {
        "issue": "Undefined amounts and durations for several washing/drying steps",
        "excerpt": "sonication 5 times and deionized water 2 times"
      },
      {
        "issue": "Exact concentration of LiTFSI in blank electrolyte not provided",
        "excerpt": "The blank electrolyte was prepared by dissolving an appropriate amount of bis(trifluoromethane)sulfonimide lithium salt (LiTFSI) in triethylene glycol dimethyl ether"
      }
    ]
  },
  "characterization": [
    {
      "method": "BET surface area analysis",
      "parameters": {},
      "results": [
        {"metric": "surface area", "value": 1445, "unit": "m2 g-1", "sample": "CC"},
        {"metric": "surface area", "value": 686, "unit": "m2 g-1", "sample": "HTC–CC"}
      ],
      "interpretation": "",
      "prov": ["Results – porosity measurement (Fig. S3)"]
    },
    {
      "method": "Raman spectroscopy",
      "parameters": {},
      "results": [
        {"metric": "I(D)/I(G)", "value": 1.59, "unit": "", "sample": "CC"},
        {"metric": "I(D)/I(G)", "value": 1.40, "unit": "", "sample": "HTC–CC"},
        {"metric": "La (graphitic crystallite size)", "value": 2.77, "unit": "nm", "sample": "CC"},
        {"metric": "La (graphitic crystallite size)", "value": 3.10, "unit": "nm", "sample": "HTC–CC"}
      ],
      "interpretation": "HTC–CC exhibits higher graphitization and fewer defects",
      "prov": ["Figure 3"]
    },
    {
      "method": "Electrochemical testing (galvanostatic)",
      "parameters": {"rate": "0.2C"},
      "results": [
        {"metric": "initial capacity", "value": 1050, "unit": "mAh g-1", "sample": "Al–Li|HTC–CC full cell"},
        {"metric": "capacity at 100th cycle", "value": 500, "unit": "mAh g-1", "sample": "Al–Li|HTC–CC full cell"}
      ],
      "interpretation": "Stable capacity with nearly 100% coulombic efficiency",
      "prov": ["Results – paragraph describing full cell performance"]
    },
    {
      "method": "Rate performance test",
      "parameters": {"rate": "2C"},
      "results": [
        {"metric": "capacity", "value": 250, "unit": "mAh g-1", "sample": "Al–Li|HTC–CC full cell at 2C"}
      ],
      "interpretation": "",
      "prov": ["Figure 7c"]
    }
  ],
  "analysis": {
    "methods": [
      {
        "method_name": "Electrochemical impedance spectroscopy (EIS)",
        "results": [
          {"metric": "Ohmic resistance (HTC–CC cell after activation)", "value":  null, "unit": "ohm"},
          {"metric": "Interfacial resistance (HTC–CC)", "value": 90, "unit": "ohm"},
          {"metric": "Interfacial resistance (CC)", "value": 180, "unit": "ohm"}
        ]
      }
    ]
  },
  "final_outcomes": {
    "yield": {
      "value": null,
      "unit": "%"
    },
    "capacity": {
      "value": 1050,
      "unit": "mAh g-1"
    },
    "cycle_life": 100
  },
  "extraction_metadata": {
    "timestamp": "2023-10-04T10:00:00Z",
    "source_file": "Energy_Environ_Sci_2018_11_2509_excerpt.txt",
    "processing_time": null
  }
}
