Repository: meomeolucifr/BattSynth

# BattSynth: LLM-Extracted Chemical Synthesis Dataset for Battery Materials

A large-scale dataset of chemical synthesis procedures extracted from 605 battery material research papers using GPT-o3, with multi-metric quality assurance and human-in-the-loop verification.

## Dataset Overview

| Metric | Count |
|--------|-------|
| Total papers | 605 |
| Target compounds | 1,537 |
| Unique chemicals | 1,663 |
| Synthesis steps | 1,872 |
| Synthesis operations | 2,880 |
| Characterization entries | 2,048 |
| Characterization results | 4,086 |

File: src/data/golden_dataset/low_results/Verified_Boulineau_et_al__-_2012_-_Mechanochemical_synthesis_of_Li-argyrodite_Li6PS5X_reactions.json
{
  "schema": {
    "name": "Universal Chemistry Extraction Schema",
    "version": "2.1"
  },
  "units_policy": {
    "temperature": "K",
    "pressure": "bar",
    "time": "min",
    "mass": "g",
    "volume": "mL",
    "amount": "mmol",
    "concentration": "M",
    "capacity": "mAh g-1",
    "strict": true
  },
  "source": {
    "title": "Mechanochemical synthesis of Li-argyrodite Li6PS5X (X=Cl, Br, I) as sulfur-based solid electrolytes for all solid state batteries application",
    "doi": "10.1016/j.ssi.2012.06.008",
    "authors": [
      "Sylvain Boulineau",
      "Matthieu Courty",
      "Jean-Marie Tarascon",
      "Virginie Viallet"
    ],
    "journal": "Solid State Ionics",
    "year": 2012
  },
  "metadata": {
    "discipline": "chemistry",
    "type": "research article",
    "tags": [
      "solid electrolyte",
      "ball milling",
      "Li-argyrodite",
      "all solid state battery"
    ]
  },
  "targets": [
    {
      "target_id": "target_1",
      "compound_name": "Li6PS5Cl",
      "molecular_formula": "Li6PS5Cl",
      "intended_role": "solid electrolyte",
      "prov": [
        "Abstract",
        "Experimental"
      ],
      "_llm_flag": {
        "is_supported": true,
        "confidence": 0.98,
        "reasoning": "The paper explicitly discusses the chloride-containing target composition as \u201cLi6PS5Cl\u201d multiple times (e.g., Abstract: \u201c...conductivity of 1.33\u00d710\u22123 S/cm for the Li6PS5Cl phase...\u201d; Experimental: global compositions \u201cLi6PS5X (X=Cl, Br, I)\u201d; Results: repeated references to \u201cLi6PS5Cl\u201d). Therefore the target formula Li6PS5Cl is directly supported by the text.",
        "suggested_fix": ""
      }
    },
    {
      "target_id": "target_2",
      "compound_name": "Li6PS5Br",
      "molecular_formula": "Li6PS5Br",
      "intended_role": "solid electrolyte",
      "prov": [
        "Abstract",
        "Experimental"
      ],
      "_llm_flag": {
        "is_supported": true,
        "confidence": 0.93,
        "reasoning": "The paper explicitly discusses the target family Li6PS5X (X = Cl, Br, I) throughout. It specifically mentions the bromide member Li6PS5Br multiple times (e.g., Abstract: \u201cLi6PS5X (X=Cl, Br, I)\u201d; Introduction cites \u201cLi6PS5Br\u201d; Experimental: \u201cglobal compositions of Li6PS5X (X=Cl, Br, I)\u201d; Results: \u201cLi6PS5Cl, Li6PS5Br and Li6PS5I phases\u201d). Therefore the target formula Li6PS5Br is directly supported by the text, regardless of the exact provenance location.",
        "suggested_fix": ""
      }
    },
    {
      "target_id": "target_3",
      "compound_name": "Li6PS5I",
      "molecular_formula": "Li6PS5I",
      "intended_role": "solid electrolyte",
      "prov": [
        "Abstract",
        "Experimental"
      ],
      "_llm_flag": {
        "is_supported": true,
        "confidence": 0.97,
        "reasoning": "The paper explicitly includes Li6PS5I as one of the target compositions. The abstract states the general formula Li6PS5X (X=Cl, Br, I), which includes the iodide member Li6PS5I. The main text also explicitly mentions Li6PS5I (e.g., Introduction: \u201cPecher et al. reported values\u2026 for Li6PS5I\u201d and Results: \u201cLi6PS5Cl, Li6PS5Br and Li6PS5I phases\u201d). The Experimental section describes mixing reagents to yield global compositions of Li6PS5X (X=Cl, Br, I), again encompassing Li6PS5I. \u0628\u0646\u0627\u0628\u0631\u0627\u06cc\u0646 the extracted target formula Li6PS5I is supported by the document text.",
        "suggested_fix": ""
      }
    }
  ],
  "chemicals": [
    {
      "chemical_id": "chem_1",
      "name": "Li2S",
      "molecular_formula": "Li2S",
      "ontology": {
        "role": "reactant",
        "category": "inorganic"
      },
      "amount": {
        "value": null,
        "unit": "g"
      },
      "notes": "Reagent-grade, 99 %",
      "prov": [
        "Experimental"
      ],
      "_llm_flag": {
        "is_supported": false,
        "confidence": 0.74,
        "reasoning": "The paper explicitly lists Li2S as a reagent-grade starting material in the Experimental section: \u201cReagent-grade Li2S \u2026 P2S5 \u2026 and LiX \u2026 were used as starting materials\u2026\u201d. Thus the chemical identity Li2S is supported, but the claim \u201cAmount: Not specified in text\u201d is not, because the Experimental section specifies the batch size: \u201cThe mechanical milling treatment was carried out for 1 g overall mass of mixed powders\u2026\u201d. While it does not give the mass of Li2S alone, it does specify the total amount of the mixed powders used in milling, so \u2018amount not specified\u2019 is too strong without qualification.",
        "suggested_fix": "Li2S | Amount: used as starting material; total mixed powders mass for milling = 1 g (individual Li2S mass not specified; mixed in stoichiometric proportions to yield Li6PS5X)."
      }
    },
    {
      "chemical_id": "chem_2",
      "name": "P2S5",
      "molecular_formula": "P2S5",
      "ontology": {
        "role": "reactant",
        "category": "inorganic"
      },
      "amount": {
        "value": null,
        "unit": "g"
      },
      "notes": "Reagent-grade, 99 %",
      "prov": [
        "Experimental"
      ],
      "_llm_flag": {
        "is_supported": true,
        "confidence": 0.93,
        "reasoning": "In the Experimental section, the paper lists P2S5 (Sigma Aldrich 99%) as a starting material, but it does not provide a specific amount/mass for P2S5 (only that reagents were mixed in stoichiometric proportions and that the overall mixed powder mass was 1 g). Therefore, identifying the chemical as P2S5 while marking the amount as not specified is consistent with the text.",
        "suggested_fix": ""
      }
    },
    {
      "chemical_id": "chem_3",
      "name": "LiCl",
      "molecular_formula": "LiCl",
      "ontology": {
        "role": "reactant",
        "category": "inorganic"
      },
      "amount": {
        "value": null,
        "unit": "g"
      },
      "notes": "When X = Cl",
      "prov": [
        "Experimental"
      ],
      "_llm_flag": {
        "is_supported": true,
        "confidence": 0.86,
        "reasoning": "The paper mentions use of \u201cLiX (Acros Organic 99%)\u201d as a starting material with X = Cl, Br, I to make Li6PS5X (Experimental section), and later explicitly refers to LiCl as a precursor/impurity (e.g., XRD after 1\u20132 h shows peaks assigned to Li2S and LiCl). However, the text does not provide a specific amount (mass, molarity, etc.) of LiCl used\u2014only that reagents were mixed in stoichiometric proportions and the total batch mass was 1 g. Therefore, \u201cLiCl | Amount: Not specified in text\u201d is supported under the null-handling rule.",
        "suggested_fix": ""
      }
    },
    {
      "chemical_id": "chem_4",
      "name": "LiBr",
      "molecular_formula": "LiBr",
      "ontology": {
        "role": "reactant",
        "category": "inorganic"
      },
      "amount": {
        "value": null,
        "unit": "g"
      },
      "notes": "When X = Br",
      "prov": [
        "Experimental"
      ],
      "_llm_flag": {
        "is_supported": true,
        "confidence": 0.93,
        "reasoning": "The Experimental section (Page 2) states that starting materials include \u201cLiX (Acros Organic 99%)\u201d and that compositions are \u201cLi6PS5X (X=Cl, Br, I)\u201d. This implies LiBr is used when X=Br, but the paper does not specify an explicit amount/mass of LiBr (only that reagents are mixed in stoichiometric proportions and total batch mass is 1 g). Therefore, \u201cLiBr | Amount: Not specified in text\u201d is supported: LiBr is a chemical identity present via LiX for X=Br, and no specific LiBr quantity is given.",
        "suggested_fix": ""
      }
    },
    {
      "chemical_id": "chem_5",
      "name": "LiI",
      "molecular_formula": "LiI",
      "ontology": {
        "role": "reactant",
        "category": "inorganic"
      },
      "amount": {
        "value": null,
        "unit": "g"
      },
      "notes": "When X = I",
      "prov": [
        "Experimental"
      ],
      "_llm_flag": {
        "is_supported": true,
        "confidence": 0.9,
        "reasoning": "In the Experimental section, the authors list starting materials as \u201cReagent-grade Li2S\u2026, P2S5\u2026 and LiX \u2026 (X=Cl, Br, I) \u2026 mixed in stoichiometric proportions to yield\u2026 Li6PS5X (X=Cl, Br, I).\u201d This implies LiI is used when X=I, but the paper does not provide a separate explicit amount for LiI (only an overall batch mass of 1 g for mixed powders). Therefore, the extractor\u2019s statement that LiI is present and its amount is not specified is consistent with the text.",
        "suggested_fix": ""
      }
    },
    {
      "chemical_id": "chem_6",
      "name": "Argon",
      "molecular_formula": "Ar",
      "ontology": {
        "role": "atmosphere",
        "category": "gas"
      },
      "amount": {
        "value": null,
        "unit": ""
      },
      "notes": "Protective atmosphere during milling and annealing",
      "prov": [
        "Experimental"
      ],
      "_llm_flag": {
        "is_supported": true,
        "confidence": 0.92,
        "reasoning": "The paper explicitly mentions argon atmosphere/flow multiple times in the Experimental section (e.g., \u201cAll processes were conducted under argon atmosphere\u201d and DSC under \u201ca constant argon flow of 200 ml/min\u201d). Nowhere does it specify an overall \u2018amount\u2019 of argon used (only a flow rate for DSC), so the extractor\u2019s statement that the argon amount is not specified in text is supported.",
        "suggested_fix": ""
      }
    },
    {
      "chemical_id": "chem_7",
      "name": "LiCoO2",
      "molecular_formula": "LiCoO2",
      "ontology": {
        "role": "active material",
        "category": "inorganic"
      },
      "amount": {
        "value": null,
        "unit": "g"
      },
      "notes": "Used in composite positive electrode (36 %)",
      "prov": [
        "Experimental"
      ],
      "_llm_flag": {
        "is_supported": true,
        "confidence": 0.92,
        "reasoning": "The paper explicitly mentions using LiCoO2 in the all-solid-state half-cells/composite positive electrode (Experimental section: \u201cmixture of LiCoO2, argyrodite phase and VGCF\u2026\u201d, and later \u201cLiCoO2-based composite positive electrode\u201d). However, it does not provide a specific mass, loading, or molar amount of LiCoO2\u2014only a composition ratio (36/54/10) within the composite. Thus, the statement \u201cAmount: Not specified in text\u201d is supported (the text lacks an explicit absolute amount for LiCoO2).",
        "suggested_fix": ""
      }
    },
    {
      "chemical_id": "chem_8",
      "name": "Indium",
      "molecular_formula": "In",
      "ontology": {
        "role": "counter electrode",
        "category": "metal"
      },
      "amount": {
        "value": null,
        "unit": "g"
      },
      "notes": "100 \u00b5m foil",
      "prov": [
        "Experimental"
      ],
      "_llm_flag": {
        "is_supported": true,
        "confidence": 0.93,
        "reasoning": "The paper includes indium (In) as a component of the all-solid-state cell (\u201cLiCoO2/Elec./In\u201d in the abstract; \u201cIn foil (100 \u03bcm) as counter electrode\u201d in Experimental; \u201cIndium negative electrode\u201d in Results). However, no quantity/amount of indium is specified beyond the foil thickness; there is no mass, molar amount, or composition fraction given for In. Therefore \u201cIndium | Amount: Not specified in text\u201d is supported.",
        "suggested_fix": ""
      }
    },
    {
      "chemical_id": "chem_9",
      "name": "Vapor-grown carbon fiber",
      "molecular_formula": "",
      "ontology": {
        "role": "conductive additive",
        "category": "carbon material"
      },
      "amount": {
        "value": null,
        "unit": "g"
      },
      "notes": "10 % in composite positive electrode",
      "prov": [
        "Experimental"
      ],
      "_llm_flag": {
        "is_supported": true,
        "confidence": 0.92,
        "reasoning": "The Experimental section states the composite positive electrode mixture includes VGCF (vapor growth carbon fiber) in a 36/54/10 ratio with LiCoO2 and argyrodite, confirming the chemical identity as vapor-grown carbon fiber (VGCF). No absolute mass/amount of VGCF is provided anywhere in the text; only the mixture ratio is given, so \u201cAmount: Not specified in text\u201d is supported under the null-handling rule.",
        "suggested_fix": ""
      }
    }
  ],
  "synthesis": {
    "steps": [
      {
        "step_id": "step_1",
        "description": "Stoichiometric mixing of precursors Li2S, P2S5 and LiX (X = Cl, Br, I)",
        "operations": [
          {
            "action": "mix",
            "parameters": {
              "inputs": [
                "chem_1",
                "chem_2",
                "chem_3/chem_4/chem_5"
              ],
              "total_mass": {
                "value": 1,
                "unit": "g"
              }
            },
            "duration": {
              "value": null,
              "unit": "min"
            },
            "temperature": {
              "value": 298,
              "unit": "K"
            },
            "notes": "Stoichiometric proportions; conducted under argon",
            "_llm_flag": {
              "is_supported": true,
              "confidence": 0.9,
              "reasoning": "The paper explicitly states the starting crystalline powders (Li2S, P2S5, LiX) were \u201cmixed in stoichiometric proportions\u201d to yield Li6PS5X (Experimental section, Page 2). This directly supports the synthesis operation being a mix step. (They further use ball milling and annealing, but mixing is clearly part of the synthesis.)",
              "suggested_fix": ""
            }
          }
        ],
        "conditions": {
          "atmosphere": "argon",
          "pressure": {
            "value": null,
            "unit": "bar"
          },
          "_llm_flag": {
            "is_supported": true,
            "confidence": 0.98,
            "reasoning": "The paper explicitly states in the Experimental section: \u201cAll processes were conducted under argon atmosphere.\u201d This directly supports the extracted synthesis atmosphere being argon.",
            "suggested_fix": ""
          }
        },
        "prov": [
          "Experimental"
        ]
      },
      {
        "step_id": "step_2",
        "description": "High-energy ball milling of precursor mixture",
        "operations": [
          {
            "action": "ball mill",
            "parameters": {
              "rotation_speed": {
                "value": 600,
                "unit": "rpm"
              },
              "ball_material": "zirconia",
              "ball_count": 15,
              "ball_diameter": {
                "value": 10,
                "unit": "mm"
              },
              "jar_volume": {
                "value": 45,
                "unit": "mL"
              }
            },
            "duration": {
              "value": 1200,
              "unit": "min"
            },
            "temperature": {
              "value": 298,
              "unit": "K"
            },
            "notes": "Continuous milling; optimized to 600 min (10 h) for Li6PS5Cl",
            "_llm_flag": {
              "is_supported": true,
              "confidence": 0.98,
              "reasoning": "The paper explicitly describes the synthesis as a high-energy ball-milling (mechanochemical) process. The abstract states the Li6PS5X compounds were prepared through high-energy ball milling, and the Experimental section details the mechanical milling treatment using a high-energy ball milling apparatus (Pulverisette 7) at 600 rpm for 20 h. Therefore, the synthesis operation \"ball mill\" is directly supported.",
              "suggested_fix": ""
            }
          }
        ],
        "conditions": {
          "atmosphere": "argon",
          "pressure": {
            "value": null,
            "unit": "bar"
          },
          "_llm_flag": {
            "is_supported": true,
            "confidence": 0.98,
            "reasoning": "The paper explicitly states in the Experimental section: \u201cAll processes were conducted under argon atmosphere.\u201d This directly supports the extracted synthesis atmosphere as argon.",
            "suggested_fix": ""
          }
        },
        "prov": [
          "Experimental"
        ]
      },
      {
        "step_id": "step_3",
        "description": "Annealing of ball-milled powders",
        "operations": [
          {
            "action": "heat",
            "parameters": {
              "equipment": "autoclave in tubular furnace",
              "heating_rate": {
                "value": null,
                "unit": "K/min"
              }
            },
            "duration": {
              "value": 300,
              "unit": "min"
            },
            "temperature": {
              "value": 823,
              "unit": "K"
            },
            "notes": "Used to increase crystallinity; not required for optimized Cl phase",
            "_llm_flag": {
              "is_supported": false,
              "confidence": 0.66,
              "reasoning": "The paper describes mechanochemical synthesis by high-energy ball milling at room temperature, followed by annealing/heat treatment (e.g., \u201cSamples were then annealed\u2026 5 h at 550 \u00b0C\u201d and \u201cheat treatments at 550 \u00b0C for 5 h\u201d). While heating is indeed mentioned as an annealing step, the synthesis operation is not simply stated as \u201cheat\u201d alone; the primary operation is ball-milling, with heating as a subsequent optional/post-treatment step.",
              "suggested_fix": "ball milling (high-energy mechanochemical milling); optionally followed by annealing/heat treatment at 550 \u00b0C for 5 h"
            }
          }
        ],
        "conditions": {
          "atmosphere": "argon",
          "pressure": {
            "value": null,
            "unit": "bar"
          },
          "_llm_flag": {
            "is_supported": true,
            "confidence": 0.99,
            "reasoning": "The paper explicitly states in the Experimental section: \u201cAll processes were conducted under argon atmosphere.\u201d This directly supports the extracted synthesis atmosphere as argon (also consistent with other mentions such as impedance under Ar and DSC under argon flow).",
            "suggested_fix": ""
          }
        },
        "prov": [
          "Experimental"
        ]
      }
    ]
  },
  "workflow": {
    "timeline": [
      {
        "step_ref": "step_1",
        "description": "Preparation of stoichiometric precursor mixture",
        "_llm_flag": {
          "is_supported": false,
          "confidence": 0.62,
          "reasoning": "The paper describes the starting powders being \u201cmixed in stoichiometric proportions\u201d (Experimental section, Page 2), but it does not present a workflow/timeline step explicitly phrased as \u201cPreparation of stoichiometric precursor mixture.\u201d The concept is present (mixing stoichiometric precursor powders), but the extracted value is not explicitly stated as a named timeline item.",
          "suggested_fix": "Mix reagent-grade Li2S, P2S5, and LiX powders in stoichiometric proportions to yield Li6PS5X (X=Cl, Br, I)."
        }
      },
      {
        "step_ref": "step_2",
        "description": "Energy-intensive ball-milling (20 h typical, 10 h optimum for Li6PS5Cl)",
        "_llm_flag": {
          "is_supported": true,
          "confidence": 0.96,
          "reasoning": "The paper explicitly states high-energy ball milling at 600 rpm for 20 h as the standard synthesis condition (Experimental section, Page 2). It also reports an optimization study for Li6PS5Cl showing the highest conductivity at 10 h milling and describes 10 h as a record time (Section 3.3 and Conclusion, Pages 4\u20135). Thus the timeline claim \u201c20 h typical, 10 h optimum for Li6PS5Cl\u201d is supported (though the text frames 20 h as the baseline procedure and 10 h as optimal in their study).",
          "suggested_fix": ""
        }
      },
      {
        "step_ref": "step_3",
        "description": "Optional annealing at 550 \u00b0C for 5 h to increase crystallinity",
        "_llm_flag": {
          "is_supported": false,
          "confidence": 0.78,
          "reasoning": "The paper does report annealing at 550 \u00b0C for 5 h (Experimental: \u201cSamples were then annealed\u2026 during 5 h at 550 \u00b0C\u201d; Results 3.2: heat treatments at 550 \u00b0C for 5 h \u201cto increase the amounts of crystallized phase\u201d and \u201cenhancement\u201d of crystallinity). However, it is not described as \u201coptional\u201d; annealing is presented as an actual step performed (and later evaluated) rather than an optional step in the workflow timeline. The extracted phrase adds the unsupported qualifier \u201cOptional.\u201d",
          "suggested_fix": "Annealing at 550 \u00b0C for 5 h under Ar to increase the amount of crystallized (crystalline) argyrodite phase / crystallinity."
        }
      }
    ],
    "ambiguities": [
      {
        "issue": "Exact stoichiometric masses of individual precursors not stated",
        "excerpt": "Reagent-grade Li2S ... and LiX ... powders were used as starting materials and mixed in stoichiometric proportions",
        "_llm_flag": {
          "is_supported": true,
          "confidence": 0.92,
          "reasoning": "The paper states only that reagent-grade Li2S, P2S5, and LiX powders were \"mixed in stoichiometric proportions\" to yield Li6PS5X (Experimental section, Page 2). It does not provide the exact masses (or molar amounts) of the individual precursors used, only an overall batch mass of 1 g for the mixed powders. Therefore, the identified workflow ambiguity\u2014missing exact stoichiometric masses\u2014is supported by the document text.",
          "suggested_fix": ""
        }
      }
    ]
  },
  "characterization": [
    {
      "method": "X-ray diffraction (XRD)",
      "parameters": {
        "instrument": "Bruker D8",
        "radiation": "Co K\u03b1 (\u03bb1=1.7892 \u00c5, \u03bb2=1.7932 \u00c5)"
      },
      "results": [
        {
          "metric": "lattice parameter a (Li6PS5Cl)",
          "value": 9.8397,
          "unit": "\u00c5"
        },
        {
          "metric": "lattice parameter a (Li6PS5Br)",
          "value": 9.9689,
          "unit": "\u00c5"
        },
        {
          "metric": "lattice parameter a (Li6PS5I)",
          "value": 10.149,
          "unit": "\u00c5"
        },
        {
          "metric": "crystallite size (ball-milled)",
          "value": 15,
          "unit": "nm"
        },
        {
          "metric": "crystallite size (annealed)",
          "value": 90,
          "unit": "nm"
        }
      ],
      "interpretation": "Successful formation of cubic Li-argyrodite phases",
      "prov": [
        "Fig. 1",
        "Fig. 5"
      ],
      "_llm_flag": {
        "is_supported": true,
        "confidence": 0.99,
        "reasoning": "The paper explicitly reports the refined cubic lattice parameters for ball-milled Li6PS5X as a=9.8397(4) \u00c5 (Cl), 9.9689(4) \u00c5 (Br), and 10.1490(7) \u00c5 (I) in the Results section (3.1), and states crystallite sizes of ~15 nm for ball-milled phases (Scherrer) and ~90 nm for annealed phases (Scherrer) in sections 3.1 and 3.2, respectively. These match the extracted values (minor rounding on Li6PS5I: 10.1490 to 10.149). Figures cited (Fig. 1 and Fig. 5) correspond to the XRD patterns, but the numerical values are stated in the main text, not in the figure captions.",
        "suggested_fix": ""
      }
    },
    {
      "method": "Transmission Electron Microscopy (TEM)",
      "parameters": {},
      "results": [
        {
          "metric": "observation",
          "value": "Nanocrystallites embedded in amorphous matrix",
          "unit": ""
        }
      ],
      "interpretation": "",
      "prov": [
        "Results section"
      ],
      "_llm_flag": {
        "is_supported": true,
        "confidence": 0.9,
        "reasoning": "The Results and discussion section (3.1) explicitly states that TEM shows \u201cthe presence, besides the crystallized grains, of a Li2S\u2013P2S5\u2013LiX \u2026 amorphous matrix,\u201d and the Conclusion reiterates \u201cnano-sized crystallites \u2026 in an amorphous \u2026 matrix.\u201d This supports the extracted observation of nanocrystallites embedded in an amorphous matrix (wording differs but meaning matches).",
        "suggested_fix": ""
      }
    },
    {
      "method": "Impedance spectroscopy",
      "parameters": {
        "frequency_range": "200 kHz \u2013 10 mHz",
        "temperature": "298 K"
      },
      "results": [
        {
          "metric": "ionic conductivity (Li6PS5Cl, BM)",
          "value": 0.00046,
          "unit": "S/cm"
        },
        {
          "metric": "ionic conductivity (Li6PS5Br, BM)",
          "value": 0.00062,
          "unit": "S/cm"
        },
        {
          "metric": "ionic conductivity (Li6PS5I, BM)",
          "value": 0.00019,
          "unit": "S/cm"
        },
        {
          "metric": "ionic conductivity (Li6PS5Cl, 10 h milling)",
          "value": 0.00133,
          "unit": "S/cm"
        },
        {
          "metric": "ionic conductivity (Li6PS5I, annealed)",
          "value": 1e-07,
          "unit": "S/cm"
        },
        {
          "metric": "activation energy (Li6PS5Cl)",
          "value": 0.33,
          "unit": "eV"
        },
        {
          "metric": "activation energy (Li6PS5Br)",
          "value": 0.41,
          "unit": "eV"
        },
        {
          "metric": "activation energy (Li6PS5I)",
          "value": 0.35,
          "unit": "eV"
        }
      ],
      "interpretation": "",
      "prov": [
        "Fig. 2",
        "Fig. 3",
        "Fig. 7",
        "Fig. 9"
      ],
      "_llm_flag": {
        "is_supported": true,
        "confidence": 0.93,
        "reasoning": "All extracted impedance-spectroscopy-derived conductivities and activation energies are explicitly stated in the paper text (even if some are associated with figures). Page 2 (Results 3.1) states ionic conductivities at 298 K for BM phases: 6.2\u00d710\u22124 S/cm (Li6PS5Br), 4.6\u00d710\u22124 S/cm (Li6PS5Cl), 1.9\u00d710\u22124 S/cm (Li6PS5I), matching 0.00062, 0.00046, 0.00019 S/cm. Page 3 states Arrhenius activation energies: 0.33 eV (Cl), 0.41 eV (Br), 0.35 eV (I). Page 4 (annealed iodide) states conductivity decreases to 10\u22127 S/cm upon annealing, matching 1e\u221207 S/cm. Page 4 (optimization) states Li6PS5Cl conductivity reaches 1.33\u00d710\u22123 S/cm after 10 h milling, matching 0.00133 S/cm. No unit/conversion errors detected.",
        "suggested_fix": ""
      }
    },
    {
      "method": "Hebb\u2013Wagner polarization",
      "parameters": {},
      "results": [
        {
          "metric": "electronic conductivity (Li6PS5Cl)",
          "value": 6.4e-09,
          "unit": "S/cm"
        },
        {
          "metric": "electronic conductivity (Li6PS5Br)",
          "value": 2.6e-08,
          "unit": "S/cm"
        },
        {
          "metric": "electronic conductivity (Li6PS5I)",
          "value": 2.4e-08,
          "unit": "S/cm"
        }
      ],
      "interpretation": "",
      "prov": [
        "Results section"
      ],
      "_llm_flag": {
        "is_supported": true,
        "confidence": 0.98,
        "reasoning": "The Results & discussion section (Page 2, Section 3.1) explicitly reports: \u201cThe total electronic conductivity (electron+hole) is 2.6\u00d710\u22128 (Li6PS5Br), 6.4\u00d710\u22129 (Li6PS5Cl) and 2.4\u00d710\u22128 S/cm (Li6PS5I) using the Hebb\u2013Wagner polarization method.\u201d These match the extracted values and units (S/cm).",
        "suggested_fix": ""
      }
    },
    {
      "method": "Differential Scanning Calorimetry (DSC)",
      "parameters": {
        "heating_rate": "10 K/min",
        "gas_flow": "Ar 200 mL/min"
      },
      "results": [
        {
          "metric": "broad exotherms",
          "value": "100\u2013400 \u00b0C",
          "unit": ""
        }
      ],
      "interpretation": "No clear glass transition identified",
      "prov": [
        "Fig. 6"
      ],
      "_llm_flag": {
        "is_supported": true,
        "confidence": 0.95,
        "reasoning": "The paper explicitly states in the DSC results section that the DSC traces (Fig. 6) show \u201cbroad exothermic peaks \u2026 between 100 and 400 \u00b0C\u201d (Page 4). This directly supports the extracted value of broad exotherms at 100\u2013400 \u00b0C, and the alleged provenance (Fig. 6) is correct.",
        "suggested_fix": ""
      }
    },
    {
      "method": "Cyclic Voltammetry",
      "parameters": {
        "scan_rate": "1 mV/s",
        "voltage_window": "-0.5 to 7 V vs Li"
      },
      "results": [
        {
          "metric": "electrochemical stability (Li6PS5Cl)",
          "value": 7,
          "unit": "V vs Li"
        }
      ],
      "interpretation": "No parasitic redox processes observed for at least five cycles",
      "prov": [
        "Fig. 4"
      ],
      "_llm_flag": {
        "is_supported": true,
        "confidence": 0.92,
        "reasoning": "The paper explicitly states that optimized ball-milling yields Li6PS5Cl with \u201can electrochemical stability up to 7 V vs. lithium\u201d (Abstract, page 1). In the Experimental section, cyclic voltammetry is described as sweeping from \u22120.5 V to +7 V (page 2), and Fig. 4 is the cyclic voltammogram used to assess electrochemical stability (page 3). This supports the extracted metric/value of 7 V vs Li for Li6PS5Cl electrochemical stability.",
        "suggested_fix": ""
      }
    },
    {
      "method": "Galvanostatic cycling",
      "parameters": {
        "current_density": "64 \u00b5A/cm\u00b2",
        "voltage_window": "3.3\u20134.3 V"
      },
      "results": [
        {
          "metric": "first discharge capacity",
          "value": 100,
          "unit": "mAh g-1"
        },
        {
          "metric": "first charge capacity",
          "value": 130,
          "unit": "mAh g-1"
        },
        {
          "metric": "cell polarization",
          "value": 0.15,
          "unit": "V"
        }
      ],
      "interpretation": "",
      "prov": [
        "Fig. 10"
      ],
      "_llm_flag": {
        "is_supported": true,
        "confidence": 0.93,
        "reasoning": "Page 4 text describing Fig. 10 states: \u201cpresents a charge capacity of 130 mAh/g of LiCoO2 and a reversible capacity of ~100 mAh/g (Fig. 10)\u201d and \u201csmall polarization of the cell (150 mV)\u201d. These explicitly support first charge capacity = 130 mAh g\u22121, first discharge/reversible capacity \u2248100 mAh g\u22121, and cell polarization = 150 mV = 0.15 V. Provenance \u2018Fig. 10\u2019 is consistent (values are stated in the Fig. 10 discussion).",
        "suggested_fix": ""
      }
    }
  ],
  "analysis": {
    "methods": []
  },
  "final_outcomes": {
    "yield": {
      "value": null,
      "unit": "%"
    },
    "capacity": {
      "value": 100,
      "unit": "mAh g-1"
    },
    "cycle_life": null,
    "_llm_flag": {
      "is_supported": true,
      "confidence": 0.96,
      "reasoning": "The paper explicitly reports for the LiCoO2-based all-solid-state cell: \u201ca reversible capacity of ~100 mAh/g\u201d (Page 4, Section 3.3; Fig. 10 context). This matches the extracted Final Capacity value of 100 mAh g\u22121 (formatting aside).",
      "suggested_fix": ""
    }
  },
  "extraction_metadata": {
    "timestamp": "2024-06-29T12:00:00Z",
    "source_file": "",
    "processing_time": null
  }
}

File: src/data/golden_dataset/low_results/Verified_Chang_et_al__-_2014_-_Rechargeable_LiBr_battery_a_promising_platform__reactions.json
{
  "schema": {
    "name": "Universal Chemistry Extraction Schema",
    "version": "2.1"
  },
  "units_policy": {
    "temperature": "K",
    "pressure": "bar",
    "time": "min",
    "mass": "g",
    "volume": "mL",
    "amount": "mmol",
    "concentration": "M",
    "capacity": "mAh g-1",
    "strict": true
  },
  "source": {
    "title": "Rechargeable Li//Br battery: a promising platform for post lithium ion batteries",
    "doi": "10.1039/c4ta04419c",
    "authors": [
      "Zheng Chang",
      "Xujiong Wang",
      "Yaqiong Yang",
      "Jie Gao",
      "Minxia Li",
      "Lili Liu",
      "Yuping Wu"
    ],
    "journal": "Journal of Materials Chemistry A",
    "year": 2014
  },
  "metadata": {
    "discipline": "chemistry",
    "type": "battery research paper",
    "tags": [
      "Li//Br battery",
      "aqueous lithium battery",
      "gel polymer electrolyte",
      "LISICON"
    ]
  },
  "targets": [
    {
      "target_id": "target_1",
      "compound_name": "Gel polymer electrolyte (GPE)",
      "molecular_formula": "",
      "intended_role": "electrolyte",
      "prov": [
        "Experimental, Assembly of the aqueous Li//Br battery"
      ],
      "_llm_flag": {
        "is_supported": false,
        "confidence": 0.72,
        "reasoning": "The paper describes an aqueous Li//Br battery using Li metal (negative electrode) and bromine/tribromide\u2013bromide redox couple (positive electrode), e.g., \u201cLi//Br battery\u201d and Br3\u2212/Br\u2212, Br2 in LiBr solution. However, no explicit chemical \u201cTarget Formula\u201d field/value is stated in the text (no single formula is given as the target compound). Since the extracted value is blank, it is not explicitly supported by the source text, and it also does not follow the null-handling rule (it is not stated as None/null/Not specified).",
        "suggested_fix": "Set extracted value to \"Not specified\" (or explicitly to \"Li//Br\" if the schema expects the battery chemistry rather than a molecular formula)."
      }
    },
    {
      "target_id": "target_2",
      "compound_name": "Coated lithium metal electrode",
      "molecular_formula": "Li (core) | GPE | LISICON",
      "intended_role": "negative electrode",
      "prov": [
        "Experimental, Assembly of the aqueous Li//Br battery"
      ],
      "_llm_flag": {
        "is_supported": false,
        "confidence": 0.78,
        "reasoning": "The paper describes the negative electrode as Li metal coated with a gel polymer electrolyte (GPE) and then a LISICON film (\u201canother rechargeable battery system, Li//Br battery\u2026 Lithium metal is coated with a home-made gel polymer electrolyte (GPE) and a ceramic solid electrolyte (LISICON\u2026) film\u201d; also in the Experimental section). However, the extracted value \u201cLi (core) | GPE | LISICON\u201d is not presented explicitly as a \u201cTarget Formula\u201d in that layered/pipe-delimited wording, nor is it a chemical formula. The text supports the electrode/coating structure, not a target material formula.",
        "suggested_fix": "If the field is meant to capture electrode/stack architecture, use: \u201cLi metal (core) coated with GPE and LISICON film (Li|GPE|LISICON)\u201d. If it must be a chemical formula, the paper does not specify a single \u2018target formula\u2019 for this stack."
      }
    },
    {
      "target_id": "target_3",
      "compound_name": "Li//Br battery",
      "molecular_formula": "",
      "intended_role": "electrochemical device",
      "prov": [
        "Experimental, Assembly of the aqueous Li//Br battery"
      ],
      "_llm_flag": {
        "is_supported": false,
        "confidence": 0.98,
        "reasoning": "The document describes the Li//Br battery system and various components (Li metal, Br2, LiBr electrolyte, Br3\u2212/Br\u2212 redox couple), but it does not explicitly state a single consolidated \"Target Formula\" (chemical formula) for the target material. Since the extracted value is blank/empty and the paper provides no explicit target formula field/value, the extraction is not supported as a valid extracted value.",
        "suggested_fix": "Not specified"
      }
    }
  ],
  "chemicals": [
    {
      "chemical_id": "chem_1",
      "name": "Lithium metal",
      "molecular_formula": "Li",
      "ontology": {
        "role": "active material",
        "category": "inorganic"
      },
      "amount": {
        "value": null,
        "unit": ""
      },
      "notes": "Spherical, 15 mm diameter, 0.5 mm thickness; attached to Cu mesh",
      "prov": [
        "Experimental"
      ],
      "_llm_flag": {
        "is_supported": true,
        "confidence": 0.83,
        "reasoning": "The paper explicitly identifies the negative electrode as lithium metal (\u201cLi metal \u2026 attached to a copper mesh\u2026\u201d, Experimental section). However, while it provides the Li metal geometry (15 mm diameter, 0.5 mm thickness) and contact area (~0.15 cm2), it does not explicitly state the mass or amount of lithium metal used. Therefore the extracted statement \u201cLithium metal | Amount: Not specified in text\u201d is supported under the null-handling rule.",
        "suggested_fix": ""
      }
    },
    {
      "chemical_id": "chem_2",
      "name": "Copper mesh",
      "molecular_formula": "Cu",
      "ontology": {
        "role": "current collector",
        "category": "inorganic"
      },
      "amount": {
        "value": null,
        "unit": ""
      },
      "notes": "",
      "prov": [
        "Experimental"
      ],
      "_llm_flag": {
        "is_supported": true,
        "confidence": 0.88,
        "reasoning": "The paper explicitly states that the Li metal negative electrode is attached to a copper (Cu) mesh (\u201cLi metal\u2026 attached to a copper (Cu) mesh\u2026\u201d, Experimental section, Page 2). However, no mass, dimensions, or quantity for the copper mesh itself is provided anywhere in the text (only Li metal dimensions are given: 15 mm diameter, 0.5 mm thickness). Therefore, the identity is supported and the extractor\u2019s note that the copper mesh amount is not specified is also supported.",
        "suggested_fix": ""
      }
    },
    {
      "chemical_id": "chem_3",
      "name": "Poly(vinylidene fluoride)",
      "molecular_formula": "(C2H2F2)n",
      "ontology": {
        "role": "polymer matrix",
        "category": "polymer"
      },
      "amount": {
        "value": null,
        "unit": ""
      },
      "notes": "Used in PVDF/GFM/PVDF membrane, 50 \u00b5m thick",
      "prov": [
        "Experimental"
      ],
      "_llm_flag": {
        "is_supported": false,
        "confidence": 0.95,
        "reasoning": "The paper explicitly identifies PVDF (poly(vinyldifluoride), i.e., poly(vinylidene fluoride)) as part of the GPE membrane stack, and it also specifies an amount/size for that PVDF/GFM/PVDF membrane: \u201cPVDF/GFM/PVDF, of 50 mm\u201d. Therefore, the claim \u201cAmount: Not specified in text\u201d is incorrect because an amount/dimension is provided.",
        "suggested_fix": "Poly(vinylidene fluoride) (PVDF) | Amount: 50 mm (PVDF/GFM/PVDF sandwiched polymer membrane size; exact unit context as written: \u201cof 50 mm\u201d)."
      }
    },
    {
      "chemical_id": "chem_4",
      "name": "Glass fiber mat",
      "molecular_formula": "",
      "ontology": {
        "role": "reinforcement",
        "category": "inorganic"
      },
      "amount": {
        "value": null,
        "unit": ""
      },
      "notes": "Middle layer of sandwiched membrane",
      "prov": [
        "Experimental"
      ],
      "_llm_flag": {
        "is_supported": false,
        "confidence": 0.83,
        "reasoning": "The document explicitly mentions glass fiber mat (GFM) as part of the PVDF/GFM/PVDF sandwiched polymer membrane used to make the gel polymer electrolyte (Experimental section, Page 2). However, the text does not clearly provide an amount (mass, thickness of the GFM itself, or loading) for the glass fiber mat. The extracted value claims the chemical identity is glass fiber mat but then states 'Amount: Not specified in text'; since the identity *is* specified, the combined field value is internally inconsistent and not fully supported as written.",
        "suggested_fix": "Glass fiber mat (GFM) | Amount: Not specified in text"
      }
    },
    {
      "chemical_id": "chem_5",
      "name": "Lithium perchlorate",
      "molecular_formula": "LiClO4",
      "ontology": {
        "role": "salt",
        "category": "inorganic"
      },
      "amount": {
        "value": 1,
        "unit": "M"
      },
      "notes": "In EC/DEC/DMC mixed solvent",
      "prov": [
        "Experimental"
      ],
      "_llm_flag": {
        "is_supported": true,
        "confidence": 0.92,
        "reasoning": "The paper explicitly states the gel polymer electrolyte (GPE) was made by saturating the membrane with a \u201c1 mol L\u22121 LiClO4 solution\u201d (LiClO4 = lithium perchlorate). This directly supports Lithium perchlorate at 1 M (1 mol/L) in the Experimental section description of the negative electrode coating (page 2).",
        "suggested_fix": ""
      }
    },
    {
      "chemical_id": "chem_6",
      "name": "Ethylene carbonate",
      "molecular_formula": "C3H4O3",
      "ontology": {
        "role": "solvent",
        "category": "organic"
      },
      "amount": {
        "value": null,
        "unit": ""
      },
      "notes": "Part of 1:1:1 EC/DEC/DMC solvent mixture",
      "prov": [
        "Experimental"
      ],
      "_llm_flag": {
        "is_supported": false,
        "confidence": 0.88,
        "reasoning": "The paper explicitly mentions ethylene carbonate as a solvent component of the LiClO4 solution used to prepare the gel polymer electrolyte (GPE): \u201c1 mol L\u22121 LiClO4 solution in ethylene carbonate, diethyl carbonate and dimethyl carbonate (volumetric ratio is 1 : 1 : 1).\u201d Therefore, the claim \u201cAmount: Not specified in text\u201d is not correct because an amount/ratio is provided (volumetric ratio 1:1:1), even though absolute volumes are not given.",
        "suggested_fix": "Ethylene carbonate | Amount: present in solvent mixture for 1 mol L\u22121 LiClO4 solution; volumetric ratio EC:DEC:DMC = 1:1:1 (absolute volume not specified)."
      }
    },
    {
      "chemical_id": "chem_7",
      "name": "Diethyl carbonate",
      "molecular_formula": "C5H10O3",
      "ontology": {
        "role": "solvent",
        "category": "organic"
      },
      "amount": {
        "value": null,
        "unit": ""
      },
      "notes": "Part of 1:1:1 EC/DEC/DMC solvent mixture",
      "prov": [
        "Experimental"
      ],
      "_llm_flag": {
        "is_supported": false,
        "confidence": 0.93,
        "reasoning": "The paper explicitly mentions diethyl carbonate as a solvent component in the gel polymer electrolyte: \u201c1 mol L\u22121 LiClO4 solution in ethylene carbonate, diethyl carbonate and dimethyl carbonate (volumetric ratio is 1 : 1 : 1).\u201d However, the extracted amount is given as \u201cNot specified in text,\u201d which is incorrect because the text specifies its volumetric ratio (1:1:1) within the solvent mixture (though not an absolute volume).",
        "suggested_fix": "Diethyl carbonate | Amount: present in electrolyte solvent mixture at volumetric ratio 1:1:1 with ethylene carbonate and dimethyl carbonate (in 1 mol L\u22121 LiClO4 solution used to make the GPE)."
      }
    },
    {
      "chemical_id": "chem_8",
      "name": "Dimethyl carbonate",
      "molecular_formula": "C3H6O3",
      "ontology": {
        "role": "solvent",
        "category": "organic"
      },
      "amount": {
        "value": null,
        "unit": ""
      },
      "notes": "Part of 1:1:1 EC/DEC/DMC solvent mixture",
      "prov": [
        "Experimental"
      ],
      "_llm_flag": {
        "is_supported": false,
        "confidence": 0.74,
        "reasoning": "The paper explicitly mentions dimethyl carbonate as a solvent component in the gel polymer electrolyte: \u201cLiClO4 solution in ethylene carbonate, diethyl carbonate and dimethyl carbonate (volumetric ratio is 1 : 1 : 1).\u201d Thus, the chemical identity is correct, but the extracted statement \u201cAmount: Not specified in text\u201d is not accurate because a quantitative amount is given as a volumetric ratio (1:1:1) among the three solvents (even though an absolute volume is not provided).",
        "suggested_fix": "Dimethyl carbonate | Amount: present in solvent mixture with ethylene carbonate and diethyl carbonate at a 1:1:1 volumetric ratio (absolute volume not specified)"
      }
    },
    {
      "chemical_id": "chem_9",
      "name": "LISICON glass\u2013ceramic film",
      "molecular_formula": "Li2O\u2013Al2O3\u2013SiO2\u2013P2O5\u2013TiO2\u2013GeO2 (composite)",
      "ontology": {
        "role": "solid electrolyte",
        "category": "inorganic"
      },
      "amount": {
        "value": null,
        "unit": ""
      },
      "notes": "Thickness 100 \u00b5m; ionic conductivity 0.1 mS cm^-1",
      "prov": [
        "Experimental"
      ],
      "_llm_flag": {
        "is_supported": true,
        "confidence": 0.9,
        "reasoning": "The paper explicitly identifies a \u201cLISICON film\u201d used as a coating layer on Li metal (Experimental, p.2) and later refers to it as a \u201cLISICON glass\u2013ceramics separator\u201d (p.5). However, no amount for this LISICON film/glass\u2013ceramic is given in terms of mass, moles, volume, or loading; only properties like thickness (100 \u03bcm) and conductivity are provided. Therefore, the extracted statement \u201cAmount: Not specified in text\u201d is correct.",
        "suggested_fix": ""
      }
    },
    {
      "chemical_id": "chem_10",
      "name": "Lithium bromide",
      "molecular_formula": "LiBr",
      "ontology": {
        "role": "supporting electrolyte",
        "category": "inorganic"
      },
      "amount": {
        "value": null,
        "unit": ""
      },
      "notes": "1\u20137 M aqueous solutions",
      "prov": [
        "Experimental"
      ],
      "_llm_flag": {
        "is_supported": false,
        "confidence": 0.9,
        "reasoning": "The paper explicitly specifies LiBr concentrations (e.g., 1 mol L\u22121 LiBr; 7 mol L\u22121 LiBr) in the Experimental section and throughout Results/Discussion. Therefore, the amount is not 'Not specified'\u2014it is given as solution molarities. The extracted value correctly identifies the chemical (lithium bromide) but incorrectly claims the amount is omitted.",
        "suggested_fix": "Lithium bromide (LiBr) | Amount: 1 mol L\u22121 (aqueous solution used as electrolyte in several tests); also 7 mol L\u22121 LiBr used in other experiments (e.g., with 1 mol L\u22121 Br2)."
      }
    },
    {
      "chemical_id": "chem_11",
      "name": "Bromine",
      "molecular_formula": "Br2",
      "ontology": {
        "role": "active material (positive electrode)",
        "category": "inorganic"
      },
      "amount": {
        "value": 0.1,
        "unit": "M"
      },
      "notes": "Also tested at 1 M",
      "prov": [
        "Experimental"
      ],
      "_llm_flag": {
        "is_supported": false,
        "confidence": 0.82,
        "reasoning": "The paper explicitly reports using **0.1 mol L\u22121 Br2 (bromine)** in 1 mol L\u22121 LiBr (e.g., \u201c0.1 mol L\u22121 Br2 in 1 mol L\u22121 LiBr aqueous electrolyte\u201d and Fig. 2 caption \u201c0.1 mol L\u22121 liquid Br2 or Br3\u2212\u201d). It does **not** state \u201cBromine (elemental Br2) | Amount: 0.1 M\u201d as simply \u201cBromine\u201d; the chemical identity is specifically Br2 (and sometimes Br3\u2212), not elemental bromine generically. Therefore the extracted identity is imprecise even though the 0.1 M magnitude matches Br2.",
        "suggested_fix": "Bromine (Br2) | Amount: 0.1 M (0.1 mol L\u22121)"
      }
    }
  ],
  "synthesis": {
    "steps": [
      {
        "step_id": "step_1",
        "description": "Preparation of gel polymer electrolyte (GPE)",
        "operations": [
          {
            "action": "saturate",
            "parameters": {
              "inputs": [
                "chem_3",
                "chem_4",
                "chem_5",
                "chem_6",
                "chem_7",
                "chem_8"
              ],
              "membrane_thickness": {
                "value": 50,
                "unit": "micrometer"
              },
              "solution_concentration": {
                "value": 1,
                "unit": "M"
              },
              "solvent_ratio": "EC:DEC:DMC = 1:1:1 (v/v)"
            },
            "duration": {
              "value": null,
              "unit": ""
            },
            "temperature": {
              "value": null,
              "unit": ""
            },
            "notes": "Sandwiched PVDF/GFM/PVDF membrane soaked with 1 M LiClO4 electrolyte",
            "prov": [
              "Experimental"
            ],
            "_llm_flag": {
              "is_supported": false,
              "confidence": 0.92,
              "reasoning": "The paper does not list a synthesis operation as simply \"saturate\". The only occurrence of the word is in the Experimental section describing preparation of the gel polymer electrolyte (GPE): it was made by \"saturating\" a sandwiched polymer membrane with 1 mol L\u22121 LiClO4 solution in EC/DEC/DMC. This is a specific step (saturating a membrane), not a standalone synthesis operation label for the whole procedure.",
              "suggested_fix": "Change to a more specific operation description, e.g., \"Saturating the PVDF/GFM/PVDF membrane with 1 mol L\u22121 LiClO4 in EC/DEC/DMC (1:1:1) to prepare the GPE\" (Experimental section)."
            }
          }
        ],
        "conditions": {
          "atmosphere": "",
          "pressure": {
            "value": null,
            "unit": ""
          }
        },
        "prov": [
          "Experimental"
        ]
      },
      {
        "step_id": "step_2",
        "description": "Coating lithium metal with GPE",
        "operations": [
          {
            "action": "coat",
            "parameters": {
              "inputs": [
                "chem_1",
                "target_1"
              ]
            },
            "duration": {
              "value": null,
              "unit": ""
            },
            "temperature": {
              "value": null,
              "unit": ""
            },
            "notes": "Li metal (15 mm diameter, 0.5 mm thick) attached to Cu mesh was coated like casing",
            "prov": [
              "Experimental"
            ],
            "_llm_flag": {
              "is_supported": true,
              "confidence": 0.86,
              "reasoning": "The paper explicitly describes the synthesis/assembly operation as coating the Li metal: in the Experimental section it states the Li metal attached to a Cu mesh \u201cwas simply coated (like casing) with a home-made gel polymer electrolyte (GPE)\u201d and that \u201canother layer of LISICON film was coated on the GPE layer.\u201d This directly supports the operation being \u201ccoat.\u201d",
              "suggested_fix": ""
            }
          }
        ],
        "conditions": {
          "atmosphere": "Ar (<0.1 ppm H2O, O2)",
          "pressure": {
            "value": null,
            "unit": ""
          },
          "_llm_flag": {
            "is_supported": true,
            "confidence": 0.99,
            "reasoning": "The Experimental section states: \u201cThe assembly of the negative electrode was conducted in an Ar-filled glove box (<0.1 ppm H2O and O2).\u201d This directly supports the extracted synthesis/assembly atmosphere as Ar with <0.1 ppm H2O and O2.",
            "suggested_fix": ""
          }
        },
        "prov": [
          "Experimental"
        ]
      },
      {
        "step_id": "step_3",
        "description": "Application of LISICON layer",
        "operations": [
          {
            "action": "coat",
            "parameters": {
              "inputs": [
                "chem_9"
              ],
              "film_thickness": {
                "value": 100,
                "unit": "micrometer"
              }
            },
            "duration": {
              "value": null,
              "unit": ""
            },
            "temperature": {
              "value": null,
              "unit": ""
            },
            "notes": "LISICON film placed on top of GPE-coated Li",
            "prov": [
              "Experimental"
            ],
            "_llm_flag": {
              "is_supported": true,
              "confidence": 0.91,
              "reasoning": "The paper explicitly describes the synthesis/assembly step as Li metal being \u201csimply coated (like casing) with a home-made gel polymer electrolyte (GPE)\u201d and then \u201canother layer of LISICON film was coated on the GPE layer\u201d (Experimental section, page 2). This supports the synthesis operation being a coating step (i.e., \u201ccoat\u201d).",
              "suggested_fix": ""
            }
          }
        ],
        "conditions": {
          "atmosphere": "",
          "pressure": {
            "value": null,
            "unit": ""
          }
        },
        "prov": [
          "Experimental"
        ]
      },
      {
        "step_id": "step_4",
        "description": "Assembly of Li//Br battery",
        "operations": [
          {
            "action": "assemble",
            "parameters": {
              "negative_electrode": "target_2",
              "positive_electrolyte": "1 M LiBr + 0.1 M Br2 aqueous solution (pH 5.6) or 7 M LiBr + 1 M Br2",
              "current_collector_positive": "glassy carbon (0.07 cm2)",
              "contact_area_Li": {
                "value": 0.15,
                "unit": "cm2"
              }
            },
            "duration": {
              "value": null,
              "unit": ""
            },
            "temperature": {
              "value": null,
              "unit": ""
            },
            "notes": "Two-electrode cell; assembly performed after coating steps",
            "prov": [
              "Experimental"
            ],
            "_llm_flag": {
              "is_supported": true,
              "confidence": 0.86,
              "reasoning": "The paper explicitly uses the term \u201cAssembly\u201d to describe the synthesis/constructive operation. In the Experimental section it states \u201cAssembly of the aqueous Li//Br battery,\u201d and within that section describes how the cell components were put together (e.g., Li metal \u201cattached to a copper mesh,\u201d \u201csimply coated\u201d with GPE, \u201canother layer of LISICON film was coated,\u201d etc.). This supports the extracted synthesis operation as \u2018assemble\u2019 (minor tense difference).",
              "suggested_fix": ""
            }
          }
        ],
        "conditions": {
          "atmosphere": "",
          "pressure": {
            "value": null,
            "unit": ""
          }
        },
        "prov": [
          "Experimental"
        ]
      }
    ]
  },
  "workflow": {
    "timeline": [
      {
        "step_ref": "step_1",
        "description": "Saturate PVDF/GFM/PVDF membrane with LiClO4 electrolyte to form GPE",
        "_llm_flag": {
          "is_supported": true,
          "confidence": 0.86,
          "reasoning": "Page 2 explicitly describes forming the home-made gel polymer electrolyte (GPE) by \u201csaturating a sandwiched polymer membrane, PVDF/GFM/PVDF \u2026 with a 1 mol L\u22121 LiClO4 solution in ethylene carbonate, diethyl carbonate and dimethyl carbonate (1:1:1).\u201d This matches the extracted workflow step of saturating a PVDF/GFM/PVDF membrane with LiClO4 electrolyte to form GPE (though the paper includes the LiClO4 concentration and solvent mixture details).",
          "suggested_fix": ""
        }
      },
      {
        "step_ref": "step_2",
        "description": "Coat Li metal with prepared GPE",
        "_llm_flag": {
          "is_supported": true,
          "confidence": 0.86,
          "reasoning": "The paper explicitly describes the workflow step of coating Li metal with the prepared gel polymer electrolyte (GPE). In the Experimental section (page 2), it states that Li metal attached to a Cu mesh \u201cwas simply coated (like casing) with a home-made gel polymer electrolyte (GPE),\u201d and then describes how the GPE was made. This supports the extracted workflow timeline item \u201cCoat Li metal with prepared GPE.\u201d",
          "suggested_fix": ""
        }
      },
      {
        "step_ref": "step_3",
        "description": "Apply 100 \u00b5m LISICON film onto GPE layer",
        "_llm_flag": {
          "is_supported": false,
          "confidence": 0.78,
          "reasoning": "The paper states that Li metal is first coated with a home-made gel polymer electrolyte (GPE) and that \u201canother layer of LISICON film was coated on the GPE layer,\u201d and it specifies the LISICON film thickness is 100 \u03bcm. However, it does not describe this as a workflow/timeline step phrased as \u201cApply 100 \u00b5m LISICON film onto GPE layer,\u201d nor does it explicitly say \u201capply\u201d (it says \u201ccoated\u201d) or present it as a procedural step in a timeline. The supported content is the coating of LISICON on GPE and the LISICON thickness being 100 \u03bcm, but the extracted value reads like an instruction step rather than the paper\u2019s statement.",
          "suggested_fix": "Coat the GPE layer with a LISICON film (thickness 100 \u03bcm)."
        }
      },
      {
        "step_ref": "step_4",
        "description": "Assemble coated Li electrode with aqueous Br2/LiBr solution to construct Li//Br battery",
        "_llm_flag": {
          "is_supported": true,
          "confidence": 0.9,
          "reasoning": "The paper explicitly describes assembling the Li//Br battery by combining a coated Li metal negative electrode with an aqueous Br2/LiBr positive electrode/electrolyte solution. In Experimental (Assembly), it states: \u201cThe positive electrode comprised of an aqueous solution of Br2, and LiBr \u2026 solution was used as the electrolyte\u2026\u201d. In Results (Fig. 2a description), it further specifies the structure: coated Li metal (GPE + LISICON) as the negative electrode and \u201c0.1 mol L\u22121 liquid Br2 or Br3\u2212 as the positive electrode\u201d with \u201caqueous LiBr solution \u2026 as the electrolyte.\u201d This supports the extracted workflow step.",
          "suggested_fix": ""
        }
      }
    ],
    "ambiguities": [
      {
        "issue": "Unclear exponent in reported diffusion coefficient",
        "excerpt": "\"lithium diffusion coefficient was further calculated as 2.42 /C2 10/C02 cm2 s/C01\"",
        "_llm_flag": {
          "is_supported": false,
          "confidence": 0.93,
          "reasoning": "The paper explicitly reports the diffusion coefficient as \u201c2.42 \u00d7 10\u22122 cm2 s\u22121\u201d (Page 3: \u201cBased on the b parameter, the lithium diffusion coefficient was further calculated as 2.42 \u00d7 10\u22122 cm2 s\u22121.\u201d). The extracted excerpt shows garbled characters (\u201c2.42 /C2 10/C02 cm2 s/C01\u201d), creating an \u201cunclear exponent\u201d issue that is not present in the source text. Thus the extracted value is not faithfully supported as written; it is an extraction/OCR encoding error, not an ambiguity in the paper.",
          "suggested_fix": "Report the value clearly as: lithium diffusion coefficient = 2.42 \u00d7 10^\u22122 cm^2 s^\u22121 (as stated in the text)."
        }
      },
      {
        "issue": "Current density units formatting",
        "excerpt": "\"1.7 mA cm/C02\"",
        "_llm_flag": {
          "is_supported": false,
          "confidence": 0.93,
          "reasoning": "The paper reports current density with units formatted as \u201cmA cm\u22122\u201d (e.g., \u201c3.96 V at 1.7 mA cm\u22122\u201d on Page 1; also 12.8 mA cm\u22122, 4.2 mA cm\u22122, etc.). Nowhere does the text contain the excerpted malformed unit string \u201c1.7 mA cm/C02\u201d. This appears to be an OCR/encoding error where \u201ccm\u22122\u201d was corrupted.",
          "suggested_fix": "Use \u201c1.7 mA cm\u22122\u201d (or equivalently \u201c1.7 mA cm^-2\u201d) instead of \u201c1.7 mA cm/C02\u201d."
        }
      },
      {
        "issue": "Thickness notation uses 'mm' instead of '\u00b5m' in text",
        "excerpt": "\"PVDF ... 50 mm\"; likely 50 \u00b5m",
        "_llm_flag": {
          "is_supported": true,
          "confidence": 0.98,
          "reasoning": "The source text explicitly uses \u201cmm\u201d for membrane/film thickness values that are physically implausible in this context, indicating a unit-notation issue consistent with the extracted ambiguity. On Page 2: \u201cPVDF (poly(vinyldifluoride))/GFM (glass fiber mat)/PVDF, of 50 mm \u2026\u201d appears in a thickness context (a sandwiched polymer membrane), and later in the same paragraph: \u201cThickness \u2026 of the LISICON film are 100 mm \u2026\u201d. These are almost certainly intended to be micrometers (\u00b5m), so the extraction correctly flags a workflow/unit ambiguity rather than a definitive numeric value.",
          "suggested_fix": ""
        }
      }
    ]
  },
  "characterization": [
    {
      "method": "Cyclic Voltammetry",
      "parameters": {
        "scan_rate_range": "0.1\u201310 mV s^-1",
        "electrolyte": "1 M LiBr with 1.69\u00d710^-2 M Br3-",
        "electrode": "glassy carbon (0.07 cm2)"
      },
      "results": [
        {
          "metric": "cathodic peak potential",
          "value": 0.831,
          "unit": "V vs SCE"
        },
        {
          "metric": "diffusion coefficient",
          "value": 2.42,
          "unit": "cm2 s-1",
          "notes": "Value from Randles\u2013Sevcik analysis; exponent ambiguous"
        }
      ],
      "interpretation": "Fast, diffusion-controlled Br3-/Br- redox kinetics with good reversibility",
      "prov": [
        "Fig. 1a, 1b"
      ],
      "_llm_flag": {
        "is_supported": false,
        "confidence": 0.92,
        "reasoning": "The cathodic peak potential value is explicitly stated in the text associated with Fig. 1a: at 0.1 mV s\u22121 the cathodic peak potential is 0.831 V vs SCE, so that part is supported. However, the extracted diffusion coefficient is incorrect: the paper (Randles\u2013Sevcik analysis tied to Fig. 1b) reports a diffusion coefficient of 2.42 \u00d7 10\u22122 cm^2 s\u22121, not 2.42 cm^2 s\u22121. This is a factor-of-100 error. Also, the paper calls it the (misnamed) 'lithium diffusion coefficient' but it is derived using Br3\u2212 concentration; regardless, the numeric value includes \u00d710\u22122.",
        "suggested_fix": "[{'metric':'cathodic peak potential','value':0.831,'unit':'V vs SCE'},{'metric':'diffusion coefficient','value':2.42e-2,'unit':'cm^2 s^-1','notes':'From Randles\u2013Sevcik analysis (Fig. 1b); reported as 2.42 \u00d7 10^-2 cm^2 s^-1'}]"
      }
    },
    {
      "method": "Electrochemical Impedance / Polarization",
      "parameters": {
        "current_density_range": "0.42\u201312.7 mA cm^-2"
      },
      "results": [
        {
          "metric": "average discharge voltage at low current",
          "value": 4.097,
          "unit": "V"
        },
        {
          "metric": "voltage at 12.7 mA cm^-2",
          "value": 2.495,
          "unit": "V"
        },
        {
          "metric": "max power density",
          "value": 29.7,
          "unit": "mW cm^-2"
        }
      ],
      "interpretation": "Performance limited by solid electrolyte resistance at high current",
      "prov": [
        "Fig. 4a"
      ],
      "_llm_flag": {
        "is_supported": false,
        "confidence": 0.84,
        "reasoning": "The paper text describing Fig. 4a states: discharge voltage up to 4.097 V at low current density; it \u201cstill keeps 2.495 V\u201d at 12.7 mA cm\u22122; and maximal power density 29.7 mW cm\u22122 at a current density of 12.3 mA cm\u22122 (with corresponding average discharge voltage 2.495 V). Thus, two extracted items match (4.097 V at low current; 2.495 V at 12.7 mA cm\u22122), but the extracted \u2018voltage at 12.7 mA cm^-2\u2019 conflicts with the paper\u2019s later statement that the maximum power density occurs at 12.3 mA cm\u22122. Also, the \u2018average discharge voltage at low current\u2019 is not described as an average in the text\u2014just \u201cdischarge voltage\u2026 at the low current density.\u201d Because the extracted list contains an internal mismatch on the current density for the max power point and a slight metric-label inaccuracy, the overall extraction as given is not fully supported.",
        "suggested_fix": "Update to: [{'metric':'discharge voltage at low current density','value':4.097,'unit':'V'},{'metric':'discharge voltage at 12.7 mA cm^-2','value':2.495,'unit':'V'},{'metric':'max power density (at 12.3 mA cm^-2)','value':29.7,'unit':'mW cm^-2'}]"
      }
    },
    {
      "method": "Galvanostatic charge\u2013discharge",
      "parameters": {
        "current": 0.03,
        "unit_current": "mA",
        "depth_of_discharge": "100% (Br2 basis)"
      },
      "results": [
        {
          "metric": "specific capacity (Br2)",
          "value": 335,
          "unit": "mAh g-1"
        },
        {
          "metric": "average discharge voltage",
          "value": 3.95,
          "unit": "V"
        }
      ],
      "interpretation": "Flat plateau, small polarization (0.19\u20130.29 V)",
      "prov": [
        "Fig. 3a"
      ],
      "_llm_flag": {
        "is_supported": true,
        "confidence": 0.98,
        "reasoning": "The paper text describing Fig. 3a explicitly states: \u201cits voltage initially drops to 3.95 V\u201d and \u201cIts specific capacity is 335 mA h g\u22121 for Br2.\u201d These match the extracted values (average discharge voltage ~3.95 V and specific capacity 335 mAh g\u22121 for Br2) and are directly tied to Fig. 3a\u2019s galvanostatic charge/discharge behavior discussion.",
        "suggested_fix": ""
      }
    },
    {
      "method": "Cycle life test",
      "parameters": {
        "current_density": 4.2,
        "unit_current": "mA cm^-2",
        "depth_of_discharge": "35%"
      },
      "results": [
        {
          "metric": "cycle_number",
          "value": 100,
          "unit": ""
        },
        {
          "metric": "voltage fade",
          "value": 0,
          "unit": "V"
        }
      ],
      "interpretation": "No observable voltage degradation after 100 cycles",
      "prov": [
        "Fig. 3c"
      ],
      "_llm_flag": {
        "is_supported": false,
        "confidence": 0.9,
        "reasoning": "Fig. 3c (described in the text) compares the 1st and 100th cycles at 35% DOD, stating voltages change only from 4.12\u21924.11 V (charge) and 3.67\u21923.66 V (discharge). This supports a cycle number of 100, but it does not support a 'voltage fade' of 0 V; the reported voltage change is ~0.01 V (for both charge and discharge).",
        "suggested_fix": "[{'metric': 'cycle_number', 'value': 100, 'unit': ''}, {'metric': 'voltage fade', 'value': 0.01, 'unit': 'V'}]"
      }
    },
    {
      "method": "Ionic conductivity measurement",
      "parameters": {
        "temperature": 298,
        "unit_temperature": "K"
      },
      "results": [
        {
          "metric": "GPE ionic conductivity",
          "value": 0.2,
          "unit": "mS cm^-1"
        },
        {
          "metric": "LISICON ionic conductivity",
          "value": 0.1,
          "unit": "mS cm^-1"
        },
        {
          "metric": "LiBr (7 M) conductivity",
          "value": 197.3,
          "unit": "mS cm^-1"
        }
      ],
      "interpretation": "",
      "prov": [
        "Experimental text",
        "ESI Fig. S1"
      ],
      "_llm_flag": {
        "is_supported": false,
        "confidence": 0.82,
        "reasoning": "Two of the three conductivities match the text values but their units are wrong. The paper states: (1) GPE ionic conductivity is about 0.2 mS cm\u22121 at room temperature, not mS cm\u22122 (Page 2, Experimental). (2) LISICON film ionic conductivity is 0.1 mS cm\u22121 at room temperature, not mS cm\u22122 (Page 2, Experimental). (3) LiBr (7 mol L\u22121) ionic conductivity can be up to 197.3 mS cm\u22121 at room temperature (Page 2, Results; refers to ESI Fig. S1), which matches the extracted value and unit. Because two entries have incorrect units, the overall extracted list is not fully supported as given.",
        "suggested_fix": "[{'metric':'GPE ionic conductivity','value':0.2,'unit':'mS cm^-1'},{'metric':'LISICON ionic conductivity','value':0.1,'unit':'mS cm^-1'},{'metric':'LiBr (7 M) conductivity','value':197.3,'unit':'mS cm^-1'}]"
      }
    }
  ],
  "analysis": {
    "methods": [
      {
        "method_name": "Randles\u2013Sevcik equation",
        "results": [
          {
            "equation": "Ip = 2.69\u00d710^5 n^1.5 A D^0.5 C v^0.5",
            "value": 2.42,
            "unit": "cm2 s-1",
            "notes": "Calculated diffusion coefficient for Br3-/Br- redox"
          }
        ],
        "_llm_flag": {
          "is_supported": false,
          "confidence": 0.72,
          "reasoning": "The document explicitly describes several analysis/electrochemical characterization methods (cyclic voltammetry (CV), galvanostatic charge\u2013discharge testing, UV-vis spectra, SEM morphology), but the Extracted Value for \u201cAnalysis Method\u201d is blank and therefore does not capture the stated methods.",
          "suggested_fix": "Analysis methods reported include cyclic voltammetry (CV), galvanostatic charge/discharge tests, UV-vis spectroscopy, and SEM (for LISICON surfaces)."
        }
      }
    ]
  },
  "final_outcomes": {
    "yield": {
      "value": null,
      "unit": "%"
    },
    "capacity": {
      "value": 335,
      "unit": "mAh g-1"
    },
    "cycle_life": 100,
    "_llm_flag": {
      "is_supported": true,
      "confidence": 0.9,
      "reasoning": "The paper explicitly states the battery shows no evidence of voltage decrease after 100 cycles (at 35% DOD). This supports a cycle life value of 100 cycles. Mentioned on Page 1 (\u201cno evidence of voltage decrease after 100 cycles at 35% DOD\u201d) and corroborated on Page 4 describing profiles for the 1st and 100th cycles at 35% DOD.",
      "suggested_fix": ""
    }
  },
  "extraction_metadata": {
    "timestamp": "2024-06-27T20:00:00Z",
    "source_file": "provided_text",
    "processing_time": null
  }
}
