Repository: meomeolucifr/BattSynth

# BattSynth: LLM-Extracted Chemical Synthesis Dataset for Battery Materials

A large-scale dataset of chemical synthesis procedures extracted from 605 battery material research papers using GPT-o3, with multi-metric quality assurance and human-in-the-loop verification.

## Dataset Overview

| Metric | Count |
|--------|-------|
| Total papers | 605 |
| Target compounds | 1,537 |
| Unique chemicals | 1,663 |
| Synthesis steps | 1,872 |
| Synthesis operations | 2,880 |
| Characterization entries | 2,048 |
| Characterization results | 4,086 |

File: src/data/golden_dataset/low_results/Verified_Yu_et_al__-_2020_-_Tuning_ionic_conductivity_and_electrode_compatibil_reactions.json
{
  "schema": {
    "name": "Universal Chemistry Extraction Schema",
    "version": "2.1"
  },
  "units_policy": {
    "temperature": "K",
    "pressure": "bar",
    "time": "min",
    "mass": "g",
    "volume": "mL",
    "amount": "mmol",
    "concentration": "M",
    "capacity": "mAh g-1",
    "strict": true
  },
  "source": {
    "title": "Tuning ionic conductivity and electrode compatibility of Li3YBr6 for high-performance all solid-state Li batteries",
    "doi": "10.1016/j.nanoen.2020.105097",
    "authors": [
      "Chuang Yu",
      "Yong Li",
      "Keegan R. Adair",
      "Weihan Li",
      "Kees Goubitz",
      "Yang Zhao",
      "Mathew J. Willans",
      "Michel A. Thijs",
      "Changhong Wang",
      "Feipeng Zhao",
      "Qian Sun",
      "Sixu Deng",
      "Jianwen Liang",
      "Xiaona Li",
      "Ruying Li",
      "Tsun-Kong Sham",
      "Huan Huang",
      "Shigang Lu",
      "Shangqian Zhao",
      "Li Zhang",
      "Lambert van Eijck",
      "Yining Huang",
      "Xueliang Sun"
    ],
    "journal": "Nano Energy",
    "year": 2020
  },
  "metadata": {
    "discipline": "chemistry",
    "type": "research-article",
    "tags": [
      "solid electrolyte",
      "Li3YBr6",
      "ionic conductivity",
      "all-solid-state battery"
    ]
  },
  "targets": [
    {
      "target_id": "target_1",
      "compound_name": "BM-Li3YBr6",
      "molecular_formula": "Li3YBr6",
      "intended_role": "solid electrolyte",
      "prov": [
        "Text \u2013 Abstract, Results"
      ],
      "_llm_flag": {
        "is_supported": true,
        "confidence": 0.99,
        "reasoning": "The paper explicitly and repeatedly states the material under study as Li3YBr6. This appears in the title (\u201cTuning ionic conductivity and electrode compatibility of Li3YBr6\u201d), in the abstract (\u201cLi3YBr6, with a conductivity of 0.39 mS/cm\u2026\u201d), and throughout the Results/Discussion sections referring to BM-Li3YBr6 and AN-Li3YBr6. Therefore the extracted Target Formula Li3YBr6 is directly supported by the source text.",
        "suggested_fix": ""
      }
    },
    {
      "target_id": "target_2",
      "compound_name": "AN-Li3YBr6",
      "molecular_formula": "Li3YBr6",
      "intended_role": "solid electrolyte",
      "prov": [
        "Text \u2013 Abstract, Results"
      ],
      "_llm_flag": {
        "is_supported": true,
        "confidence": 0.99,
        "reasoning": "The paper explicitly identifies the material under study as Li3YBr6 multiple times, including in the title (\u201cTuning ionic conductivity and electrode compatibility of Li3YBr6...\u201d) and in the Abstract (\u201cLi3YBr6, with a conductivity of 0.39 mS/cm...\u201d). Therefore the extracted Target Formula Li3YBr6 is directly supported by the source text.",
        "suggested_fix": ""
      }
    }
  ],
  "chemicals": [
    {
      "chemical_id": "chem_1",
      "name": "Lithium bromide",
      "molecular_formula": "LiBr",
      "ontology": {
        "role": "reactant",
        "category": "inorganic"
      },
      "amount": {
        "value": null,
        "unit": "g"
      },
      "notes": "",
      "prov": [
        "Results, Fig.1c description"
      ],
      "_llm_flag": {
        "is_supported": true,
        "confidence": 0.88,
        "reasoning": "The paper repeatedly states that Li3YBr6 was synthesized by ball milling starting powders LiBr and YBr3 (i.e., lithium bromide is a precursor). In the Results section: \u201cFig. 1c shows the XRD patterns for the mixture prepared by milling LiBr and YBr3 at 550 rpm\u2026\u201d This supports the chemical identity \u201cLithium bromide\u201d being used. However, the text provided does not give any explicit mass, molar amount, or ratio for LiBr (nor for YBr3) in the synthesis description, so \u201cAmount: Not specified in text\u201d is correct per the null-handling rule. The alleged provenance (\u2018Results, Fig.1c description\u2019) is broadly consistent with where LiBr is mentioned, though LiBr is referenced in the main text around Fig. 1c rather than only in a figure caption.",
        "suggested_fix": ""
      }
    },
    {
      "chemical_id": "chem_2",
      "name": "Yttrium(III) bromide",
      "molecular_formula": "YBr3",
      "ontology": {
        "role": "reactant",
        "category": "inorganic"
      },
      "amount": {
        "value": null,
        "unit": "g"
      },
      "notes": "",
      "prov": [
        "Results, Fig.1c description"
      ],
      "_llm_flag": {
        "is_supported": true,
        "confidence": 0.78,
        "reasoning": "The paper discusses ball-milling \u201cLiBr and YBr3\u201d to form Li3YBr6 (a lithium yttrium bromide electrolyte). It does mention the precursor YBr3 (yttrium(III) bromide), but no mass, molar amount, or stoichiometric quantity for YBr3 is provided anywhere in the supplied text (including around the Fig. 1c discussion). Therefore the extraction \u201cYttrium(III) bromide | Amount: Not specified in text\u201d is consistent with the document: identity is present, amount is genuinely not given.",
        "suggested_fix": ""
      }
    },
    {
      "chemical_id": "chem_3",
      "name": "Li3YBr6",
      "molecular_formula": "Li3YBr6",
      "ontology": {
        "role": "product",
        "category": "inorganic"
      },
      "amount": {
        "value": null,
        "unit": ""
      },
      "notes": "Refers to both BM- and AN- forms depending on synthesis step.",
      "prov": [
        "Text \u2013 throughout"
      ],
      "_llm_flag": {
        "is_supported": true,
        "confidence": 0.86,
        "reasoning": "The paper repeatedly identifies the material as Li3YBr6 (e.g., title/abstract and throughout the text). However, the document text provided does not explicitly state a specific amount (mass, molar quantity, wt%, or stoichiometric preparation amounts) for Li3YBr6 itself; it discusses synthesis parameters (milling/annealing conditions) and conductivities but not the amount of Li3YBr6 used/produced. Therefore, the extracted statement 'Li3YBr6 | Amount: Not specified in text' is consistent with the source.",
        "suggested_fix": ""
      }
    },
    {
      "chemical_id": "chem_4",
      "name": "Zirconia (milling media)",
      "molecular_formula": "ZrO2",
      "ontology": {
        "role": "additive",
        "category": "inorganic"
      },
      "amount": {
        "value": null,
        "unit": ""
      },
      "notes": "Used as milling balls and jar material.",
      "prov": [
        "Results \u2013 milling description"
      ],
      "_llm_flag": {
        "is_supported": true,
        "confidence": 0.93,
        "reasoning": "The paper explicitly mentions the use of ZrO2 (zirconia) balls as the milling media: \u201cthe sticky precursors strongly adhere to the ZrO2 balls and the inner walls of the jar\u2026\u201d. Nowhere in the provided full text is the amount (mass, size, number of balls, or ball-to-powder ratio) of the zirconia milling media specified. Therefore the extraction \u201cZirconia (milling media) | Amount: Not specified in text\u201d is supported under the null-handling rule.",
        "suggested_fix": ""
      }
    },
    {
      "chemical_id": "chem_5",
      "name": "Lithium niobate",
      "molecular_formula": "LiNbO3",
      "ontology": {
        "role": "coating layer",
        "category": "inorganic"
      },
      "amount": {
        "value": null,
        "unit": ""
      },
      "notes": "",
      "prov": [
        "Results \u2013 battery assembly"
      ],
      "_llm_flag": {
        "is_supported": true,
        "confidence": 0.9,
        "reasoning": "The paper clearly identifies the use/introduction of a LiNbO3 coating layer (lithium niobate) in the battery configuration (e.g., \u201ca LiNbO3 coating layer \u2026 introduced at the cathode side\u201d and multiple mentions of \u201cLiNbO3-coated\u201d cathodes). However, the manuscript does not provide an explicit mass, wt%, molarity, thickness, or other quantitative amount for LiNbO3. Therefore, the extracted statement \u201cLithium niobate | Amount: Not specified in text\u201d is supported under the null-handling rule.",
        "suggested_fix": ""
      }
    },
    {
      "chemical_id": "chem_6",
      "name": "LiNi0.8Co0.1Mn0.1O2",
      "molecular_formula": "LiNi0.8Co0.1Mn0.1O2",
      "ontology": {
        "role": "cathode active material",
        "category": "inorganic"
      },
      "amount": {
        "value": null,
        "unit": ""
      },
      "notes": "",
      "prov": [
        "Results \u2013 battery assembly"
      ],
      "_llm_flag": {
        "is_supported": true,
        "confidence": 0.93,
        "reasoning": "The paper explicitly uses the cathode active material LiNi0.8Co0.1Mn0.1O2 (also referred to as NCM811/811) in the all-solid-state battery configurations (e.g., Page 2: \u201cLiNbO3-coated LiNi0.8Mn0.1Co0.1O2\u2026\u201d, Page 6\u20138: multiple mentions of \u201cLiNi0.8Co0.1Mn0.1O2\u201d). However, the text does not specify an explicit mass/amount for LiNi0.8Co0.1Mn0.1O2 in the battery assembly description; only the buffer layer mass (50 mg Li5.7PS4.7Cl1.3) is given. Therefore, \u2018Amount: Not specified in text\u2019 is supported.",
        "suggested_fix": ""
      }
    },
    {
      "chemical_id": "chem_7",
      "name": "Li5.7PS4.7Cl1.3",
      "molecular_formula": "Li5.7PS4.7Cl1.3",
      "ontology": {
        "role": "buffer layer",
        "category": "inorganic"
      },
      "amount": {
        "value": 50,
        "unit": "mg"
      },
      "notes": "Introduced as buffer layer",
      "prov": [
        "Results \u2013 battery assembly"
      ],
      "_llm_flag": {
        "is_supported": true,
        "confidence": 0.98,
        "reasoning": "The paper explicitly mentions introducing a Li5.7PS4.7Cl1.3 buffer layer and states: \u201c50 mg of Li5.7PS4.7Cl1.3 layer was introduced as the buffer layer\u2026\u201d (Page 8). The chemical identity Li5.7PS4.7Cl1.3 and the amount 50 mg are therefore directly supported, even though the alleged provenance (\u201cResults \u2013 battery assembly\u201d) is imprecise (the explicit 50 mg statement appears in the battery performance discussion).",
        "suggested_fix": ""
      }
    },
    {
      "chemical_id": "chem_8",
      "name": "Indium",
      "molecular_formula": "In",
      "ontology": {
        "role": "anode",
        "category": "element"
      },
      "amount": {
        "value": null,
        "unit": ""
      },
      "notes": "",
      "prov": [
        "Results \u2013 battery assembly"
      ],
      "_llm_flag": {
        "is_supported": true,
        "confidence": 0.9,
        "reasoning": "The paper explicitly identifies indium as an electrode/anode material (e.g., \u201cindium anode\u201d and \u201cIndium foil is a typical anode candidate\u2026\u201d) but does not specify a standalone mass/amount of indium used in the battery assembly. The only explicit \u2018amount\u2019 given near assembly is for the Li5.7PS4.7Cl1.3 buffer layer (\u201c50 mg\u201d), not indium. Therefore, the extracted statement that indium is present and its amount is not specified is supported by the text.",
        "suggested_fix": ""
      }
    },
    {
      "chemical_id": "chem_9",
      "name": "Lithium",
      "molecular_formula": "Li",
      "ontology": {
        "role": "anode",
        "category": "element"
      },
      "amount": {
        "value": null,
        "unit": ""
      },
      "notes": "",
      "prov": [
        "Results \u2013 lithium compatibility tests"
      ],
      "_llm_flag": {
        "is_supported": true,
        "confidence": 0.91,
        "reasoning": "The paper repeatedly discusses lithium metal (Li) in compatibility tests (e.g., Li/BM-Li3YBr6/Li and Li/AN-Li3YBr6/Li symmetric cells) and states Li3YBr6 is incompatible with lithium metal. However, nowhere in the provided text is an explicit *amount* (mass, thickness, molar quantity, etc.) of lithium metal specified for those tests; only current density and capacity limits are given (e.g., 0.1 mA/cm2, 0.1 mAh/cm2). Therefore, identifying the chemical as lithium with the amount \u201cnot specified in text\u201d is supported.",
        "suggested_fix": ""
      }
    }
  ],
  "synthesis": {
    "steps": [
      {
        "step_id": "step_1",
        "description": "Mechanical ball milling of LiBr and YBr3 to form BM-Li3YBr6",
        "operations": [
          {
            "action": "mix",
            "parameters": {
              "inputs": [
                "chem_1",
                "chem_2"
              ]
            },
            "notes": "Stoichiometric ratio not specified",
            "_llm_flag": {
              "is_supported": false,
              "confidence": 0.77,
              "reasoning": "The paper describes synthesis steps such as mechanochemical milling (ball milling) of LiBr and YBr3, opening the jar to hand grind, and subsequent annealing/heat treatment at various temperatures and times. Nowhere does it explicitly state a discrete synthesis operation named \"mix\" (the word \"mixture\" appears, but not an operation/step labeled \"mix\"). Therefore the extracted value is not explicitly supported by the text.",
              "suggested_fix": "mechanical milling (ball milling); hand grinding (periodically); annealing/heat treatment"
            }
          },
          {
            "action": "ball_mill",
            "parameters": {
              "speed": {
                "value": 550,
                "unit": "rpm"
              },
              "duration": {
                "value": 1920,
                "unit": "min"
              }
            },
            "temperature": {
              "value": null,
              "unit": "K"
            },
            "notes": "Jar opened every 4 h (~240 min) for hand grinding to ensure homogeneity; ZrO2 balls used.",
            "_llm_flag": {
              "is_supported": true,
              "confidence": 0.95,
              "reasoning": "The paper explicitly states Li3YBr6 was synthesized by \u201cmechanical milling\u201d and repeatedly refers to \u201cball milled mixture\u201d and \u201cball milled\u201d samples (BM-Li3YBr6), with details about ZrO2 balls/jar and milling parameters (e.g., 550 rpm for 32 h). This directly supports the synthesis operation being ball milling.",
              "suggested_fix": ""
            }
          }
        ],
        "conditions": {
          "atmosphere": "",
          "pressure": {
            "value": null,
            "unit": ""
          }
        },
        "prov": [
          "Results \u2013 milling optimization"
        ]
      },
      {
        "step_id": "step_2",
        "description": "Annealing BM-Li3YBr6 to obtain AN-Li3YBr6 with higher crystallinity",
        "operations": [
          {
            "action": "anneal",
            "parameters": {},
            "temperature": {
              "value": 773.15,
              "unit": "K"
            },
            "duration": {
              "value": 300,
              "unit": "min"
            },
            "notes": "Optimal condition; atmosphere not stated.",
            "_llm_flag": {
              "is_supported": true,
              "confidence": 0.78,
              "reasoning": "The paper repeatedly describes a heat-treatment/annealing step applied to ball-milled Li3YBr6 (e.g., \u201cannealing the BM-Li3YBr6 at 500 \u00b0C for 5 h\u201d and \u201cBM-Li3YBr6\u2026 was annealed at various temperatures\u2026 for 5 h\u201d). Therefore, the synthesis operation \u201canneal\u201d is explicitly supported by the source text.",
              "suggested_fix": ""
            }
          }
        ],
        "conditions": {
          "atmosphere": "",
          "pressure": {
            "value": null,
            "unit": ""
          }
        },
        "prov": [
          "Results \u2013 annealing optimization"
        ]
      }
    ]
  },
  "workflow": {
    "timeline": [
      {
        "step_ref": "step_1",
        "description": "Planetary ball milling of LiBr and YBr3 at 550 rpm for 32 h with intermittent hand grinding produced BM-Li3YBr6.",
        "_llm_flag": {
          "is_supported": true,
          "confidence": 0.92,
          "reasoning": "The paper explicitly states that BM-Li3YBr6 is prepared by milling LiBr and YBr3 at 550 rpm, with the jar opened periodically for hand grinding, and that the milling parameter was fixed to 550 rpm for 32 h with opening interval fixed to 4 h. Specifically: \u201cthe milling speed is fixed at 550 rpm and the jar is opened every 2 and 4 h to hand grind the mixture\u2026\u201d and \u201cHereby, the milling parameter was fixed to 550 rpm for 32 h and the interval time to open the jar was fixed to 4 h. Fig. 1c shows the XRD patterns for the mixture prepared by milling LiBr and YBr3 at 550 rpm for 4, 32, and 50 h.\u201d This supports the extracted statement about 550 rpm, 32 h, intermittent hand grinding, and producing BM-Li3YBr6, with the minor clarification that the intermittent hand grinding is specified as opening every 4 h (under the chosen optimal condition).",
          "suggested_fix": ""
        }
      },
      {
        "step_ref": "step_2",
        "description": "BM-Li3YBr6 was annealed at 500 \u00b0C (773 K) for 5 h to yield AN-Li3YBr6 with improved ionic conductivity.",
        "_llm_flag": {
          "is_supported": true,
          "confidence": 0.96,
          "reasoning": "The paper explicitly states that BM-Li3YBr6 was annealed at 500 \u00b0C for 5 h to obtain AN-Li3YBr6 with higher ionic conductivity. This appears in the abstract (\u201c\u2026annealing the BM-Li3YBr6 at 500 \u00b0C for 5 h\u2026\u201d) and is reiterated in Results/Discussion and Conclusions (optimal annealing parameter 500 \u00b0C for 5 h; AN-Li3YBr6 is labeled as 500 \u00b0C/5 h and shows 3.31 mS/cm). However, the extracted value\u2019s parenthetical conversion \u201c773 K\u201d is slightly incorrect; 500 \u00b0C corresponds to ~773.15 K, typically rounded to 773 K, so it is acceptable as a rounding.",
          "suggested_fix": ""
        }
      }
    ],
    "ambiguities": [
      {
        "issue": "Stoichiometric proportions of LiBr and YBr3 not specified",
        "excerpt": "Fig. 1c shows the XRD patterns for the mixture prepared by milling LiBr and YBr3 at 550 rpm for 4, 32, and 50 h.",
        "_llm_flag": {
          "is_supported": true,
          "confidence": 0.93,
          "reasoning": "The paper describes milling LiBr and YBr3 at 550 rpm for various durations (e.g., \u201cFig. 1c shows the XRD patterns for the mixture prepared by milling LiBr and YBr3 at 550 rpm for 4, 32, and 50 h\u201d) but nowhere in the provided full text does it explicitly state the starting stoichiometric/molar proportions (e.g., LiBr:YBr3 ratio) used to prepare Li3YBr6. Therefore, the extracted ambiguity (\u201cStoichiometric proportions ... not specified\u201d) is supported by the document\u2019s omission of this information.",
          "suggested_fix": ""
        }
      },
      {
        "issue": "Atmosphere during milling and annealing not stated",
        "excerpt": "The ball milled mixture, BM-Li 3YBr6, was annealed at various temperatures (250, 300, 400, 450, 500, and 550 \u00b0C)...",
        "_llm_flag": {
          "is_supported": true,
          "confidence": 0.92,
          "reasoning": "Across the provided full text, synthesis details for milling (speed, duration, jar opening interval, ZrO2 media) and annealing (temperatures, time) are described, but the atmosphere/environment during milling and during annealing is never stated (e.g., Ar, N2, vacuum, glovebox, sealed ampoule). The excerpted sentence about annealing temperatures/time appears (Page 2), yet no accompanying atmosphere condition is given. Therefore the flagged workflow ambiguity ('Atmosphere during milling and annealing not stated') is supported by the document\u2019s omission.",
          "suggested_fix": ""
        }
      },
      {
        "issue": "Exact milling temperature not mentioned",
        "excerpt": "During the high rotation speed milling process...",
        "_llm_flag": {
          "is_supported": true,
          "confidence": 0.86,
          "reasoning": "The paper describes the high-rotation-speed milling process (e.g., 550 rpm, durations, jar opening intervals) but never states an explicit milling temperature. Milling is discussed in Section 2 with parameters like speed (550 rpm), time (32\u201338 h), and jar-opening intervals; temperature is only specified for subsequent annealing steps (e.g., 250\u2013550 \u00b0C for 5 h, optimal 500 \u00b0C for 5 h). Therefore, the extracted issue \u201cExact milling temperature not mentioned\u201d is supported by the source text\u2019s omission of that detail.",
          "suggested_fix": ""
        }
      }
    ]
  },
  "characterization": [
    {
      "method": "AC impedance spectroscopy",
      "parameters": {
        "temperature": {
          "value": 303.15,
          "unit": "K"
        }
      },
      "results": [
        {
          "metric": "ionic conductivity",
          "value": 0.39,
          "unit": "mS cm-1",
          "sample": "BM-Li3YBr6"
        },
        {
          "metric": "ionic conductivity",
          "value": 3.31,
          "unit": "mS cm-1",
          "sample": "AN-Li3YBr6"
        }
      ],
      "interpretation": "Annealing sharply increases conductivity.",
      "prov": [
        "Abstract",
        "Results \u2013 Fig.1e"
      ],
      "_llm_flag": {
        "is_supported": true,
        "confidence": 0.98,
        "reasoning": "The abstract explicitly states: \u201cLi3YBr6, with a conductivity of 0.39 mS/cm at room temperature, synthesized by mechanical milling (BM-Li3YBr6)\u2026 (AN-Li3YBr6) with a higher conductivity of 3.31 mS/cm\u2026\u201d. In the Results/Discussion, Fig. 1e text reports 3.31\u00d710^-3 S/cm at 30 \u00b0C for the sample annealed at 500 \u00b0C for 5 h (AN-Li3YBr6), which equals 3.31 mS/cm, consistent with the extracted value. The paper\u2019s conclusions also restate both conductivities (0.39 and 3.31 mS/cm) at room temperature for BM- and AN-Li3YBr6, respectively. Units match (mS/cm \u2261 mS cm-1).",
        "suggested_fix": ""
      }
    },
    {
      "method": "AC impedance spectroscopy",
      "parameters": {},
      "results": [
        {
          "metric": "activation energy",
          "value": 0.281,
          "unit": "eV",
          "sample": "BM-Li3YBr6"
        },
        {
          "metric": "activation energy",
          "value": 0.299,
          "unit": "eV",
          "sample": "AN-Li3YBr6"
        }
      ],
      "interpretation": "",
      "prov": [
        "Results \u2013 Fig.2b"
      ],
      "_llm_flag": {
        "is_supported": false,
        "confidence": 0.98,
        "reasoning": "In the provided text (Fig. 2b discussion on Page 5), the activation energies from temperature-dependent impedance spectroscopy are stated as: BM-Li3YBr6 = 0.281 eV and AN-Li3YBr6 = 0.299 eV. The extracted value swaps these between the samples (assigning 0.281 eV to BM and 0.299 eV to AN is correct; the extraction assigns 0.281 to BM? Actually it assigns 0.281 to BM-Li3YBr6 and 0.299 to AN-Li3YBr6? Wait: extracted value lists BM=0.281 and AN=0.299; text says BM=0.281 and AN=0.299. Therefore it is supported. However, note the paper explicitly says \"activation energies ... of BM-Li3YBr6 and AN-Li3YBr6 are 0.281 and 0.299 eV\" in that order, which matches the extraction exactly.",
        "suggested_fix": ""
      }
    },
    {
      "method": "7Li NMR spin\u2013lattice relaxation (SLR)",
      "parameters": {},
      "results": [
        {
          "metric": "activation energy (low-T flank)",
          "value": 0.117,
          "unit": "eV",
          "sample": "AN-Li3YBr6"
        },
        {
          "metric": "activation energy (high-T flank)",
          "value": 0.088,
          "unit": "eV",
          "sample": "AN-Li3YBr6"
        }
      ],
      "interpretation": "Lower activation energies at local scale than macroscopic impedance values.",
      "prov": [
        "Results \u2013 Fig.2d"
      ],
      "_llm_flag": {
        "is_supported": true,
        "confidence": 0.98,
        "reasoning": "The paper explicitly reports VT 7Li SLR NMR\u2013derived activation energies for AN-Li3YBr6: \u201cthe SLR rates in Fig. 2d yield activation energies of 0.117 \u00b1 0.01 and 0.088 \u00b1 0.01 eV, respectively.\u201d This corresponds to the low-T and high-T flanks of the asymmetric SLR peak in Fig. 2d (Results, Fig. 2d), matching the extracted values 0.117 eV and 0.088 eV for AN-Li3YBr6.",
        "suggested_fix": ""
      }
    },
    {
      "method": "Neutron diffraction",
      "parameters": {
        "temperatures": [
          "223 K",
          "253 K",
          "298 K",
          "392 K"
        ]
      },
      "results": [
        {
          "metric": "lattice expansion with temperature",
          "value": null,
          "unit": "",
          "sample": "AN-Li3YBr6"
        }
      ],
      "interpretation": "Higher temperature expands lattice aiding Li mobility.",
      "prov": [
        "Results \u2013 Fig.1i"
      ],
      "_llm_flag": {
        "is_supported": false,
        "confidence": 0.95,
        "reasoning": "The paper explicitly reports temperature-dependent neutron diffraction results showing that AN-Li3YBr6 lattice parameters and cell volume increase with temperature (Fig. 1i; described on Page 4: \u201cthe lattice parameters (a, b, c, and V) increase with enhanced temperatures\u201d). Therefore, the metric \u201clattice expansion with temperature\u201d is specified, not missing. The extracted value of None is incorrect.",
        "suggested_fix": "Set value to a qualitative statement supported by the text, e.g., value: 'Lattice parameters (a, b, c) and cell volume (V) increase with temperature (223\u2013392 K)' (unit: none), sample: AN-Li3YBr6."
      }
    },
    {
      "method": "XANES",
      "parameters": {
        "edges": [
          "Y K-edge",
          "Y L3-edge"
        ]
      },
      "results": [
        {
          "metric": "local structure similarity",
          "value": "no significant change between BM and AN samples",
          "unit": ""
        }
      ],
      "interpretation": "Annealing does not alter Y local environment.",
      "prov": [
        "Results \u2013 Fig.2h,i"
      ],
      "_llm_flag": {
        "is_supported": true,
        "confidence": 0.86,
        "reasoning": "In the discussion of Fig. 2h,i (Y K-edge and Y L3-edge XANES), the paper states: \u201cComparing both XANES spectra of BM-Li3YBr6 and AN-Li3YBr6, no obvious changes are observed in the spectrums, showing that they have Y existing similar local environments at the atomic scale.\u201d This directly supports the extracted claim that there is no significant change (i.e., similar local structure/environment) between BM and AN samples by XANES.",
        "suggested_fix": ""
      }
    }
  ],
  "analysis": {
    "methods": [
      {
        "method_name": "AIMD simulations",
        "results": [
          {
            "equation": "",
            "value": 0.11,
            "unit": "eV",
            "notes": "Lower bound energy barrier Li-1 to Li-1 in (001) plane"
          },
          {
            "equation": "",
            "value": 0.19,
            "unit": "eV",
            "notes": "Upper bound energy barrier Li-1 to Li-1 in (001) plane"
          },
          {
            "equation": "",
            "value": 0.39,
            "unit": "eV",
            "notes": "Energy barrier Li-1 to Li-2 along [001] direction"
          }
        ],
        "_llm_flag": {
          "is_supported": false,
          "confidence": 0.78,
          "reasoning": "The field 'Analysis Method' has an empty extracted value. The paper explicitly reports multiple analysis methods (e.g., AC impedance spectroscopy/EIS, neutron diffraction with Rietveld refinement and nuclear density mapping, 7Li solid-state NMR including temperature-dependent line shape and spin-lattice relaxation, AIMD and DFT(-MD) simulations, and Y K-edge/L3-edge XANES). Therefore, leaving the extracted value blank is not supported by the source text.",
          "suggested_fix": "AC impedance spectroscopy (EIS), neutron diffraction (Rietveld refinement; lithium nuclear density mapping), 7Li solid-state NMR (VT line shape and spin-lattice relaxation), AIMD/DFT(-MD) simulations, and Y K-edge/L3-edge XANES."
        }
      }
    ]
  },
  "final_outcomes": {
    "yield": {
      "value": null,
      "unit": "%"
    },
    "capacity": {
      "value": 180.2,
      "unit": "mAh g-1"
    },
    "cycle_life": 90,
    "_llm_flag": {
      "is_supported": false,
      "confidence": 0.6,
      "reasoning": "The paper\u2019s cycling section reports capacity retention after a specific number of cycles (e.g., \u201c67.8 mAh/g after 90 cycles\u201d in Conclusions) but does not explicitly state a \u201ccycle life\u201d value of 90 as a standalone metric. The number 90 appears only as the count of cycles at which capacity is reported, not explicitly defined as cycle life/end-of-life criterion.",
      "suggested_fix": "If the intended metric is the number of cycles reported, use: \u201c90 cycles (capacity reported after 90 cycles)\u201d or more explicitly: \u201c67.8 mAh/g after 90 cycles.\u201d If \u2018cycle life\u2019 is meant as cycles-to-failure at a stated retention threshold, it is not specified in the text."
    }
  },
  "extraction_metadata": {
    "timestamp": "2024-06-21T18:48:00Z",
    "source_file": "",
    "processing_time": null
  }
}
