Repository: meomeolucifr/BattSynth

# BattSynth: LLM-Extracted Chemical Synthesis Dataset for Battery Materials

A large-scale dataset of chemical synthesis procedures extracted from 605 battery material research papers using GPT-o3, with multi-metric quality assurance and human-in-the-loop verification.

## Dataset Overview

| Metric | Count |
|--------|-------|
| Total papers | 605 |
| Target compounds | 1,537 |
| Unique chemicals | 1,663 |
| Synthesis steps | 1,872 |
| Synthesis operations | 2,880 |
| Characterization entries | 2,048 |
| Characterization results | 4,086 |

File: src/data/golden_dataset/low_results/Verified_Zhu_et_al__-_2021_-_An_unconventional_full_dual-cation_battery_reactions.json
{
  "schema": {
    "name": "Universal Chemistry Extraction Schema",
    "version": "2.1"
  },
  "units_policy": {
    "temperature": "K",
    "pressure": "bar",
    "time": "min",
    "mass": "g",
    "volume": "mL",
    "amount": "mmol",
    "concentration": "M",
    "capacity": "mAh g-1",
    "strict": true
  },
  "source": {
    "title": "An unconventional full dual-cation battery",
    "doi": "10.1016/j.nanoen.2020.105539",
    "authors": [
      "Yunpei Zhu",
      "Yongjiu Lei",
      "Zhixiong Liu",
      "Youyou Yuan",
      "Husam N. Alshareef"
    ],
    "journal": "Nano Energy",
    "year": 2021
  },
  "metadata": {
    "discipline": "chemistry",
    "type": "research article",
    "tags": [
      "dual-ion battery",
      "Prussian Blue",
      "MXene",
      "aqueous electrolyte"
    ]
  },
  "targets": [
    {
      "target_id": "target_1",
      "compound_name": "defective Prussian Blue nanostructure",
      "molecular_formula": "Fe[Fe(CN)6]0.75\u00b73.5H2O",
      "intended_role": "cathode",
      "prov": [
        "Fig. 2a-i",
        "Methods (text)"
      ],
      "_llm_flag": {
        "is_supported": false,
        "confidence": 0.92,
        "reasoning": "The paper explicitly gives the defective Prussian Blue cathode composition as \u201cFe[Fe(CN)6]0.75\u22c5\u25a10.25\u22c53.5H2O\u201d (\u25a1 = ferrocyanide vacancy) on Page 2, and later states the synthesized PB chemical formula is \u201cFe[Fe(CN)6]0.75\u22c53.5H2O\u201d (Page 4). The extracted value \u201cFe[Fe(CN)6]0.75\u00b73.5H2O\u201d omits the vacancy term \u25a10.25 that is part of the stated target/cathode structure in the main text and in Fig. 2 caption/schematics (which describe Fe[Fe(CN)6]0.75\u00b7\u25a1\u00b7xH2O). Thus, as a \u2018Target Formula\u2019 for the defective PB used, the extracted formula is incomplete.",
        "suggested_fix": "Fe[Fe(CN)6]0.75\u00b7\u25a10.25\u00b73.5H2O (defective PB; \u25a1 = ferrocyanide vacancy). If the intent is the empirical formula ignoring vacancies, then Fe[Fe(CN)6]0.75\u00b73.5H2O (as stated on Page 4)."
      }
    },
    {
      "target_id": "target_2",
      "compound_name": "Ti3C2Tx MXene nanosheets",
      "molecular_formula": "Ti3C2Tx",
      "intended_role": "anode",
      "prov": [
        "Fig. 6a-c",
        "Methods (text)"
      ],
      "_llm_flag": {
        "is_supported": true,
        "confidence": 0.93,
        "reasoning": "The paper explicitly identifies the anode material as \u201cTi3C2Tx MXene nanosheets.\u201d In the abstract it states \u201can anode of atomically thin Ti3C2Tx MXene nanosheets,\u201d and later in the Results it says \u201cHere we synthesized Ti3C2Tx MXene (Tx: surface functional groups, e.g., \u2012O, \u2012OH) nanosheets\u2026\u201d. This directly supports the extracted Target Formula Ti3C2Tx. (Fig. 6a\u2013c show Ti3C2Tx MXene characterization, consistent with the formula.)",
        "suggested_fix": ""
      }
    }
  ],
  "chemicals": [
    {
      "chemical_id": "chem_1",
      "name": "Fe[Fe(CN)6]0.75\u00b73.5H2O",
      "molecular_formula": "Fe4[Fe(CN)6]3\u00b73.5H2O",
      "ontology": {
        "role": "product",
        "category": "inorganic framework"
      },
      "amount": {
        "value": null,
        "unit": "g"
      },
      "notes": "Defective Prussian Blue prepared hydrothermally",
      "prov": [
        "Fig. 2"
      ],
      "_llm_flag": {
        "is_supported": true,
        "confidence": 0.95,
        "reasoning": "The paper explicitly identifies the cathode as defective Prussian Blue with the formula \u201cFe[Fe(CN)6]0.75\u22c5\u25a10.25\u22c53.5H2O\u201d (Page 2). It also later states: \u201cthe chemical formula of the synthesized PB nanostructure is determined to be Fe[Fe(CN)6]0.75\u22c53.5H2O\u201d (Page 4), which matches the extracted chemical identity without the vacancy symbol. The text does not specify an amount for this chemical (e.g., mass used, mmol) anywhere in the provided full text, so \u2018Amount: Not specified in text\u2019 is supported under the null-handling rule. Alleged provenance \u2018Fig. 2\u2019 is not exact; the explicit formula appears in main text around the Fig. 2 discussion (Page 2) and the finalized formula on Page 4.",
        "suggested_fix": ""
      }
    },
    {
      "chemical_id": "chem_2",
      "name": "Ti3C2Tx MXene",
      "molecular_formula": "Ti3C2Tx",
      "ontology": {
        "role": "product",
        "category": "2D material"
      },
      "amount": {
        "value": null,
        "unit": "g"
      },
      "notes": "Obtained via MILD etching/delamination",
      "prov": [
        "Fig. 6"
      ],
      "_llm_flag": {
        "is_supported": true,
        "confidence": 0.91,
        "reasoning": "The paper repeatedly identifies the anode material as \u201cTi3C2Tx MXene\u201d (e.g., Abstract Page 1: \u201can anode of atomically thin Ti3C2Tx MXene nanosheets\u201d; Page 7: \u201cHere we synthesized Ti3C2Tx MXene\u2026\u201d, and Figure 6 caption: \u201cTEM images of the synthesized Ti3C2Tx MXene nanosheets\u201d). However, no explicit amount/loading/mass of Ti3C2Tx MXene (e.g., mg, mass ratio, areal loading) is provided in the main text or Figure 6 caption shown. Therefore the extractor\u2019s statement that the chemical identity is Ti3C2Tx MXene and the amount is not specified in the provided text is supported. The alleged provenance \u201cFig. 6\u201d supports identity but does not provide an amount.",
        "suggested_fix": ""
      }
    },
    {
      "chemical_id": "chem_3",
      "name": "Potassium nitrate",
      "molecular_formula": "KNO3",
      "ontology": {
        "role": "electrolyte salt",
        "category": "inorganic"
      },
      "amount": {
        "value": 1,
        "unit": "M"
      },
      "notes": "Base electrolyte for both half-cells and full battery",
      "prov": [
        "Text p.2-3"
      ],
      "_llm_flag": {
        "is_supported": true,
        "confidence": 0.95,
        "reasoning": "The paper explicitly states and uses an aqueous electrolyte of 1 M KNO3. On Page 4: \u201cWe first evaluated\u2026 in 1 M KNO3 aqueous electrolyte\u201d and later (Page 7): \u201caqueous electrolyte containing 1 M KNO3 and 10 mM HNO3.\u201d Thus, chemical identity = potassium nitrate (KNO3) and amount = 1 M are supported (even though additional electrolyte components may also be present elsewhere).",
        "suggested_fix": ""
      }
    },
    {
      "chemical_id": "chem_4",
      "name": "Nitric acid",
      "molecular_formula": "HNO3",
      "ontology": {
        "role": "electrolyte additive",
        "category": "acid"
      },
      "amount": {
        "value": 10,
        "unit": "mM"
      },
      "notes": "Added to KNO3 to enable H+ co-intercalation",
      "prov": [
        "Text Fig. 5c"
      ],
      "_llm_flag": {
        "is_supported": true,
        "confidence": 0.97,
        "reasoning": "The paper explicitly states that a mixed aqueous electrolyte contains 1 M KNO3 and 10 mM HNO3. This appears in the caption/text around Fig. 5c: \u201cGalvanometric discharge profiles of the PB electrode in the electrolyte of 1 M KNO3 and 10 mM HNO3,\u201d and in the paragraph: \u201cwe chose 10 mM HNO3 as the electrolyte additive\u2026\u201d. Thus, Nitric acid (HNO3) at 10 mM is supported (though the alleged provenance should be Fig. 5c, not \u2018Text Fig. 5c\u2019 specifically).",
        "suggested_fix": ""
      }
    },
    {
      "chemical_id": "chem_5",
      "name": "Water",
      "molecular_formula": "H2O",
      "ontology": {
        "role": "solvent",
        "category": "solvent"
      },
      "amount": {
        "value": null,
        "unit": "mL"
      },
      "notes": "Aqueous medium for electrolytes and hydrothermal synthesis",
      "prov": [],
      "_llm_flag": {
        "is_supported": true,
        "confidence": 0.86,
        "reasoning": "The paper repeatedly mentions water (H2O) present as \u201cstructural water\u201d in Prussian Blue (e.g., Fe[Fe(CN)6]0.75\u22c5\u25a10.25\u22c53.5H2O / Fe[Fe(CN)6]0.75\u22c53.5H2O) and discusses \u201caqueous electrolyte\u201d (1 M KNO3, plus 10 mM HNO3) but does not specify an added reagent amount for \u201cwater\u201d itself (no volume/mass of water used is given in the provided text). Thus, identifying \u2018Water\u2019 with amount \u2018Not specified in text\u2019 is consistent with the source text.",
        "suggested_fix": ""
      }
    }
  ],
  "synthesis": {
    "steps": [
      {
        "step_id": "step_1",
        "description": "Hydrothermal synthesis of defective Prussian Blue nanostructures",
        "operations": [
          {
            "action": "hydrothermal_reaction",
            "parameters": {
              "inputs": [],
              "temperature": {
                "value": null,
                "unit": "K"
              },
              "duration": {
                "value": null,
                "unit": "min"
              }
            },
            "notes": "Described as a 'facile hydrothermal method' (details in Supplementary Information)",
            "prov": [
              "Text p.4 'synthesized by a facile hydrothermal method'"
            ],
            "_llm_flag": {
              "is_supported": true,
              "confidence": 0.93,
              "reasoning": "The source text explicitly states that the Prussian Blue nanostructured electrode \u201cwas synthesized by a facile hydrothermal method\u201d (Page 2 of the provided text). This directly supports categorizing the synthesis operation as a hydrothermal reaction/method. Provenance page number is slightly off (it\u2019s on p.2 in the provided text, not p.4), but the statement is present and clear.",
              "suggested_fix": ""
            }
          }
        ],
        "conditions": {
          "atmosphere": "",
          "pressure": {
            "value": null,
            "unit": "bar"
          }
        },
        "prov": [
          "Methods mention"
        ]
      },
      {
        "step_id": "step_2",
        "description": "Synthesis of Ti3C2Tx MXene via MILD etching/delamination",
        "operations": [
          {
            "action": "etch_delaminate",
            "parameters": {
              "inputs": [],
              "temperature": {
                "value": null,
                "unit": "K"
              },
              "duration": {
                "value": null,
                "unit": "min"
              }
            },
            "notes": "Minimal Intensive Layer Delamination (MILD) strategy referenced; detailed recipe in SI",
            "prov": [
              "Text p.8 'synthesized ... through a classical minimal intensive layer delamination (MILD) strategy'"
            ],
            "_llm_flag": {
              "is_supported": true,
              "confidence": 0.93,
              "reasoning": "The paper explicitly states: \u201cwe synthesized Ti3C2Tx MXene (Tx: surface functional groups, e.g., \u2012O, \u2012OH) nanosheets through a classical minimal intensive layer delamination (MILD) strategy\u201d (Page 7). MILD synthesis of Ti3C2Tx involves etching of the MAX phase followed by delamination, matching the operation label \u201cetch_delaminate.\u201d The alleged provenance page number is off (it\u2019s on p.7, not p.8), but the statement is present in the text.",
              "suggested_fix": ""
            }
          }
        ],
        "conditions": {
          "atmosphere": "",
          "pressure": {
            "value": null,
            "unit": "bar"
          }
        },
        "prov": []
      },
      {
        "step_id": "step_3",
        "description": "Formation of free-standing MXene anode film",
        "operations": [
          {
            "action": "drop_cast",
            "parameters": {
              "inputs": [
                "chem_2"
              ],
              "temperature": {
                "value": null,
                "unit": "K"
              },
              "duration": {
                "value": null,
                "unit": "min"
              }
            },
            "notes": "Drop-casting method previously developed; produces free-standing electrode",
            "prov": [
              "Text p.8 'followed by a drop-casting method we developed previously'"
            ],
            "_llm_flag": {
              "is_supported": true,
              "confidence": 0.93,
              "reasoning": "The paper explicitly states: \"...followed by a drop-casting method we developed previously to prepare a free-standing high-performance MXene anode\" in the section describing synthesis of Ti3C2Tx MXene. This directly supports the synthesis operation being drop-casting (drop_cast).",
              "suggested_fix": ""
            }
          }
        ],
        "conditions": {
          "atmosphere": "",
          "pressure": {
            "value": null,
            "unit": "bar"
          }
        },
        "prov": []
      },
      {
        "step_id": "step_4",
        "description": "Preparation of mixed aqueous electrolyte",
        "operations": [
          {
            "action": "mix",
            "parameters": {
              "inputs": [
                "chem_3",
                "chem_4",
                "chem_5"
              ],
              "concentrations": [
                {
                  "chemical": "chem_3",
                  "value": 1,
                  "unit": "M"
                },
                {
                  "chemical": "chem_4",
                  "value": 10,
                  "unit": "mM"
                }
              ]
            },
            "notes": "Formulated to enable K+ and H+ co-intercalation",
            "prov": [
              "Text p.6-7"
            ],
            "_llm_flag": {
              "is_supported": false,
              "confidence": 0.78,
              "reasoning": "The paper does discuss preparing a \u201cmixed\u201d electrolyte (1 M KNO3 + 10 mM HNO3) and refers to electrodes being \u201csynthesized\u201d by hydrothermal and MILD methods, but it does not explicitly describe a synthesis step using the operation word \u201cmix\u201d (or \u201cmixed\u201d) as a synthesis operation in the sense of a procedural action. The term \u201cmixed\u201d appears as an adjective describing the electrolyte composition rather than an explicit operation step (\u201cmix X and Y\u201d). Therefore the extracted synthesis operation value \u201cmix\u201d is not explicitly supported.",
              "suggested_fix": "If the intent is electrolyte preparation, a better-supported value would be \u201cuse/prepare mixed electrolyte (1 M KNO3 + 10 mM HNO3)\u201d rather than a generic synthesis operation \u201cmix.\u201d"
            }
          }
        ],
        "conditions": {
          "atmosphere": "",
          "pressure": {
            "value": null,
            "unit": "bar"
          }
        },
        "prov": []
      },
      {
        "step_id": "step_5",
        "description": "Assembly of full dual-cation battery",
        "operations": [
          {
            "action": "assemble_cell",
            "parameters": {
              "inputs": [
                "target_1",
                "target_2",
                "electrolyte (step_4)"
              ],
              "cell_configuration": "PB cathode | mixed electrolyte | Ti3C2Tx MXene anode",
              "voltage_window": {
                "value": 1.8,
                "unit": "V"
              }
            },
            "notes": "",
            "prov": [
              "Fig. 1 schematic"
            ],
            "_llm_flag": {
              "is_supported": false,
              "confidence": 0.74,
              "reasoning": "The paper does discuss assembling a full dual-ion battery (e.g., \u201cWe further assembled a full DIB using\u2026\u201d) and Fig. 1 is a schematic of the battery concept. However, the specific synthesis operation label/value \u201cassemble_cell\u201d does not appear explicitly in the provided text, nor does Fig. 1 describe a procedural step named \u201cassemble_cell\u201d. The closest supported phrasing is \u201cassembled a full DIB / full battery\u201d rather than an explicit operation token.",
              "suggested_fix": "Replace with wording explicitly supported by the text, e.g., \u201cassembled a full DIB (full battery) using PB cathode, Ti3C2Tx MXene anode, and 1 M KNO3 + 10 mM HNO3 electrolyte.\u201d"
            }
          }
        ],
        "conditions": {
          "atmosphere": "",
          "pressure": {
            "value": null,
            "unit": "bar"
          }
        },
        "prov": []
      }
    ]
  },
  "workflow": {
    "timeline": [
      {
        "step_ref": "step_1",
        "description": "Synthesize defective Prussian Blue nanostructures hydrothermally",
        "_llm_flag": {
          "is_supported": true,
          "confidence": 0.9,
          "reasoning": "The paper explicitly states that the Prussian Blue (PB) nanostructured electrode/cathode \"was synthesized by a facile hydrothermal method\" (Page 2). Since the PB used is repeatedly described as \"defective Prussian Blue\" (e.g., Abstract; Page 2 with vacancy-containing formula Fe[Fe(CN)6]0.75\u00b7\u25a10.25\u00b73.5H2O), this supports the workflow step of synthesizing defective Prussian Blue nanostructures hydrothermally.",
          "suggested_fix": ""
        }
      },
      {
        "step_ref": "step_2",
        "description": "Produce Ti3C2Tx MXene nanosheets via MILD route",
        "_llm_flag": {
          "is_supported": true,
          "confidence": 0.97,
          "reasoning": "The paper explicitly states: \"Here we synthesized Ti3C2Tx MXene (Tx: surface functional groups, e.g., \u2012O, \u2012OH) nanosheets through a classical minimal intensive layer delamination (MILD) strategy\" (Page 7). This directly supports the workflow step to produce Ti3C2Tx MXene nanosheets via the MILD route.",
          "suggested_fix": ""
        }
      },
      {
        "step_ref": "step_3",
        "description": "Fabricate free-standing MXene anode by drop-casting",
        "_llm_flag": {
          "is_supported": true,
          "confidence": 0.98,
          "reasoning": "The paper explicitly states that after synthesizing Ti3C2Tx MXene via MILD, the authors prepared a free-standing MXene anode using a drop-casting method: \u201cfollowed by a drop-casting method we developed previously to prepare a free-standing high-performance MXene anode\u201d (Page 7). This supports the extracted workflow timeline item.",
          "suggested_fix": ""
        }
      },
      {
        "step_ref": "step_4",
        "description": "Prepare 1 M KNO3 + 10 mM HNO3 aqueous electrolyte",
        "_llm_flag": {
          "is_supported": true,
          "confidence": 0.96,
          "reasoning": "The paper explicitly states preparation/use of a mixed aqueous electrolyte containing 1 M KNO3 and 10 mM HNO3. It appears in the text: \u201cwe chose 10 mM HNO3 as the electrolyte additive\u2026 Thereafter, the electrochemical measurements\u2026 were conducted in an aqueous electrolyte containing 1 M KNO3 and 10 mM HNO3\u201d (Page 7) and again for the full cell: \u201celectrolyte of 1 M KNO3 and 10 mM HNO3\u201d (Page 9, Fig. 7 caption). Thus the workflow step \u201cPrepare 1 M KNO3 + 10 mM HNO3 aqueous electrolyte\u201d is supported.",
          "suggested_fix": ""
        }
      },
      {
        "step_ref": "step_5",
        "description": "Assemble full dual-cation battery (PB||MXene)",
        "_llm_flag": {
          "is_supported": false,
          "confidence": 0.83,
          "reasoning": "The paper does describe assembling a full dual-cation battery using a Prussian Blue (PB) cathode and a Ti3C2Tx MXene anode (with 1 M KNO3 + 10 mM HNO3 electrolyte). However, the extracted workflow timeline step explicitly states \u201cAssemble full dual-cation battery (PB||MXene)\u201d, and the source text does not use that explicit phrasing or a workflow/timeline step label. The closest explicit statement is: \u201cWe further assembled a full DIB using the nanostructured PB as the cathode, the Ti3C2Tx MXene as the anode\u2026\u201d (page 7).",
          "suggested_fix": "Assembled a full dual-ion/dual-cation battery (DIB) with PB cathode and Ti3C2Tx MXene anode (electrolyte: 1 M KNO3 + 10 mM HNO3)."
        }
      }
    ],
    "ambiguities": [
      {
        "issue": "Missing synthesis parameters",
        "excerpt": "\u2018synthesized by a facile hydrothermal method (see the experimental details in Supplementary Information)\u2019",
        "_llm_flag": {
          "is_supported": true,
          "confidence": 0.93,
          "reasoning": "The main text explicitly states that the PB electrode was \u201csynthesized by a facile hydrothermal method (see the experimental details in Supplementary Information)\u201d, without providing the actual hydrothermal synthesis parameters in the provided document text. This supports the flagged workflow ambiguity/issue of missing synthesis parameters in the main paper excerpt.",
          "suggested_fix": ""
        }
      },
      {
        "issue": "No explicit etching conditions for MXene MILD synthesis",
        "excerpt": "\u2018synthesized Ti3C2Tx MXene nanosheets through a classical minimal intensive layer delamination (MILD) strategy\u2019",
        "_llm_flag": {
          "is_supported": true,
          "confidence": 0.92,
          "reasoning": "The provided full text states only that Ti3C2Tx MXene was synthesized \u201cthrough a classical minimal intensive layer delamination (MILD) strategy\u201d and explicitly defers \u201csynthesis details\u201d to the Supporting Information. In the main paper text, no specific MILD etching conditions (e.g., etchant composition, concentrations, temperature, time, etc.) are given. Therefore the identified workflow ambiguity (\u201cNo explicit etching conditions for MXene MILD synthesis\u201d) is supported by the omission in the provided text.",
          "suggested_fix": ""
        }
      }
    ]
  },
  "characterization": [
    {
      "method": "XRD",
      "parameters": {},
      "results": [
        {
          "metric": "structure",
          "value": "face-centered cubic, slight lattice shrinkage on K+ insertion, reversible",
          "unit": ""
        }
      ],
      "interpretation": "",
      "prov": [
        "Fig. 4a"
      ],
      "_llm_flag": {
        "is_supported": true,
        "confidence": 0.93,
        "reasoning": "The paper\u2019s ex-situ XRD discussion explicitly states that the Prussian Blue (PB) electrode \u201cmaintains its face-centered cubic structure\u201d during potassiation/depotassiation and that \u201ca closer examination of the (200) and (420) diffractions demonstrates that the PB electrode experiences a slight lattice shrinkage upon K+ insertion and a reversible lattice recovery after full removal of K+ (Fig. 4a).\u201d This directly matches the extracted value (fcc structure; slight lattice shrinkage on K+ insertion; reversible).",
        "suggested_fix": ""
      }
    },
    {
      "method": "SEM",
      "parameters": {},
      "results": [
        {
          "metric": "morphology",
          "value": "nanoflower of thin nanosheets with open voids",
          "unit": ""
        }
      ],
      "interpretation": "",
      "prov": [
        "Fig. 2d"
      ],
      "_llm_flag": {
        "is_supported": true,
        "confidence": 0.97,
        "reasoning": "The text describing Fig. 2d explicitly states: \u201cLow-resolution scanning (SEM) (Fig. 2d) \u2026 show its nanoflower morphology with open voids that are composed of thin nanosheets.\u201d This directly supports the extracted SEM morphology value (\u201cnanoflower of thin nanosheets with open voids\u201d).",
        "suggested_fix": ""
      }
    },
    {
      "method": "TEM",
      "parameters": {},
      "results": [
        {
          "metric": "tunnel size",
          "value": 3,
          "unit": "\u00c5"
        }
      ],
      "interpretation": "",
      "prov": [
        "Fig. 2h"
      ],
      "_llm_flag": {
        "is_supported": false,
        "confidence": 0.97,
        "reasoning": "The text describing Fig. 2h states: \u201cHigh-resolution aberration-corrected TEM image in Fig. 2 h clearly reveals \u2026 a tunnel size of ~3 \u00c5.\u201d Therefore the tunnel size is ~3 \u00c5, not 3 \u00c5ngstr\u00f6m given as 3 \u00c5? Actually the extracted value matches 3 \u00c5, but the problem is the paper says approximately (~3 \u00c5), not an exact value. Additionally, it also reports an interstitial size of ~5 \u00c5, which is omitted. If the metric is strictly \u2018tunnel size = 3 \u00c5\u2019 without approximation, it is not explicitly exact; it is approximate.",
        "suggested_fix": "tunnel size: ~3 \u00c5 (approximately 3 \u00c5) (Fig. 2h). Optionally also extract: interstitial size ~5 \u00c5."
      }
    },
    {
      "method": "STEM-EDS",
      "parameters": {},
      "results": [
        {
          "metric": "oxygen content",
          "value": 22.4,
          "unit": "%"
        }
      ],
      "interpretation": "confirms structural water",
      "prov": [
        "Fig. 2i"
      ],
      "_llm_flag": {
        "is_supported": true,
        "confidence": 0.95,
        "reasoning": "The paper explicitly states in the paragraph describing Fig. 2i (STEM-EDS elemental mapping) that the PB sample has abundant water molecules in the open framework, quantified as \u201c22.4% determined by STEM-EDS analysis.\u201d This corresponds to an oxygen content of 22.4% from STEM-EDS, consistent with the extracted value and alleged provenance (Fig. 2i).",
        "suggested_fix": ""
      }
    },
    {
      "method": "FT-IR",
      "parameters": {},
      "results": [
        {
          "metric": "water vibration bands",
          "value": "present, unchanged after cycling",
          "unit": ""
        }
      ],
      "interpretation": "structural water retained",
      "prov": [
        "Fig. S2",
        "Fig. S7"
      ],
      "_llm_flag": {
        "is_supported": false,
        "confidence": 0.68,
        "reasoning": "The paper does discuss ex-situ FT-IR results for the PB electrode and states that \u201cthe characteristic vibration bands of ligand water and zeolitic water could be detected with negligible changes\u201d after K+ insertion (in-text citing Fig. S7). However, the extracted claim specifically says \u201cwater vibration bands: present, unchanged after cycling\u201d and cites Fig. S2 and Fig. S7. In the provided full text, Fig. S2 is mentioned as showing different water environments in the as-synthesized PB (not cycling), and Fig. S7 is mentioned in connection with ex-situ FT-IR during K+ (de)intercalation (charge/discharge states), not after cycling. No statement explicitly links FT-IR water bands being unchanged \u2018after cycling\u2019 (e.g., after N cycles).",
        "suggested_fix": "Change the value to: \u201cWater (ligand and zeolitic) vibration bands are present and show negligible changes after K+ insertion/deinsertion (ex-situ at different charge/discharge states).\u201d Provenance should point to the ex-situ FT-IR discussion referencing Fig. S7 (not Fig. S2 for the unchanged part)."
      }
    },
    {
      "method": "XPS",
      "parameters": {},
      "results": [
        {
          "metric": "K 2p signal",
          "value": "appears on discharge, disappears on charge",
          "unit": ""
        }
      ],
      "interpretation": "reversible K+ intercalation",
      "prov": [
        "Fig. 4c"
      ],
      "_llm_flag": {
        "is_supported": true,
        "confidence": 0.96,
        "reasoning": "The source text explicitly describes the K 2p XPS behavior during electrochemical cycling: \u201cIn the K 2p core level (Fig. 4c), a sharp doublet arises upon deep discharge\u2026 The complete disappearance of the K 2p doublet after deep charge indicates the highly reversible process.\u201d This directly supports the extracted statement that the K 2p signal appears on discharge and disappears on charge. The alleged provenance (Fig. 4c) matches the text discussion.",
        "suggested_fix": ""
      }
    },
    {
      "method": "MAS NMR",
      "parameters": {
        "nuclei": [
          "39K",
          "1H",
          "13C"
        ]
      },
      "results": [
        {
          "metric": "39K shifts",
          "value": "\u22122 ppm and \u2212272 ppm",
          "unit": "ppm"
        }
      ],
      "interpretation": "two K+ environments (site 8c and 24e)",
      "prov": [
        "Fig. 4d",
        "Fig. 4e"
      ],
      "_llm_flag": {
        "is_supported": true,
        "confidence": 0.98,
        "reasoning": "Fig. 4d (39K MAS NMR spectra) in the provided text explicitly labels two 39K resonance peaks at \u22122 ppm and \u2212272 ppm. The main text also states: \u201cWe attribute the resonance signal at \u22122 ppm\u2026\u201d and \u201cThe other resonance peak at \u2212272 ppm\u2026\u201d. This directly supports the extracted value and unit (ppm).",
        "suggested_fix": ""
      }
    },
    {
      "method": "Electrochemical CV",
      "parameters": {
        "scan_rate": "0.2\u20130.8 mV s-1 (half cell), 10\u201350 mV s-1 (full cell)"
      },
      "results": [
        {
          "metric": "redox peaks",
          "value": "two pairs at ~0.85 V and ~0.2 V vs Ag/AgCl",
          "unit": "V"
        }
      ],
      "interpretation": "stepwise K+ intercalation",
      "prov": [
        "Fig. 3a",
        "Fig. 7a"
      ],
      "_llm_flag": {
        "is_supported": true,
        "confidence": 0.93,
        "reasoning": "The paper explicitly reports for the PB electrode CV (Fig. 3a) \"two pairs of sharp redox peaks\" with the redox pair at ~0.85 V and another at ~0.2 V vs Ag/AgCl (Page 4: \"For the redox pair at ~0.85 V...\" and \"for the redox pair at a lower potential of ~0.2 V\"; Fig. 3a axis is Potential (V vs. Ag/AgCl)). This matches the extracted value. Fig. 7a is a full-cell sweep voltammetry plot and does not specify peak potentials at ~0.85 V and ~0.2 V vs Ag/AgCl, so it is not necessary for supporting the extracted value.",
        "suggested_fix": ""
      }
    }
  ],
  "analysis": {
    "methods": [
      {
        "method_name": "Galvanostatic charge\u2013discharge",
        "results": [
          {
            "sample": "PB cathode in 1 M KNO3",
            "value": 83,
            "unit": "mAh g-1",
            "conditions": "0.8 A g-1"
          },
          {
            "sample": "PB cathode in mixed electrolyte",
            "value": 120,
            "unit": "mAh g-1",
            "conditions": "0.8 A g-1"
          },
          {
            "sample": "MXene anode",
            "value": 73,
            "unit": "mAh g-1",
            "conditions": "1 A g-1"
          },
          {
            "sample": "Full PB||MXene cell",
            "value": 45,
            "unit": "mAh g-1",
            "conditions": "0.7 A g-1"
          }
        ],
        "_llm_flag": {
          "is_supported": false,
          "confidence": 0.77,
          "reasoning": "The paper explicitly names multiple analysis/characterization methods (e.g., ex-situ XRD, XPS, MAS NMR, FT-IR, aberration-corrected TEM; also SEM/TEM/STEM-EDS; and GITT). The extracted value for \u201cAnalysis Method\u201d is blank, so it is not supported as-is.",
          "suggested_fix": "List the analysis methods reported, e.g., \u201cEx-situ XRD; XPS; MAS NMR (39K, 1H, 13C); FT-IR; aberration-corrected TEM; SEM/TEM; STEM-EDS elemental mapping; GITT; electrochemical CV and GCD measurements.\u201d"
        }
      },
      {
        "method_name": "Energy/Power density calculation",
        "results": [
          {
            "value": 41.5,
            "unit": "Wh kg-1",
            "conditions": "628 W kg-1"
          },
          {
            "value": 16.6,
            "unit": "Wh kg-1",
            "conditions": "5030 W kg-1"
          }
        ],
        "_llm_flag": {
          "is_supported": false,
          "confidence": 0.71,
          "reasoning": "The extracted value for \"Analysis Method\" is blank, but the paper explicitly describes multiple analysis/characterization methods used (e.g., ex-situ XRD, XPS, MAS NMR, FT-IR, TEM/SEM/STEM-EDS, and GITT). Therefore, leaving this field empty is not supported by the source text.",
          "suggested_fix": "Report the analysis/characterization methods mentioned, e.g., \"Ex-situ XRD; XPS; MAS NMR (39K, 1H, 13C); FT-IR; TEM/aberration-corrected TEM; SEM; STEM-EDS elemental mapping; GITT; electrochemical CV/GCD.\""
        }
      }
    ]
  },
  "final_outcomes": {
    "yield": {
      "value": null,
      "unit": "%"
    },
    "capacity": {
      "value": 45,
      "unit": "mAh g-1"
    },
    "cycle_life": 3000,
    "_llm_flag": {
      "is_supported": true,
      "confidence": 0.98,
      "reasoning": "The paper explicitly reports the full dual-ion battery cycling performance as maintaining 74% capacity after 3000 cycles (Page 8: \u201cat 6.8 A g\u22121, 74% of the original capacity can be maintained after 3000 cycles\u201d). This directly supports a cycle life value of 3000 cycles for the full battery under the stated conditions.",
      "suggested_fix": ""
    }
  },
  "extraction_metadata": {
    "timestamp": "2023-11-24T00:00:00Z",
    "source_file": "provided_text_chunk",
    "processing_time": null
  }
}
