Repository: meomeolucifr/BattSynth

# BattSynth: LLM-Extracted Chemical Synthesis Dataset for Battery Materials

A large-scale dataset of chemical synthesis procedures extracted from 605 battery material research papers using GPT-o3, with multi-metric quality assurance and human-in-the-loop verification.

## Dataset Overview

| Metric | Count |
|--------|-------|
| Total papers | 605 |
| Target compounds | 1,537 |
| Unique chemicals | 1,663 |
| Synthesis steps | 1,872 |
| Synthesis operations | 2,880 |
| Characterization entries | 2,048 |
| Characterization results | 4,086 |

File: src/data/golden_dataset/low_results/Yu_et_al__-_2020_-_Tuning_ionic_conductivity_and_electrode_compatibil_reactions.json
{
  "schema": {
    "name": "Universal Chemistry Extraction Schema",
    "version": "2.1"
  },
  "units_policy": {
    "temperature": "K",
    "pressure": "bar",
    "time": "min",
    "mass": "g",
    "volume": "mL",
    "amount": "mmol",
    "concentration": "M",
    "capacity": "mAh g-1",
    "strict": true
  },
  "source": {
    "title": "Tuning ionic conductivity and electrode compatibility of Li3YBr6 for high-performance all solid-state Li batteries",
    "doi": "10.1016/j.nanoen.2020.105097",
    "authors": ["Chuang Yu","Yong Li","Keegan R. Adair","Weihan Li","Kees Goubitz","Yang Zhao","Mathew J. Willans","Michel A. Thijs","Changhong Wang","Feipeng Zhao","Qian Sun","Sixu Deng","Jianwen Liang","Xiaona Li","Ruying Li","Tsun-Kong Sham","Huan Huang","Shigang Lu","Shangqian Zhao","Li Zhang","Lambert van Eijck","Yining Huang","Xueliang Sun"],
    "journal": "Nano Energy",
    "year": 2020
  },
  "metadata": {
    "discipline": "chemistry",
    "type": "research-article",
    "tags": ["solid electrolyte","Li3YBr6","ionic conductivity","all-solid-state battery"]
  },
  "targets": [
    {
      "target_id": "target_1",
      "compound_name": "BM-Li3YBr6",
      "molecular_formula": "Li3YBr6",
      "intended_role": "solid electrolyte",
      "prov": ["Text – Abstract, Results"]
    },
    {
      "target_id": "target_2",
      "compound_name": "AN-Li3YBr6",
      "molecular_formula": "Li3YBr6",
      "intended_role": "solid electrolyte",
      "prov": ["Text – Abstract, Results"]
    }
  ],
  "chemicals": [
    {
      "chemical_id": "chem_1",
      "name": "Lithium bromide",
      "molecular_formula": "LiBr",
      "ontology": {
        "role": "reactant",
        "category": "inorganic"
      },
      "amount": {
        "value": null,
        "unit": "g"
      },
      "notes": "",
      "prov": ["Results, Fig.1c description"]
    },
    {
      "chemical_id": "chem_2",
      "name": "Yttrium(III) bromide",
      "molecular_formula": "YBr3",
      "ontology": {
        "role": "reactant",
        "category": "inorganic"
      },
      "amount": {
        "value": null,
        "unit": "g"
      },
      "notes": "",
      "prov": ["Results, Fig.1c description"]
    },
    {
      "chemical_id": "chem_3",
      "name": "Li3YBr6",
      "molecular_formula": "Li3YBr6",
      "ontology": {
        "role": "product",
        "category": "inorganic"
      },
      "amount": {
        "value": null,
        "unit": ""
      },
      "notes": "Refers to both BM- and AN- forms depending on synthesis step.",
      "prov": ["Text – throughout"]
    },
    {
      "chemical_id": "chem_4",
      "name": "Zirconia (milling media)",
      "molecular_formula": "ZrO2",
      "ontology": {
        "role": "additive",
        "category": "inorganic"
      },
      "amount": {
        "value": null,
        "unit": ""
      },
      "notes": "Used as milling balls and jar material.",
      "prov": ["Results – milling description"]
    },
    {
      "chemical_id": "chem_5",
      "name": "Lithium niobate",
      "molecular_formula": "LiNbO3",
      "ontology": {
        "role": "coating layer",
        "category": "inorganic"
      },
      "amount": {
        "value": null,
        "unit": ""
      },
      "notes": "",
      "prov": ["Results – battery assembly"]
    },
    {
      "chemical_id": "chem_6",
      "name": "LiNi0.8Co0.1Mn0.1O2",
      "molecular_formula": "LiNi0.8Co0.1Mn0.1O2",
      "ontology": {
        "role": "cathode active material",
        "category": "inorganic"
      },
      "amount": {
        "value": null,
        "unit": ""
      },
      "notes": "",
      "prov": ["Results – battery assembly"]
    },
    {
      "chemical_id": "chem_7",
      "name": "Li5.7PS4.7Cl1.3",
      "molecular_formula": "Li5.7PS4.7Cl1.3",
      "ontology": {
        "role": "buffer layer",
        "category": "inorganic"
      },
      "amount": {
        "value": 50,
        "unit": "mg"
      },
      "notes": "Introduced as buffer layer",
      "prov": ["Results – battery assembly"]
    },
    {
      "chemical_id": "chem_8",
      "name": "Indium",
      "molecular_formula": "In",
      "ontology": {
        "role": "anode",
        "category": "element"
      },
      "amount": {
        "value": null,
        "unit": ""
      },
      "notes": "",
      "prov": ["Results – battery assembly"]
    },
    {
      "chemical_id": "chem_9",
      "name": "Lithium",
      "molecular_formula": "Li",
      "ontology": {
        "role": "anode",
        "category": "element"
      },
      "amount": {
        "value": null,
        "unit": ""
      },
      "notes": "",
      "prov": ["Results – lithium compatibility tests"]
    }
  ],
  "synthesis": {
    "steps": [
      {
        "step_id": "step_1",
        "description": "Mechanical ball milling of LiBr and YBr3 to form BM-Li3YBr6",
        "operations": [
          {
            "action": "mix",
            "parameters": {
              "inputs": ["chem_1","chem_2"]
            },
            "notes": "Stoichiometric ratio not specified"
          },
          {
            "action": "ball_mill",
            "parameters": {
              "speed": {
                "value": 550,
                "unit": "rpm"
              },
              "duration": {
                "value": 1920,
                "unit": "min"
              }
            },
            "temperature": {
              "value": null,
              "unit": "K"
            },
            "notes": "Jar opened every 4 h (~240 min) for hand grinding to ensure homogeneity; ZrO2 balls used."
          }
        ],
        "conditions": {
          "atmosphere": "",
          "pressure": {
            "value": null,
            "unit": ""
          }
        },
        "prov": ["Results – milling optimization"]
      },
      {
        "step_id": "step_2",
        "description": "Annealing BM-Li3YBr6 to obtain AN-Li3YBr6 with higher crystallinity",
        "operations": [
          {
            "action": "anneal",
            "parameters": {},
            "temperature": {
              "value": 773.15,
              "unit": "K"
            },
            "duration": {
              "value": 300,
              "unit": "min"
            },
            "notes": "Optimal condition; atmosphere not stated."
          }
        ],
        "conditions": {
          "atmosphere": "",
          "pressure": {
            "value": null,
            "unit": ""
          }
        },
        "prov": ["Results – annealing optimization"]
      }
    ]
  },
  "workflow": {
    "timeline": [
      {
        "step_ref": "step_1",
        "description": "Planetary ball milling of LiBr and YBr3 at 550 rpm for 32 h with intermittent hand grinding produced BM-Li3YBr6."
      },
      {
        "step_ref": "step_2",
        "description": "BM-Li3YBr6 was annealed at 500 °C (773 K) for 5 h to yield AN-Li3YBr6 with improved ionic conductivity."
      }
    ],
    "ambiguities": [
      {
        "issue": "Stoichiometric proportions of LiBr and YBr3 not specified",
        "excerpt": "Fig. 1c shows the XRD patterns for the mixture prepared by milling LiBr and YBr3 at 550 rpm for 4, 32, and 50 h."
      },
      {
        "issue": "Atmosphere during milling and annealing not stated",
        "excerpt": "The ball milled mixture, BM-Li 3YBr6, was annealed at various temperatures (250, 300, 400, 450, 500, and 550 °C)..."
      },
      {
        "issue": "Exact milling temperature not mentioned",
        "excerpt": "During the high rotation speed milling process..."
      }
    ]
  },
  "characterization": [
    {
      "method": "AC impedance spectroscopy",
      "parameters": {
        "temperature": {
          "value": 303.15,
          "unit": "K"
        }
      },
      "results": [
        {
          "metric": "ionic conductivity",
          "value": 0.39,
          "unit": "mS cm-1",
          "sample": "BM-Li3YBr6"
        },
        {
          "metric": "ionic conductivity",
          "value": 3.31,
          "unit": "mS cm-1",
          "sample": "AN-Li3YBr6"
        }
      ],
      "interpretation": "Annealing sharply increases conductivity.",
      "prov": ["Abstract","Results – Fig.1e"]
    },
    {
      "method": "AC impedance spectroscopy",
      "parameters": {},
      "results": [
        {
          "metric": "activation energy",
          "value": 0.281,
          "unit": "eV",
          "sample": "BM-Li3YBr6"
        },
        {
          "metric": "activation energy",
          "value": 0.299,
          "unit": "eV",
          "sample": "AN-Li3YBr6"
        }
      ],
      "interpretation": "",
      "prov": ["Results – Fig.2b"]
    },
    {
      "method": "7Li NMR spin–lattice relaxation (SLR)",
      "parameters": {},
      "results": [
        {
          "metric": "activation energy (low-T flank)",
          "value": 0.117,
          "unit": "eV",
          "sample": "AN-Li3YBr6"
        },
        {
          "metric": "activation energy (high-T flank)",
          "value": 0.088,
          "unit": "eV",
          "sample": "AN-Li3YBr6"
        }
      ],
      "interpretation": "Lower activation energies at local scale than macroscopic impedance values.",
      "prov": ["Results – Fig.2d"]
    },
    {
      "method": "Neutron diffraction",
      "parameters": {
        "temperatures": ["223 K","253 K","298 K","392 K"]
      },
      "results": [
        {
          "metric": "lattice expansion with temperature",
          "value": null,
          "unit": "",
          "sample": "AN-Li3YBr6"
        }
      ],
      "interpretation": "Higher temperature expands lattice aiding Li mobility.",
      "prov": ["Results – Fig.1i"]
    },
    {
      "method": "XANES",
      "parameters": {
        "edges": ["Y K-edge","Y L3-edge"]
      },
      "results": [
        {
          "metric": "local structure similarity",
          "value": "no significant change between BM and AN samples",
          "unit": ""
        }
      ],
      "interpretation": "Annealing does not alter Y local environment.",
      "prov": ["Results – Fig.2h,i"]
    }
  ],
  "analysis": {
    "methods": [
      {
        "method_name": "AIMD simulations",
        "results": [
          {
            "equation": "",
            "value": 0.11,
            "unit": "eV",
            "notes": "Lower bound energy barrier Li-1 to Li-1 in (001) plane"
          },
          {
            "equation": "",
            "value": 0.19,
            "unit": "eV",
            "notes": "Upper bound energy barrier Li-1 to Li-1 in (001) plane"
          },
          {
            "equation": "",
            "value": 0.39,
            "unit": "eV",
            "notes": "Energy barrier Li-1 to Li-2 along [001] direction"
          }
        ]
      }
    ]
  },
  "final_outcomes": {
    "yield": {
      "value": null,
      "unit": "%"
    },
    "capacity": {
      "value": 180.2,
      "unit": "mAh g-1"
    },
    "cycle_life": 90
  },
  "extraction_metadata": {
    "timestamp": "2024-06-21T18:48:00Z",
    "source_file": "",
    "processing_time": null
  }
}

File: src/data/golden_dataset/low_results/Zhang_et_al__-_2018_-_Lithiophilic-lithiophobic_gradient_interfacial_lay_reactions.json
{
  "schema": {
    "name": "Universal Chemistry Extraction Schema",
    "version": "2.1"
  },
  "units_policy": {
    "temperature": "K",
    "pressure": "bar",
    "time": "min",
    "mass": "g",
    "volume": "mL",
    "amount": "mmol",
    "concentration": "M",
    "capacity": "mAh g-1",
    "strict": true
  },
  "source": {
    "title": "Lithiophilic-lithiophobic gradient interfacial layer for a highly stable lithium metal anode",
    "doi": "10.1038/s41467-018-06126-z",
    "authors": ["Huimin Zhang", "Xiaobin Liao", "Yuepeng Guan", "Yu Xiang", "Meng Li", "Wenfeng Zhang", "Xiayu Zhu", "Hai Ming", "Lin Lu", "Jingyi Qiu", "Yaqin Huang", "Gaoping Cao", "Yusheng Yang", "Liqiang Mai", "Yan Zhao", "Hao Zhang"],
    "journal": "Nature Communications",
    "year": 2018
  },
  "metadata": {
    "discipline": "chemistry",
    "type": "materials_synthesis",
    "tags": ["lithium metal anode", "interfacial layer", "carbon nanotube", "ZnO", "gradient coating"]
  },
  "targets": [
    {
      "target_id": "target_1",
      "compound_name": "ZnO/CNT nanocomposite",
      "molecular_formula": "",
      "intended_role": "interfacial_layer_component",
      "prov": ["Methods"]
    },
    {
      "target_id": "target_2",
      "compound_name": "GZCNT interfacial layer",
      "molecular_formula": "",
      "intended_role": "gradient_interfacial_layer",
      "prov": ["Fig. 5", "Methods"]
    },
    {
      "target_id": "target_3",
      "compound_name": "Electrospun PI fiber mat",
      "molecular_formula": "",
      "intended_role": "interfacial_layer_component",
      "prov": ["Methods"]
    },
    {
      "target_id": "target_4",
      "compound_name": "GZF interfacial layer",
      "molecular_formula": "",
      "intended_role": "gradient_interfacial_layer",
      "prov": ["Methods"]
    }
  ],
  "chemicals": [
    {
      "chemical_id": "chem_1",
      "name": "carbon nanotube",
      "molecular_formula": "C",
      "ontology": {"role": "reactant", "category": "carbon_material"},
      "amount": {"value": 0.04, "unit": "g"},
      "notes": "used in ZnO/CNT synthesis; also as interfacial component",
      "prov": ["Methods"]
    },
    {
      "chemical_id": "chem_2",
      "name": "zinc acetate dihydrate",
      "molecular_formula": "C4H6O4Zn·2H2O",
      "ontology": {"role": "zinc_source", "category": "inorganic"},
      "amount": {"value": 0.116, "unit": "g"},
      "notes": "",
      "prov": ["Methods"]
    },
    {
      "chemical_id": "chem_3",
      "name": "lithium hydroxide monohydrate",
      "molecular_formula": "LiOH·H2O",
      "ontology": {"role": "precipitant", "category": "inorganic"},
      "amount": {"value": 0.046, "unit": "g"},
      "notes": "",
      "prov": ["Methods"]
    },
    {
      "chemical_id": "chem_4",
      "name": "ethanol",
      "molecular_formula": "C2H6O",
      "ontology": {"role": "solvent", "category": "solvent"},
      "amount": {"value": 50, "unit": "mL"},
      "notes": "25 mL in solution A, 25 mL in solution B",
      "prov": ["Methods"]
    },
    {
      "chemical_id": "chem_5",
      "name": "1,3-dioxolane",
      "molecular_formula": "C3H6O2",
      "ontology": {"role": "solvent", "category": "solvent"},
      "amount": {"value": null, "unit": "mL"},
      "notes": "0.2 wt% suspensions for interfacial layer fabrication",
      "prov": ["Methods"]
    },
    {
      "chemical_id": "chem_6",
      "name": "lithium metal foil",
      "molecular_formula": "Li",
      "ontology": {"role": "substrate", "category": "metal"},
      "amount": {"value": null, "unit": "g"},
      "notes": "",
      "prov": ["Methods"]
    },
    {
      "chemical_id": "chem_7",
      "name": "graphene",
      "molecular_formula": "C",
      "ontology": {"role": "interfacial_layer_component", "category": "carbon_material"},
      "amount": {"value": null, "unit": "g"},
      "notes": "",
      "prov": ["Methods"]
    },
    {
      "chemical_id": "chem_8",
      "name": "carbon black",
      "molecular_formula": "C",
      "ontology": {"role": "interfacial_layer_component", "category": "carbon_material"},
      "amount": {"value": null, "unit": "g"},
      "notes": "",
      "prov": ["Methods"]
    },
    {
      "chemical_id": "chem_9",
      "name": "carbon fiber",
      "molecular_formula": "C",
      "ontology": {"role": "interfacial_layer_component", "category": "carbon_material"},
      "amount": {"value": null, "unit": "g"},
      "notes": "",
      "prov": ["Methods"]
    },
    {
      "chemical_id": "chem_10",
      "name": "lithium bis(trifluoromethanesulfonyl)imide",
      "molecular_formula": "LiC2F6NO4S2",
      "ontology": {"role": "electrolyte_salt", "category": "salt"},
      "amount": {"value": null, "unit": "g"},
      "notes": "0.6 M in DOL/DME electrolyte",
      "prov": ["Methods"]
    },
    {
      "chemical_id": "chem_11",
      "name": "lithium nitrate",
      "molecular_formula": "LiNO3",
      "ontology": {"role": "electrolyte_additive", "category": "salt"},
      "amount": {"value": null, "unit": "g"},
      "notes": "0.4 M in electrolyte",
      "prov": ["Methods"]
    },
    {
      "chemical_id": "chem_12",
      "name": "1,2-dimethoxyethane",
      "molecular_formula": "C4H10O2",
      "ontology": {"role": "solvent", "category": "solvent"},
      "amount": {"value": null, "unit": "mL"},
      "notes": "part of electrolyte (DOL/DME 1:1 w/w)",
      "prov": ["Methods"]
    },
    {
      "chemical_id": "chem_13",
      "name": "polyimide",
      "molecular_formula": "",
      "ontology": {"role": "polymer_matrix", "category": "polymer"},
      "amount": {"value": null, "unit": "g"},
      "notes": "15 wt% solution for electrospinning",
      "prov": ["Methods"]
    },
    {
      "chemical_id": "chem_14",
      "name": "N-methyl-2-pyrrolidone",
      "molecular_formula": "C5H9NO",
      "ontology": {"role": "solvent", "category": "solvent"},
      "amount": {"value": null, "unit": "mL"},
      "notes": "used to dissolve PI",
      "prov": ["Methods"]
    },
    {
      "chemical_id": "chem_15",
      "name": "argon",
      "molecular_formula": "Ar",
      "ontology": {"role": "atmosphere", "category": "gas"},
      "amount": {"value": null, "unit": ""},
      "notes": "used during glove box processing and sputtering",
      "prov": ["Methods"]
    },
    {
      "chemical_id": "chem_17",
      "name": "poly(vinylidene fluoride) fiber",
      "molecular_formula": "",
      "ontology": {"role": "fiber_substrate", "category": "polymer"},
      "amount": {"value": null, "unit": "g"},
      "notes": "used for GZF layer",
      "prov": ["Methods"]
    }
  ],
  "synthesis": {
    "steps": [
      {
        "step_id": "step_1",
        "description": "Thermal treatment of CNT to remove nitrogen groups and enhance graphitization",
        "operations": [
          {
            "action": "heat",
            "parameters": {
              "inputs": ["chem_1"],
              "temperature": {"value": 1773, "unit": "K"},
              "duration": {"value": 120, "unit": "min"}
            },
            "notes": "1500 °C for 2 h in unspecified atmosphere"
          }
        ],
        "conditions": {"atmosphere": "", "pressure": {"value": null, "unit": ""}},
        "prov": ["Methods"]
      },
      {
        "step_id": "step_2",
        "description": "Preparation of solution A containing CNT and zinc acetate in ethanol",
        "operations": [
          {
            "action": "dissolve",
            "parameters": {
              "inputs": ["chem_1", "chem_2", "chem_4"],
              "amounts": [
                {"chemical_id": "chem_1", "value": 0.04, "unit": "g"},
                {"chemical_id": "chem_2", "value": 0.116, "unit": "g"},
                {"chemical_id": "chem_4", "value": 25, "unit": "mL"}
              ]
            },
            "notes": ""
          }
        ],
        "conditions": {"atmosphere": "", "pressure": {"value": null, "unit": ""}},
        "prov": ["Methods"]
      },
      {
        "step_id": "step_3",
        "description": "Preparation of solution B containing LiOH in ethanol",
        "operations": [
          {
            "action": "dissolve",
            "parameters": {
              "inputs": ["chem_3", "chem_4"],
              "amounts": [
                {"chemical_id": "chem_3", "value": 0.046, "unit": "g"},
                {"chemical_id": "chem_4", "value": 25, "unit": "mL"}
              ]
            },
            "notes": ""
          }
        ],
        "conditions": {"atmosphere": "", "pressure": {"value": null, "unit": ""}},
        "prov": ["Methods"]
      },
      {
        "step_id": "step_4",
        "description": "Coprecipitation of ZnO onto CNT",
        "operations": [
          {
            "action": "add",
            "parameters": {
              "inputs": ["step_3", "step_2"],
              "mode": "drip",
              "rate": "",
              "duration": {"value": null, "unit": ""}
            },
            "notes": "Solution B dripped slowly into solution A under continuous stirring, forming black gel"
          }
        ],
        "conditions": {"atmosphere": "", "pressure": {"value": null, "unit": ""}},
        "prov": ["Methods"]
      },
      {
        "step_id": "step_5",
        "description": "Isolation and drying of ZnO/CNT nanocomposite",
        "operations": [
          {
            "action": "filter",
            "parameters": {"inputs": ["step_4"]},
            "notes": ""
          },
          {
            "action": "wash",
            "parameters": {},
            "notes": ""
          },
          {
            "action": "dry",
            "parameters": {
              "temperature": {"value": 453, "unit": "K"},
              "duration": {"value": 720, "unit": "min"}
            },
            "notes": "180 °C for 12 h"
          }
        ],
        "conditions": {"atmosphere": "", "pressure": {"value": null, "unit": ""}},
        "prov": ["Methods"],
        "outputs": ["target_1"]
      },
      {
        "step_id": "step_6",
        "description": "Pre-treatment of carbon materials for interfacial layer fabrication",
        "operations": [
          {
            "action": "dry",
            "parameters": {
              "inputs": ["chem_1", "chem_7", "chem_8", "chem_9", "target_1"],
              "temperature": {"value": 393, "unit": "K"},
              "duration": {"value": 120, "unit": "min"},
              "pressure": {"value": null, "unit": "bar"}
            },
            "notes": "vacuum drying at 120 °C"
          }
        ],
        "conditions": {"atmosphere": "", "pressure": {"value": null, "unit": ""}},
        "prov": ["Methods"]
      },
      {
        "step_id": "step_7",
        "description": "Preparation of 0.2 wt% suspensions in DOL",
        "operations": [
          {
            "action": "disperse",
            "parameters": {
              "inputs": ["step_6", "chem_5"],
              "concentration": {"value": 0.2, "unit": "wt %"},
              "duration": {"value": 720, "unit": "min"},
              "temperature": {"value": null, "unit": "K"}
            },
            "notes": "Stirring for 12 h in Ar-filled glove box"
          }
        ],
        "conditions": {"atmosphere": "Ar", "pressure": {"value": null, "unit": ""}},
        "prov": ["Methods"]
      },
      {
        "step_id": "step_8",
        "description": "Fabrication of conventional interfacial layers on Li foil",
        "operations": [
          {
            "action": "coat",
            "parameters": {
              "inputs": ["step_7", "chem_6"],
              "volume": {"value": 100, "unit": "µL cm-2"},
              "method": "drip"
            },
            "notes": "followed by drying on hot plate"
          },
          {
            "action": "dry",
            "parameters": {
              "temperature": {"value": 353, "unit": "K"},
              "duration": {"value": 60, "unit": "min"}
            },
            "notes": ""
          }
        ],
        "conditions": {"atmosphere": "Ar", "pressure": {"value": null, "unit": ""}},
        "prov": ["Methods"]
      },
      {
        "step_id": "step_9",
        "description": "Fabrication of GZCNT gradient interfacial layer",
        "operations": [
          {
            "action": "prepare_suspensions",
            "parameters": {
              "details": "0.2 wt% ZnO/CNT; 0.1 wt% ZnO/CNT + 0.1 wt% CNT; 0.2 wt% CNT in DOL"
            },
            "notes": ""
          },
          {
            "action": "sequential_drip_coat",
            "parameters": {
              "inputs": ["chem_6"],
              "volumes": [{"value": 40, "unit": "µL cm-2"}, {"value": 30, "unit": "µL cm-2"}, {"value": 30, "unit": "µL cm-2"}],
              "order": ["0.2 wt% ZnO/CNT", "0.1 wt% ZnO/CNT + 0.1 wt% CNT", "0.2 wt% CNT"]
            },
            "notes": ""
          },
          {
            "action": "dry",
            "parameters": {
              "temperature": {"value": 353, "unit": "K"},
              "duration": {"value": 60, "unit": "min"}
            },
            "notes": "Hot plate"
          }
        ],
        "conditions": {"atmosphere": "Ar", "pressure": {"value": null, "unit": ""}},
        "prov": ["Supplementary Fig. 11", "Methods"],
        "outputs": ["target_2"]
      },
      {
        "step_id": "step_10",
        "description": "Electrospinning of PI fibers",
        "operations": [
          {
            "action": "dissolve",
            "parameters": {
              "inputs": ["chem_13", "chem_14"],
              "concentration": {"value": 15, "unit": "wt %"},
              "temperature": {"value": 333, "unit": "K"},
              "duration": {"value": 720, "unit": "min"}
            },
            "notes": "stir overnight"
          },
          {
            "action": "electrospin",
            "parameters": {
              "flow_rate": {"value": 10, "unit": "mL min-1"},
              "distance": {"value": 15, "unit": "cm"},
              "voltage": {"value": 15, "unit": "kV"},
              "collector_voltage": {"value": -1, "unit": "kV"},
              "temperature": {"value": 298, "unit": "K"}
            },
            "notes": "forms ~20 µm thick mat"
          },
          {
            "action": "dry",
            "parameters": {
              "temperature": {"value": 333, "unit": "K"},
              "duration": {"value": 1440, "unit": "min"}
            },
            "notes": ""
          }
        ],
        "conditions": {"atmosphere": "", "pressure": {"value": null, "unit": ""}},
        "prov": ["Methods"],
        "outputs": ["target_3"]
      },
      {
        "step_id": "step_11",
        "description": "Deposition of ZnO on electrospun PVDF fibers to create GZF layer",
        "operations": [
          {
            "action": "sputter_deposit",
            "parameters": {
              "inputs": ["chem_17"],
              "target_material": "ZnO",
              "power": {"value": 300, "unit": "W"},
              "duration": {"value": 40, "unit": "min"},
              "temperature": {"value": 298, "unit": "K"},
              "atmosphere": "Ar"
            },
            "notes": "RF magnetron sputtering"
          },
          {
            "action": "ALD",
            "parameters": {
              "cycles": 500,
              "temperature": {"value": 353, "unit": "K"},
              "growth_rate": {"value": 0.1, "unit": "nm per cycle"}
            },
            "notes": "alternative process"
          }
        ],
        "conditions": {"atmosphere": "", "pressure": {"value": null, "unit": ""}},
        "prov": ["Methods"],
        "outputs": ["target_4"]
      }
    ]
  },
  "workflow": {
    "timeline": [
      {"step_ref": "step_1", "description": "CNT pre-annealing"},
      {"step_ref": "step_2", "description": "Make solution A"},
      {"step_ref": "step_3", "description": "Make solution B"},
      {"step_ref": "step_4", "description": "Precipitate ZnO on CNT"},
      {"step_ref": "step_5", "description": "Collect ZnO/CNT nanocomposite"},
      {"step_ref": "step_9", "description": "Create gradient GZCNT layer on Li foil"}
    ],
    "ambiguities": []
  },
  "characterization": [
    {
      "method": "EIS",
      "parameters": {
        "frequency_range": "0.1 Hz – 1 MHz",
        "amplitude": "5 mV",
        "state_of_charge": "0%"
      },
      "results": [
        {"metric": "R_SEI blank Li", "value": 242, "unit": "Ω"},
        {"metric": "R_SEI graphene layer", "value": 123, "unit": "Ω"},
        {"metric": "R_SEI electrospun fiber layer", "value": 98, "unit": "Ω"},
        {"metric": "R_SEI ZnO/CNT layer", "value": 48, "unit": "Ω"},
        {"metric": "R_SEI CNT layer", "value": 71, "unit": "Ω"}
      ],
      "interpretation": "Interfacial layers reduce SEI resistance compared to bare Li",
      "prov": ["Fig. 3a","Fig. 3b"]
    },
    {
      "method": "EIS",
      "parameters": {"after_cycles": 500},
      "results": [
        {"metric": "R_SEI CNT after 500 cycles", "value": 158, "unit": "Ω"},
        {"metric": "R_SEI GZCNT after 500 cycles", "value": 30, "unit": "Ω"}
      ],
      "interpretation": "GZCNT maintains lower resistance upon cycling",
      "prov": ["Fig. 6e","Fig. 6f"]
    },
    {
      "method": "EIS (pouch cell)",
      "parameters": {},
      "results": [
        {"metric": "R_SEI blank pouch initial", "value": 4.51, "unit": "Ω"},
        {"metric": "R_SEI blank pouch 200 cycles", "value": 1537, "unit": "Ω"},
        {"metric": "R_SEI GZCNT pouch initial", "value": 2.46, "unit": "Ω"},
        {"metric": "R_SEI GZCNT pouch 200 cycles", "value": 2.21, "unit": "Ω"}
      ],
      "interpretation": "Gradient layer suppresses resistance growth in large-area cells",
      "prov": ["Fig. 8d","Fig. 8e"]
    }
  ],
  "analysis": {
    "methods": [
      {
        "method_name": "TGA composition determination",
        "results": [
          {"equation": "", "value": 29.8, "unit": "wt % ZnO in ZnO/CNT"}
        ]
      },
      {
        "method_name": "DFT binding energy",
        "results": [
          {"equation": "E_binding CNT–Li", "value": 1.19, "unit": "eV"}
        ]
      }
    ]
  },
  "final_outcomes": {
    "yield": {
      "value": null,
      "unit": "%"
    },
    "capacity": {
      "value": null,
      "unit": "mAh g-1"
    },
    "cycle_life": null
  },
  "extraction_metadata": {
    "timestamp": "2024-06-24T00:00:00Z",
    "source_file": "provided_text_chunk",
    "processing_time": null
  }
}
