Repository: meomeolucifr/BattSynth

# BattSynth: LLM-Extracted Chemical Synthesis Dataset for Battery Materials

A large-scale dataset of chemical synthesis procedures extracted from 605 battery material research papers using GPT-o3, with multi-metric quality assurance and human-in-the-loop verification.

## Dataset Overview

| Metric | Count |
|--------|-------|
| Total papers | 605 |
| Target compounds | 1,537 |
| Unique chemicals | 1,663 |
| Synthesis steps | 1,872 |
| Synthesis operations | 2,880 |
| Characterization entries | 2,048 |
| Characterization results | 4,086 |

### Quality Distribution
- **Excellent** (>=90%): 437 papers (72.2%)
- **Good** (>=75%): 166 papers (27.4%)
- **Acceptable** (>=60%): 2 papers (0.3%)

### Battery Subfield Coverage
- Solid-state electrolytes: 216 (35.7%)
- Cathode materials: 124 (20.5%)
- Anode materials: 47 (7.8%)
- Liquid/polymer electrolytes: 43 (7.1%)
- Computational/ML: 38 (6.3%)
- And more...

## Repository Structure

```
src/
|-- data/
|   |-- extractions/           # 605 extraction JSONs (full dataset release)
|   |-- golden_dataset/        # 60 papers for evaluating extraction methods
|       |-- high_results/      # Top 30 (100% score) + Verified JSONs
|       |-- low_results/       # Bottom 30 (74-79%) + Verified JSONs
|-- schema/
|   |-- format.json            # Universal Chemistry Extraction Schema v2.1
|   |-- extraction_prompt.txt  # GPT-o3 extraction prompt
|   |-- improved_verification_prompt.txt  # LLM verification prompt v2.0
|-- evaluation/
|   |-- combined_evaluation_summary.csv   # All 605 paper scores
|   |-- golden_high_scores.csv            # Top 30 scores
|   |-- golden_low_scores.csv             # Bottom 30 scores
|   |-- audit_verification.py             # Verification audit script
|   |-- compute_stats.py                  # Dataset statistics script
|-- analysis/
|   |-- figures/                          # Publication figures
|   |-- master_index.csv                  # Master index of all papers
|   |-- verification_audit_summary.txt    # Verification quality report
|   |-- dataset_statistics_summary.txt    # Aggregate statistics
|-- templates/
|   |-- human_review_template.json        # Template for expert review
|-- notebooks/                            # Usage examples (TODO)
```

## Schema

All extractions follow the **Universal Chemistry Extraction Schema v2.1** (`schema/format.json`) with:
- Source metadata (title, DOI, authors, journal, year)
- Target compounds with molecular formulas
- Chemicals with roles (reactant, solvent, catalyst, etc.) and amounts
- Synthesis steps with operations, conditions, and parameters
- Characterization methods with quantitative results
- Final outcomes (yield, capacity, cycle life)
- Provenance tracking (page, table, figure references)

### Units Policy (strict)
| Quantity | Unit |
|----------|------|
| Temperature | K |
| Pressure | bar |
| Time | min |
| Mass | g |
| Volume | mL |
| Amount | mmol |
| Concentration | M |
| Capacity | mAh g-1 |

## Evaluation Metrics

Four metrics assess extraction quality:
1. **Provenance Validity**: Is each entity traceable to a source location?
2. **Units Policy Check**: Do all values use standardized units?
3. **Hallucination Detection**: Are extracted entities actually in the paper?
4. **Overall Score**: Weighted combination of field completeness + entity validity

## Golden Dataset

The checked-in golden-dataset subset contains the top 30 and bottom 30 papers by automated score, together with the available LLM-verification files:
- LLM-verified (`Verified_*.json`) with `_llm_flag` annotations

The complexity-stratified 30-paper human-review corpus is available at the repository root in `dataset/`. It contains the human reviews, original and corrected extraction JSONs, LLM-verification files, source PDFs, generated tables and figures, and aggregate analysis outputs. The entity-level precision, recall, F1, and LLM-versus-human agreement metrics can be regenerated with `python scripts/compute_golden_metrics.py`; automated evaluation scores can be regenerated with `python scripts/compute_evaluation_scores.py`. Set `BATTSYNTH_GOLDEN_DIR` only when the corpus is stored elsewhere.

The `auto_complete_reviews.py` utility creates heuristic draft labels and must not be treated as a substitute for domain-expert review. Any labels it produces require entity-by-entity expert approval before use as human ground truth.

## Citation

[Paper citation will be added upon publication]

File: src/data/golden_dataset/low_results/Assegie_et_al__-_2018_-_Polyethylene_oxide_film_coating_enhances_lithium_c_reactions.json
{
  "schema": {
    "name": "Universal Chemistry Extraction Schema",
    "version": "2.1"
  },
  "units_policy": {
    "temperature": "K",
    "pressure": "bar",
    "time": "min",
    "mass": "g",
    "volume": "mL",
    "amount": "mmol",
    "concentration": "M",
    "capacity": "mAh g-1",
    "strict": true
  },
  "source": {
    "title": "Polyethylene oxide film coating enhances lithium cycling efficiency of an anode-free lithium-metal battery",
    "doi": "10.1039/c7nr09058g",
    "authors": [
      "Addisu Alemayehu Assegie",
      "Ju-Hsiang Cheng",
      "Li-Ming Kuo",
      "Wei-Nien Su",
      "Bing-Joe Hwang"
    ],
    "journal": "Nanoscale",
    "year": 2018
  },
  "metadata": {
    "discipline": "chemistry",
    "type": "research-article",
    "tags": [
      "PEO coating",
      "anode-free lithium metal battery",
      "electrochemistry",
      "dendrite suppression"
    ]
  },
  "targets": [
    {
      "target_id": "target_1",
      "compound_name": "PEO-coated copper electrode (Cu@PEO)",
      "molecular_formula": "",
      "intended_role": "modified current collector",
      "prov": [
        "Experimental section"
      ]
    }
  ],
  "chemicals": [
    {
      "chemical_id": "chem_1",
      "name": "Polyethylene oxide",
      "molecular_formula": "",
      "ontology": {
        "role": "coating polymer",
        "category": "polymer"
      },
      "amount": {
        "value": 0.1,
        "unit": "g"
      },
      "notes": "Molecular weight 8×10^6 g mol-1",
      "prov": [
        "Experimental section"
      ]
    },
    {
      "chemical_id": "chem_2",
      "name": "Water",
      "molecular_formula": "H2O",
      "ontology": {
        "role": "solvent",
        "category": "solvent"
      },
      "amount": {
        "value": null,
        "unit": "mL"
      },
      "notes": "Used in 1/1 v/v mixture with ethanol",
      "prov": [
        "Experimental section"
      ]
    },
    {
      "chemical_id": "chem_3",
      "name": "Ethanol",
      "molecular_formula": "C2H6O",
      "ontology": {
        "role": "solvent",
        "category": "solvent"
      },
      "amount": {
        "value": null,
        "unit": "mL"
      },
      "notes": "Used in 1/1 v/v mixture with water",
      "prov": [
        "Experimental section"
      ]
    },
    {
      "chemical_id": "chem_4",
      "name": "Copper foil",
      "molecular_formula": "Cu",
      "ontology": {
        "role": "substrate",
        "category": "inorganic"
      },
      "amount": {
        "value": null,
        "unit": "g"
      },
      "notes": "Diameters 16 mm (Li/Cu tests) & 13 mm (full-cell tests)",
      "prov": [
        "Experimental section"
      ]
    },
    {
      "chemical_id": "chem_5",
      "name": "Hydrochloric acid (dilute)",
      "molecular_formula": "HCl",
      "ontology": {
        "role": "cleaning agent",
        "category": "inorganic acid"
      },
      "amount": {
        "value": null,
        "unit": ""
      },
      "notes": "Used to remove surface oxide from copper",
      "prov": [
        "Experimental section"
      ]
    },
    {
      "chemical_id": "chem_6",
      "name": "Acetone",
      "molecular_formula": "C3H6O",
      "ontology": {
        "role": "rinse solvent",
        "category": "organic solvent"
      },
      "amount": {
        "value": null,
        "unit": "mL"
      },
      "notes": "",
      "prov": [
        "Experimental section"
      ]
    },
    {
      "chemical_id": "chem_7",
      "name": "Lithium bis(trifluoromethanesulfonyl)imide",
      "molecular_formula": "LiC2F6NO4S2",
      "ontology": {
        "role": "electrolyte salt",
        "category": "lithium salt"
      },
      "amount": {
        "value": 1,
        "unit": "M"
      },
      "notes": "In DME/DOL (1/1 v/v) electrolyte",
      "prov": [
        "Electrochemical testing"
      ]
    },
    {
      "chemical_id": "chem_8",
      "name": "1,2-Dimethoxyethane",
      "molecular_formula": "C4H10O2",
      "ontology": {
        "role": "solvent",
        "category": "ether"
      },
      "amount": {
        "value": null,
        "unit": "mL"
      },
      "notes": "Electrolyte solvent (1/1 v/v with DOL)",
      "prov": [
        "Electrochemical testing"
      ]
    },
    {
      "chemical_id": "chem_9",
      "name": "1,3-Dioxolane",
      "molecular_formula": "C3H6O2",
      "ontology": {
        "role": "solvent",
        "category": "ether"
      },
      "amount": {
        "value": null,
        "unit": "mL"
      },
      "notes": "Electrolyte solvent (1/1 v/v with DME)",
      "prov": [
        "Electrochemical testing"
      ]
    },
    {
      "chemical_id": "chem_10",
      "name": "Lithium nitrate",
      "molecular_formula": "LiNO3",
      "ontology": {
        "role": "electrolyte additive",
        "category": "lithium salt"
      },
      "amount": {
        "value": 2,
        "unit": "wt%"
      },
      "notes": "",
      "prov": [
        "Electrochemical testing"
      ]
    },
    {
      "chemical_id": "chem_11",
      "name": "Lithium hexafluorophosphate",
      "molecular_formula": "LiPF6",
      "ontology": {
        "role": "electrolyte salt",
        "category": "lithium salt"
      },
      "amount": {
        "value": 1,
        "unit": "M"
      },
      "notes": "Used in EC/DEC electrolyte (comparison)",
      "prov": [
        "Electrochemical testing"
      ]
    },
    {
      "chemical_id": "chem_12",
      "name": "Ethylene carbonate",
      "molecular_formula": "C3H4O3",
      "ontology": {
        "role": "solvent",
        "category": "carbonate"
      },
      "amount": {
        "value": null,
        "unit": "mL"
      },
      "notes": "In 1/1 v/v mixture with DEC",
      "prov": [
        "Electrochemical testing"
      ]
    },
    {
      "chemical_id": "chem_13",
      "name": "Diethyl carbonate",
      "molecular_formula": "C5H10O3",
      "ontology": {
        "role": "solvent",
        "category": "carbonate"
      },
      "amount": {
        "value": null,
        "unit": "mL"
      },
      "notes": "In 1/1 v/v mixture with EC",
      "prov": [
        "Electrochemical testing"
      ]
    },
    {
      "chemical_id": "chem_14",
      "name": "LiFePO4",
      "molecular_formula": "LiFePO4",
      "ontology": {
        "role": "cathode active material",
        "category": "inorganic"
      },
      "amount": {
        "value": null,
        "unit": "g"
      },
      "notes": "Mass loading ~4.5 mg cm-2, 80 wt% in cathode slurry",
      "prov": [
        "Experimental section"
      ]
    },
    {
      "chemical_id": "chem_15",
      "name": "Super P carbon",
      "molecular_formula": "",
      "ontology": {
        "role": "conductive additive",
        "category": "carbon"
      },
      "amount": {
        "value": null,
        "unit": "g"
      },
      "notes": "10 wt% in cathode slurry",
      "prov": [
        "Experimental section"
      ]
    },
    {
      "chemical_id": "chem_16",
      "name": "Polyvinylidene fluoride",
      "molecular_formula": "(C2H2F2)n",
      "ontology": {
        "role": "binder",
        "category": "polymer"
      },
      "amount": {
        "value": null,
        "unit": "g"
      },
      "notes": "10 wt% in cathode slurry",
      "prov": [
        "Experimental section"
      ]
    },
    {
      "chemical_id": "chem_17",
      "name": "Sodium hydroxide (dilute)",
      "molecular_formula": "NaOH",
      "ontology": {
        "role": "surface treatment",
        "category": "inorganic base"
      },
      "amount": {
        "value": null,
        "unit": ""
      },
      "notes": "Used to treat Al foil for cathode",
      "prov": [
        "Experimental section"
      ]
    },
    {
      "chemical_id": "chem_18",
      "name": "Aluminum foil",
      "molecular_formula": "Al",
      "ontology": {
        "role": "cathode current collector",
        "category": "metal"
      },
      "amount": {
        "value": null,
        "unit": "g"
      },
      "notes": "",
      "prov": [
        "Experimental section"
      ]
    }
  ],
  "synthesis": {
    "steps": [
      {
        "step_id": "step_1",
        "description": "Preparation of PEO solution",
        "operations": [
          {
            "action": "dissolve",
            "parameters": {
              "inputs": ["chem_1", "chem_2", "chem_3"]
            },
            "duration": {
              "value": 1440,
              "unit": "min"
            },
            "temperature": {
              "value": 298,
              "unit": "K"
            },
            "notes": "0.1 g PEO dissolved in water/ethanol 1:1 v/v, stirred to form viscous solution"
          }
        ],
        "conditions": {
          "atmosphere": "",
          "pressure": {
            "value": null,
            "unit": ""
          }
        },
        "prov": [
          "Experimental section"
        ]
      },
      {
        "step_id": "step_2",
        "description": "Copper foil cleaning",
        "operations": [
          {
            "action": "wash",
            "parameters": {
              "inputs": ["chem_4", "chem_5"]
            },
            "duration": {
              "value": null,
              "unit": "min"
            },
            "temperature": {
              "value": 298,
              "unit": "K"
            },
            "notes": "Oxide layer removed with dilute HCl"
          },
          {
            "action": "rinse",
            "parameters": {
              "inputs": ["chem_4", "chem_2", "chem_6"]
            },
            "duration": {
              "value": null,
              "unit": "min"
            },
            "temperature": {
              "value": 298,
              "unit": "K"
            },
            "notes": "Subsequent rinsing with deionized water and acetone"
          },
          {
            "action": "dry",
            "parameters": {
              "inputs": ["chem_4"]
            },
            "duration": {
              "value": null,
              "unit": "min"
            },
            "temperature": {
              "value": 298,
              "unit": "K"
            },
            "notes": "Air dry before coating"
          }
        ],
        "conditions": {
          "atmosphere": "",
          "pressure": {
            "value": null,
            "unit": ""
          }
        },
        "prov": [
          "Experimental section"
        ]
      },
      {
        "step_id": "step_3",
        "description": "Spin-coating PEO film onto copper",
        "operations": [
          {
            "action": "coat",
            "parameters": {
              "inputs": ["chem_4", "step_1"]
            },
            "duration": {
              "value": 2,
              "unit": "min"
            },
            "temperature": {
              "value": 298,
              "unit": "K"
            },
            "notes": "Spin speed 4000 rpm; thickness tuned 30-120 s"
          }
        ],
        "conditions": {
          "atmosphere": "",
          "pressure": {
            "value": null,
            "unit": ""
          }
        },
        "prov": [
          "Experimental section"
        ]
      },
      {
        "step_id": "step_4",
        "description": "Vacuum oven drying of coated electrode",
        "operations": [
          {
            "action": "dry",
            "parameters": {
              "inputs": ["target_1"]
            },
            "duration": {
              "value": null,
              "unit": "min"
            },
            "temperature": {
              "value": 333,
              "unit": "K"
            },
            "notes": "Vacuum oven at 60 °C until solvent removed"
          }
        ],
        "conditions": {
          "atmosphere": "vacuum",
          "pressure": {
            "value": null,
            "unit": ""
          }
        },
        "prov": [
          "Experimental section"
        ]
      },
      {
        "step_id": "step_5",
        "description": "Glovebox storage",
        "operations": [
          {
            "action": "store",
            "parameters": {
              "inputs": ["target_1"]
            },
            "duration": {
              "value": 960,
              "unit": "min"
            },
            "temperature": {
              "value": 298,
              "unit": "K"
            },
            "notes": "Overnight in Argon glovebox (<1 ppm O2/H2O)"
          }
        ],
        "conditions": {
          "atmosphere": "Ar",
          "pressure": {
            "value": null,
            "unit": ""
          }
        },
        "prov": [
          "Experimental section"
        ]
      }
    ]
  },
  "workflow": {
    "timeline": [
      {
        "step_ref": "step_1",
        "description": "Prepare viscous PEO solution in water/ethanol"
      },
      {
        "step_ref": "step_2",
        "description": "Clean copper foils with dilute HCl, rinse, dry"
      },
      {
        "step_ref": "step_3",
        "description": "Spin-coat PEO solution onto copper at 4000 rpm"
      },
      {
        "step_ref": "step_4",
        "description": "Vacuum-dry coated electrodes at 333 K"
      },
      {
        "step_ref": "step_5",
        "description": "Store electrodes overnight in Ar glovebox"
      }
    ],
    "ambiguities": [
      {
        "issue": "Unspecified solvent volume for PEO solution",
        "excerpt": "0.1 g sample of polyethylene oxide (molecular weight 8 × 106 g mol−1) was dissolved in a mixture of water/ethanol (1/1, v/v)"
      }
    ]
  },
  "characterization": [
    {
      "method": "SEM",
      "parameters": {
        "accelerating_voltage_kV": "10-15"
      },
      "results": [
        {
          "metric": "film thickness",
          "value": 0.2,
          "unit": "µm"
        }
      ],
      "interpretation": "Uniform nanoscale PEO film achieved at 4000 rpm, 120 s spin",
      "prov": [
        "Fig. S1"
      ]
    },
    {
      "method": "EIS",
      "parameters": {
        "frequency_range": "1 MHz–10 mHz",
        "amplitude": "5 mV"
      },
      "results": [
        {
          "metric": "voltage hysteresis after cycling",
          "value": 0.03,
          "unit": "V"
        }
      ],
      "interpretation": "Low interfacial resistance for Cu@PEO electrode",
      "prov": [
        "Fig. 4d"
      ]
    },
    {
      "method": "CV",
      "parameters": {
        "scan_rate": "0.1 mV s-1",
        "potential_range": "3.0–3.8 V vs Li+/Li"
      },
      "results": [
        {
          "metric": "peak current (Cu@PEO/LFP)",
          "value": 2.88,
          "unit": "mA"
        },
        {
          "metric": "polarization (Cu@PEO/LFP)",
          "value": 0.34,
          "unit": "V"
        }
      ],
      "interpretation": "Faster Li+ diffusion with PEO-modified anode",
      "prov": [
        "Fig. 6d"
      ]
    }
  ],
  "analysis": {
    "methods": [
      {
        "method_name": "Galvanostatic cycling",
        "results": [
          {
            "description": "Average coulombic efficiency of Cu@PEO electrode over 200 cycles",
            "value": 100,
            "unit": "%"
          },
          {
            "description": "First-cycle charge capacity of Cu@PEO/LFP cell at 0.2 C",
            "value": 158,
            "unit": "mAh g-1"
          },
          {
            "description": "Capacity retention of Cu@PEO/LFP after 200 cycles at 0.2 C",
            "value": 30,
            "unit": "%"
          }
        ],
        "prov": [
          "Fig. 4a",
          "Fig. 7a"
        ]
      }
    ]
  },
  "final_outcomes": {
    "yield": {
      "value": null,
      "unit": "%"
    },
    "capacity": {
      "value": 158,
      "unit": "mAh g-1"
    },
    "cycle_life": 200
  },
  "extraction_metadata": {
    "timestamp": "2024-06-28T12:00:00Z",
    "source_file": "Nanoscale_2018_10_6125.pdf",
    "processing_time": null
  }
}

File: src/data/golden_dataset/low_results/Li_et_al__-_2024_-_Constructing_static_two-electron_lithium-bromide_b_reactions.json
{
  "schema": {
    "name": "Universal Chemistry Extraction Schema",
    "version": "2.1"
  },
  "units_policy": {
    "temperature": "K",
    "pressure": "bar",
    "time": "min",
    "mass": "g",
    "volume": "mL",
    "amount": "mmol",
    "concentration": "M",
    "capacity": "mAh g-1",
    "strict": true
  },
  "source": {
    "title": "Constructing static two-electron lithium-bromide battery",
    "doi": "10.1126/sciadv.adl0587",
    "authors": ["Xinliang Li", "Yanlei Wang", "Junfeng Lu", "Pei Li", "Zhaodong Huang", "Guojin Liang", "Hongyan He", "Chunyi Zhi"],
    "journal": "Science Advances",
    "year": 2024
  },
  "metadata": {
    "discipline": "chemistry",
    "type": "research article",
    "tags": ["lithium-bromide battery", "two-electron redox", "TBABr3 cathode", "electrolyte tailoring"]
  },
  "targets": [
    {
      "target_id": "target_1",
      "compound_name": "TBABr3 cathode",
      "molecular_formula": "",
      "intended_role": "cathode material",
      "prov": ["Materials and Methods – Fabrication of TBABr3 cathodes"]
    },
    {
      "target_id": "target_2",
      "compound_name": "Cl⁻-saturated electrolyte (CLE2)",
      "molecular_formula": "",
      "intended_role": "electrolyte",
      "prov": ["Materials and Methods – Fabrication of Cl-saturated electrolyte"]
    }
  ],
  "chemicals": [
    {
      "chemical_id": "chem_1",
      "name": "Tetrabutylammonium tribromide",
      "molecular_formula": "TBABr3",
      "ontology": {"role": "active material", "category": "organic salt"},
      "amount": {"value": null, "unit": "g"},
      "notes": "used in cathode slurry; 7 parts by weight in 7:2:1 mixture",
      "prov": ["Materials and Methods – Fabrication of TBABr3 cathodes"]
    },
    {
      "chemical_id": "chem_2",
      "name": "Polyvinylidene fluoride",
      "molecular_formula": "",
      "ontology": {"role": "binder", "category": "polymer"},
      "amount": {"value": null, "unit": "g"},
      "notes": "2 parts by weight in 7:2:1 mixture",
      "prov": ["Materials and Methods – Fabrication of TBABr3 cathodes"]
    },
    {
      "chemical_id": "chem_3",
      "name": "Carbon black (Ketjen black EC-600JD)",
      "molecular_formula": "",
      "ontology": {"role": "conductive additive", "category": "carbon"},
      "amount": {"value": null, "unit": "g"},
      "notes": "1 part by weight in 7:2:1 mixture",
      "prov": ["Materials and Methods – Fabrication of TBABr3 cathodes"]
    },
    {
      "chemical_id": "chem_4",
      "name": "N-methylpyrrolidone",
      "molecular_formula": "C5H9NO",
      "ontology": {"role": "solvent", "category": "organic"},
      "amount": {"value": null, "unit": "mL"},
      "notes": "used as slurry solvent",
      "prov": ["Materials and Methods – Fabrication of TBABr3 cathodes"]
    },
    {
      "chemical_id": "chem_5",
      "name": "Lithium bis(trifluoromethanesulfonyl)imide",
      "molecular_formula": "LiTFSI",
      "ontology": {"role": "salt", "category": "inorganic"},
      "amount": {"value": 1.0, "unit": "M"},
      "notes": "in DME:DOL 1:1 v/v base electrolyte",
      "prov": ["Materials and Methods – Fabrication of Cl-saturated electrolyte"]
    },
    {
      "chemical_id": "chem_6",
      "name": "1,2-Dimethoxyethane",
      "molecular_formula": "C4H10O2",
      "ontology": {"role": "solvent", "category": "organic"},
      "amount": {"value": null, "unit": "mL"},
      "notes": "50 vol % of base electrolyte",
      "prov": ["Materials and Methods – Fabrication of Cl-saturated electrolyte"]
    },
    {
      "chemical_id": "chem_7",
      "name": "1,3-Dioxolane",
      "molecular_formula": "C3H6O2",
      "ontology": {"role": "solvent", "category": "organic"},
      "amount": {"value": null, "unit": "mL"},
      "notes": "50 vol % of base electrolyte",
      "prov": ["Materials and Methods – Fabrication of Cl-saturated electrolyte"]
    },
    {
      "chemical_id": "chem_8",
      "name": "Lithium nitrate",
      "molecular_formula": "LiNO3",
      "ontology": {"role": "additive", "category": "inorganic"},
      "amount": {"value": 0.02, "unit": "M"},
      "notes": "2 % w/w relative to electrolyte (E2 composition)",
      "prov": ["Main Text – Electrolyte descriptions"]
    },
    {
      "chemical_id": "chem_9",
      "name": "Lithium chloride",
      "molecular_formula": "LiCl",
      "ontology": {"role": "chloride source", "category": "inorganic"},
      "amount": {"value": 0.04, "unit": "M"},
      "notes": "final concentration in CLE2; added in excess then filtered",
      "prov": ["Materials and Methods – Fabrication of Cl-saturated electrolyte"]
    },
    {
      "chemical_id": "chem_10",
      "name": "Argon",
      "molecular_formula": "Ar",
      "ontology": {"role": "atmosphere", "category": "gas"},
      "amount": {"value": null, "unit": ""},
      "notes": "glovebox atmosphere during electrolyte preparation",
      "prov": ["Materials and Methods – Fabrication of Cl-saturated electrolyte"]
    }
  ],
  "synthesis": {
    "steps": [
      {
        "step_id": "step_1",
        "description": "Preparation of TBABr3 cathode slurry and electrode",
        "operations": [
          {
            "action": "mix",
            "parameters": {
              "inputs": ["chem_1", "chem_2", "chem_3", "chem_4"],
              "ratio_by_weight": "7:2:1 (TBABr3:PVDF:carbon black)"
            },
            "duration": {"value": 60, "unit": "min"},
            "temperature": {"value": 298, "unit": "K"},
            "notes": "vigorous stirring"
          },
          {
            "action": "coat",
            "parameters": {
              "substrate": "carbon cloth"
            },
            "duration": {"value": null, "unit": ""},
            "temperature": {"value": null, "unit": ""},
            "notes": ""
          },
          {
            "action": "dry",
            "parameters": {},
            "duration": {"value": 4320, "unit": "min"},
            "temperature": {"value": 343, "unit": "K"},
            "notes": "vacuum-assisted drying; original temp 70 °C"
          }
        ],
        "conditions": {
          "atmosphere": "",
          "pressure": {"value": null, "unit": ""}
        },
        "prov": ["Materials and Methods – Fabrication of TBABr3 cathodes"]
      },
      {
        "step_id": "step_2",
        "description": "Preparation of Cl-saturated electrolyte (CLE2)",
        "operations": [
          {
            "action": "add",
            "parameters": {
              "inputs": ["chem_9", "chem_5", "chem_6", "chem_7", "chem_8"],
              "details": "excess LiCl added to E2 electrolyte"
            },
            "duration": {"value": null, "unit": ""},
            "temperature": {"value": 298, "unit": "K"},
            "notes": "performed in Ar-filled glovebox"
          },
          {
            "action": "stir",
            "parameters": {},
            "duration": {"value": 2880, "unit": "min"},
            "temperature": {"value": 298, "unit": "K"},
            "notes": "vigorous stirring"
          },
          {
            "action": "settle",
            "parameters": {},
            "duration": {"value": 4320, "unit": "min"},
            "temperature": {"value": 298, "unit": "K"},
            "notes": "allow excess LiCl to precipitate"
          },
          {
            "action": "separate",
            "parameters": {
              "method": "decant supernatant"
            },
            "duration": {"value": null, "unit": ""},
            "temperature": {"value": null, "unit": ""},
            "notes": "supernatant used as CLE2"
          }
        ],
        "conditions": {
          "atmosphere": "Ar",
          "pressure": {"value": null, "unit": ""}
        },
        "prov": ["Materials and Methods – Fabrication of Cl-saturated electrolyte"]
      }
    ]
  },
  "workflow": {
    "timeline": [
      {
        "step_ref": "step_1",
        "description": "Fabrication of TBABr3 cathode"
      },
      {
        "step_ref": "step_2",
        "description": "Preparation of Cl-saturated electrolyte (CLE2)"
      }
    ],
    "ambiguities": [
      {
        "issue": "Exact masses of TBABr3, PVDF, and carbon black not specified",
        "excerpt": "mix the active material (TBABr3 powders), polyvinylidene fluoride, and carbon black with a weight ratio of 7:2:1"
      },
      {
        "issue": "Amount of LiCl described as 'excessive' without specific value",
        "excerpt": "excessive LiCl powders were slowly added to different commercial electrolytes"
      }
    ]
  },
  "characterization": [
    {
      "method": "SEM with EDX mapping",
      "parameters": {},
      "results": [
        {
          "metric": "Br distribution",
          "value": "homogeneous",
          "unit": ""
        },
        {
          "metric": "Br mass fraction",
          "value": 50,
          "unit": "wt%"
        }
      ],
      "interpretation": "",
      "prov": ["Main Text – Fig. 1B"]
    },
    {
      "method": "TGA",
      "parameters": {},
      "results": [
        {
          "metric": "thermal stability temperature",
          "value": 473,
          "unit": "K"
        }
      ],
      "interpretation": "TBABr3 stable up to 200 °C",
      "prov": ["Main Text – TGA discussion"]
    },
    {
      "method": "Cyclic Voltammetry",
      "parameters": {"scan_rate": "2 mV s-1"},
      "results": [
        {
          "metric": "redox peaks Br−/Br3−",
          "value": "3.42/3.55",
          "unit": "V"
        },
        {
          "metric": "redox peaks Br+/Br0",
          "value": "3.68/3.85",
          "unit": "V"
        }
      ],
      "interpretation": "Two-electron redox verified",
      "prov": ["Fig. 2C"]
    },
    {
      "method": "Galvanostatic charge-discharge",
      "parameters": {"current_density": "1 A g-1"},
      "results": [
        {
          "metric": "discharge capacity",
          "value": 653,
          "unit": "mAh g-1"
        },
        {
          "metric": "voltage plateau",
          "value": 3.8,
          "unit": "V"
        },
        {
          "metric": "energy density",
          "value": 2180,
          "unit": "Wh kg-1"
        }
      ],
      "interpretation": "",
      "prov": ["Fig. 4C"]
    },
    {
      "method": "EIS",
      "parameters": {},
      "results": [
        {
          "metric": "charge transfer resistance CLE2",
          "value": 149.6,
          "unit": "ohm"
        }
      ],
      "interpretation": "Lower Rct with Cl− addition",
      "prov": ["fig. S12"]
    },
    {
      "method": "XPS",
      "parameters": {},
      "results": [
        {
          "metric": "Br+ signal (binding energy)",
          "value": 71.8,
          "unit": "eV"
        }
      ],
      "interpretation": "Confirms Br+ formation",
      "prov": ["Fig. 5A"]
    },
    {
      "method": "In situ Raman",
      "parameters": {},
      "results": [
        {
          "metric": "Br+-Clx peak",
          "value": "260–290",
          "unit": "cm-1"
        }
      ],
      "interpretation": "Reversible Br+-Cl−2 formation",
      "prov": ["Fig. 5C"]
    }
  ],
  "analysis": {
    "methods": [
      {
        "method_name": "DFT cohesive energy calculation",
        "results": [
          {
            "equation": "",
            "value": 1.85,
            "unit": "eV",
            "notes": "Highest cohesive energy for BrCl2 product"
          }
        ]
      }
    ]
  },
  "final_outcomes": {
    "yield": {
      "value": null,
      "unit": "%"
    },
    "capacity": {
      "value": 653,
      "unit": "mAh g-1"
    },
    "cycle_life": 1000
  },
  "extraction_metadata": {
    "timestamp": "2024-06-18T00:00:00Z",
    "source_file": "",
    "processing_time": null
  }
}

File: src/data/golden_dataset/low_results/Luo_et_al__-_2022_-_Nickel-rich_and_cobalt-free_layered_oxide_cathode__reactions.json
{
  "schema": {
    "name": "Universal Chemistry Extraction Schema",
    "version": "2.1"
  },
  "units_policy": {
    "temperature": "K",
    "pressure": "bar",
    "time": "min",
    "mass": "g",
    "volume": "mL",
    "amount": "mmol",
    "concentration": "M",
    "capacity": "mAh g-1",
    "strict": true
  },
  "source": {
    "title": "Nickel-rich and cobalt-free layered oxide cathode materials for lithium ion batteries",
    "doi": "10.1016/j.ensm.2022.05.019",
    "authors": [
      "Yu-hong Luo",
      "Han-xin Wei",
      "Lin-bo Tang",
      "Ying-de Huang",
      "Zhen-yu Wang",
      "Zhen-jiang He",
      "Cheng Yan",
      "Jing Mao",
      "Kehua Dai",
      "Jun-chao Zheng"
    ],
    "journal": "Energy Storage Materials",
    "year": 2022
  },
  "metadata": {
    "discipline": "chemistry",
    "type": "review",
    "tags": ["nickel-rich cathode", "cobalt-free", "lithium-ion battery"]
  },
  "targets": [
    {
      "target_id": "target_1",
      "compound_name": "LiNiO2",
      "molecular_formula": "LiNiO2",
      "intended_role": "product",
      "prov": ["Ref. 20"]
    },
    {
      "target_id": "target_2",
      "compound_name": "LiNi0.975Ti0.025O2",
      "molecular_formula": "LiNi0.975Ti0.025O2",
      "intended_role": "product",
      "prov": ["Ref. 75"]
    },
    {
      "target_id": "target_3",
      "compound_name": "LiNi0.96Mg0.02Ti0.02O2",
      "molecular_formula": "LiNi0.96Mg0.02Ti0.02O2",
      "intended_role": "product",
      "prov": ["Ref. 83"]
    }
  ],
  "chemicals": [
    {
      "chemical_id": "chem_1",
      "name": "Ni(OH)2",
      "molecular_formula": "Ni(OH)2",
      "ontology": {
        "role": "reactant",
        "category": "inorganic"
      },
      "amount": {
        "value": null,
        "unit": "g"
      },
      "notes": "",
      "prov": ["Ref. 20", "Ref. 75"]
    },
    {
      "chemical_id": "chem_2",
      "name": "LiOH",
      "molecular_formula": "LiOH",
      "ontology": {
        "role": "lithium source",
        "category": "inorganic"
      },
      "amount": {
        "value": null,
        "unit": "g"
      },
      "notes": "",
      "prov": ["Ref. 20", "Ref. 75"]
    },
    {
      "chemical_id": "chem_3",
      "name": "TiO2",
      "molecular_formula": "TiO2",
      "ontology": {
        "role": "dopant precursor",
        "category": "inorganic"
      },
      "amount": {
        "value": null,
        "unit": "g"
      },
      "notes": "",
      "prov": ["Ref. 75"]
    }
  ],
  "synthesis": {
    "steps": [
      {
        "step_id": "step_1",
        "description": "Preparation of LiNiO2 via multi-stage calcination",
        "operations": [
          {
            "action": "mix",
            "parameters": {
              "inputs": ["chem_1", "chem_2"]
            },
            "notes": "Ni(OH)2 and LiOH mixed uniformly"
          },
          {
            "action": "heat",
            "parameters": {},
            "temperature": {
              "value": 758,
              "unit": "K"
            },
            "duration": {
              "value": 180,
              "unit": "min"
            },
            "notes": "preheating stage"
          },
          {
            "action": "grind",
            "parameters": {},
            "notes": "manual grinding after first heat"
          },
          {
            "action": "heat",
            "parameters": {},
            "temperature": {
              "value": 758,
              "unit": "K"
            },
            "duration": {
              "value": 120,
              "unit": "min"
            },
            "notes": "second heating"
          },
          {
            "action": "heat",
            "parameters": {},
            "temperature": {
              "value": 973,
              "unit": "K"
            },
            "duration": {
              "value": 1200,
              "unit": "min"
            },
            "atmosphere": "O2",
            "notes": "final sintering to form LiNiO2"
          }
        ],
        "conditions": {
          "pressure": {
            "value": null,
            "unit": "bar"
          },
          "atmosphere": "O2"
        },
        "prov": ["Ref. 20"],
        "outputs": ["target_1"]
      },
      {
        "step_id": "step_2",
        "description": "Solid-state synthesis of Ti-doped LiNiO2",
        "operations": [
          {
            "action": "ball_mill",
            "parameters": {
              "inputs": ["chem_1", "chem_2", "chem_3"]
            },
            "duration": {
              "value": 1440,
              "unit": "min"
            },
            "notes": "raw materials milled"
          },
          {
            "action": "sinter",
            "parameters": {},
            "temperature": {
              "value": 1023,
              "unit": "K"
            },
            "duration": {
              "value": 1800,
              "unit": "min"
            },
            "atmosphere": "O2",
            "notes": "formation of LiNi0.975Ti0.025O2"
          }
        ],
        "conditions": {
          "pressure": {
            "value": null,
            "unit": "bar"
          },
          "atmosphere": "O2"
        },
        "prov": ["Ref. 75"],
        "outputs": ["target_2"]
      }
    ]
  },
  "workflow": {
    "timeline": [
      {
        "step_ref": "step_1",
        "description": "Synthesis of LiNiO2 via staged calcination"
      },
      {
        "step_ref": "step_2",
        "description": "Synthesis of Ti-doped LiNiO2 via ball milling and high-temp sintering"
      }
    ],
    "ambiguities": [
      {
        "issue": "missing reactant quantities",
        "excerpt": "\"Ni(OH)2 precursor is mixed uniformly with LiOH\" (Ref. 20)"
      },
      {
        "issue": "dopant level unspecified for general synthesis in step_2 (only example x=0.025 used)",
        "excerpt": "\"LiNi1−xTixO2 (0.025≤x≤0.2) materials\" (Ref. 75)"
      }
    ]
  },
  "characterization": [
    {
      "method": "electrochemical testing",
      "parameters": {},
      "results": [
        {
          "metric": "initial discharge capacity",
          "value": 225,
          "unit": "mAh g-1",
          "conditions": "LiNiO2 at 0.1C",
          "prov": ["Ref. 20"]
        }
      ],
      "interpretation": "",
      "prov": ["Ref. 20"]
    },
    {
      "method": "electrochemical testing",
      "parameters": {},
      "results": [
        {
          "metric": "initial discharge capacity",
          "value": 235,
          "unit": "mAh g-1",
          "conditions": "LiNi0.975Ti0.025O2 (0.025 Ti) at unspecified C-rate",
          "prov": ["Ref. 75"]
        },
        {
          "metric": "initial discharge capacity",
          "value": 171,
          "unit": "mAh g-1",
          "conditions": "LiNi0.975Ti0.025O2 (molten salt synthesis) at unspecified C-rate",
          "prov": ["Ref. 96"]
        }
      ],
      "interpretation": "",
      "prov": ["Ref. 75", "Ref. 96"]
    },
    {
      "method": "electrochemical testing",
      "parameters": {},
      "results": [
        {
          "metric": "initial discharge capacity",
          "value": 208,
          "unit": "mAh g-1",
          "conditions": "LiNi0.96Mg0.02Ti0.02O2 at C/3",
          "prov": ["Ref. 83"]
        },
        {
          "metric": "capacity retention",
          "value": 90,
          "unit": "%",
          "conditions": "after 150 cycles at 0.5C",
          "prov": ["Ref. 83"]
        }
      ],
      "interpretation": "",
      "prov": ["Ref. 83"]
    }
  ],
  "analysis": {
    "methods": []
  },
  "final_outcomes": {
    "yield": {
      "value": null,
      "unit": "%"
    },
    "capacity": {
      "value": 235,
      "unit": "mAh g-1"
    },
    "cycle_life": 150
  },
  "extraction_metadata": {
    "timestamp": "2023-10-02T00:00:00Z",
    "source_file": "Energy Storage Materials 50 (2022) 274–307 extract",
    "processing_time": null
  }
}

File: src/data/golden_dataset/low_results/Senevirathne_et_al__-_2013_-_A_new_crystalline_LiPON_electrolyte_Synthesis__pr_reactions.json
{
  "schema": {
    "name": "Universal Chemistry Extraction Schema",
    "version": "2.1"
  },
  "units_policy": {
    "temperature": "K",
    "pressure": "bar",
    "time": "min",
    "mass": "g",
    "volume": "mL",
    "amount": "mmol",
    "concentration": "M",
    "capacity": "mAh g-1",
    "strict": true
  },
  "source": {
    "title": "A new crystalline LiPON electrolyte: Synthesis, properties, and electronic structure",
    "doi": "10.1016/j.ssi.2012.12.013",
    "authors": [
      "Keerthi Senevirathne",
      "Cynthia S. Day",
      "Michael D. Gross",
      "Abdessadek Lachgar",
      "N.A.W. Holzwarth"
    ],
    "journal": "Solid State Ionics",
    "year": 2013
  },
  "metadata": {
    "discipline": "chemistry",
    "type": "research article",
    "tags": ["solid state synthesis", "electrolyte", "LiPON", "ionic conductivity"]
  },
  "targets": [
    {
      "target_id": "target_1",
      "compound_name": "SD-Li2PO2N",
      "molecular_formula": "Li2PO2N",
      "intended_role": "product",
      "prov": ["Methods 2.1", "Abstract", "Results 3.1"]
    },
    {
      "target_id": "target_2",
      "compound_name": "Li4P2O7",
      "molecular_formula": "Li4P2O7",
      "intended_role": "decomposition product",
      "prov": ["Results 3.4"]
    }
  ],
  "chemicals": [
    {
      "chemical_id": "chem_1",
      "name": "Lithium oxide",
      "molecular_formula": "Li2O",
      "ontology": {
        "role": "reactant",
        "category": "inorganic oxide"
      },
      "amount": {
        "value": null,
        "unit": "g"
      },
      "notes": "molar ratio 1",
      "prov": ["Methods 2.1"]
    },
    {
      "chemical_id": "chem_2",
      "name": "Phosphorus pentoxide",
      "molecular_formula": "P2O5",
      "ontology": {
        "role": "reactant",
        "category": "inorganic oxide"
      },
      "amount": {
        "value": null,
        "unit": "g"
      },
      "notes": "molar ratio 0.2",
      "prov": ["Methods 2.1"]
    },
    {
      "chemical_id": "chem_3",
      "name": "Triphosphorus pentanitride",
      "molecular_formula": "P3N5",
      "ontology": {
        "role": "reactant",
        "category": "inorganic nitride"
      },
      "amount": {
        "value": null,
        "unit": "g"
      },
      "notes": "molar ratio 0.3; >99% purity",
      "prov": ["Methods 2.1"]
    },
    {
      "chemical_id": "chem_4",
      "name": "Argon",
      "molecular_formula": "Ar",
      "ontology": {
        "role": "atmosphere",
        "category": "gas"
      },
      "amount": {
        "value": null,
        "unit": ""
      },
      "notes": "glove box atmosphere",
      "prov": ["Methods 2.1"]
    },
    {
      "chemical_id": "chem_5",
      "name": "Ethanol",
      "molecular_formula": "C2H6O",
      "ontology": {
        "role": "solvent",
        "category": "organic solvent"
      },
      "amount": {
        "value": null,
        "unit": "mL"
      },
      "notes": "used for TEM dispersion, sonicated ~5 min",
      "prov": ["Methods 2.2.2"]
    },
    {
      "chemical_id": "chem_6",
      "name": "Silver ink",
      "molecular_formula": "",
      "ontology": {
        "role": "electrode material",
        "category": "conductive ink"
      },
      "amount": {
        "value": null,
        "unit": ""
      },
      "notes": "applied on pellets for EIS",
      "prov": ["Methods 2.2.5"]
    },
    {
      "chemical_id": "chem_7",
      "name": "Silver wire",
      "molecular_formula": "Ag",
      "ontology": {
        "role": "electrode material",
        "category": "metal"
      },
      "amount": {
        "value": null,
        "unit": ""
      },
      "notes": "attached to pellets for EIS",
      "prov": ["Methods 2.2.5"]
    }
  ],
  "synthesis": {
    "steps": [
      {
        "step_id": "step_1",
        "description": "Weighing and mixing of precursors in argon glove box",
        "operations": [
          {
            "action": "weigh",
            "parameters": {
              "inputs": ["chem_1", "chem_2", "chem_3"],
              "molar_ratio": "1:0.2:0.3"
            },
            "duration": {
              "value": null,
              "unit": "min"
            },
            "temperature": {
              "value": null,
              "unit": "K"
            },
            "notes": "",
            "prov": ["Methods 2.1"]
          },
          {
            "action": "grind",
            "parameters": {
              "inputs": ["chem_1", "chem_2", "chem_3"]
            },
            "duration": {
              "value": 15,
              "unit": "min"
            },
            "temperature": {
              "value": 298,
              "unit": "K"
            },
            "notes": "to form homogeneous mixture",
            "prov": ["Methods 2.1"]
          }
        ],
        "conditions": {
          "atmosphere": "Ar",
          "pressure": {
            "value": null,
            "unit": "bar"
          }
        },
        "prov": ["Methods 2.1"]
      },
      {
        "step_id": "step_2",
        "description": "Pellet pressing",
        "operations": [
          {
            "action": "press",
            "parameters": {
              "inputs": ["step_1_mixture"],
              "mass": {
                "value": 0.25,
                "unit": "g"
              }
            },
            "duration": {
              "value": null,
              "unit": "min"
            },
            "temperature": {
              "value": 298,
              "unit": "K"
            },
            "notes": "hand-held pellet press, cylindrical pellet",
            "prov": ["Methods 2.1"]
          }
        ],
        "conditions": {
          "atmosphere": "Ar",
          "pressure": {
            "value": null,
            "unit": "bar"
          }
        },
        "prov": ["Methods 2.1"]
      },
      {
        "step_id": "step_3",
        "description": "Evacuation and sealing in quartz tube",
        "operations": [
          {
            "action": "evacuate",
            "parameters": {
              "inputs": ["step_2_pellet"]
            },
            "duration": {
              "value": 45,
              "unit": "min"
            },
            "temperature": {
              "value": 298,
              "unit": "K"
            },
            "notes": "connected to high vacuum line before sealing",
            "prov": ["Methods 2.1"]
          },
          {
            "action": "seal",
            "parameters": {
              "inputs": ["step_2_pellet"],
              "container": "quartz tube"
            },
            "duration": {
              "value": null,
              "unit": "min"
            },
            "temperature": {
              "value": 298,
              "unit": "K"
            },
            "notes": "sealed under vacuum",
            "prov": ["Methods 2.1"]
          }
        ],
        "conditions": {
          "atmosphere": "vacuum",
          "pressure": {
            "value": null,
            "unit": "bar"
          }
        },
        "prov": ["Methods 2.1"]
      },
      {
        "step_id": "step_4",
        "description": "High-temperature reaction",
        "operations": [
          {
            "action": "heat",
            "parameters": {
              "inputs": ["step_3_sealed_tube"],
              "temperature": {
                "value": 1223,
                "unit": "K"
              },
              "duration": {
                "value": 600,
                "unit": "min"
              },
              "heating_rate": "5 °C/min",
              "cooling_rate": "5 °C/min"
            },
            "notes": "",
            "prov": ["Methods 2.1"]
          }
        ],
        "conditions": {
          "atmosphere": "sealed vacuum tube",
          "pressure": {
            "value": null,
            "unit": "bar"
          }
        },
        "prov": ["Methods 2.1"]
      },
      {
        "step_id": "step_5",
        "description": "Product collection",
        "operations": [
          {
            "action": "grind",
            "parameters": {
              "inputs": ["step_4_product"]
            },
            "duration": {
              "value": null,
              "unit": "min"
            },
            "temperature": {
              "value": 298,
              "unit": "K"
            },
            "notes": "ground to microcrystalline powder",
            "prov": ["Methods 2.1"]
          }
        ],
        "conditions": {
          "atmosphere": "",
          "pressure": {
            "value": null,
            "unit": ""
          }
        },
        "prov": ["Methods 2.1"]
      }
    ]
  },
  "workflow": {
    "timeline": [
      {
        "step_ref": "step_1",
        "description": "Mix Li2O, P2O5, P3N5 in 1:0.2:0.3 molar ratio, grind 15 min in Ar glove box."
      },
      {
        "step_ref": "step_2",
        "description": "Press 0.25 g of mixture into cylindrical pellet."
      },
      {
        "step_ref": "step_3",
        "description": "Evacuate pellet in quartz tube for 45 min and seal under vacuum."
      },
      {
        "step_ref": "step_4",
        "description": "Heat sealed tube at 1223 K for 600 min (5 °C min⁻¹ ramp) then cool; obtain gray microcrystalline SD-Li2PO2N."
      },
      {
        "step_ref": "step_5",
        "description": "Grind product powder for characterization."
      }
    ],
    "ambiguities": [
      {
        "issue": "Vacuum pressure not specified",
        "excerpt": "connected to a high vacuum line for 45 min prior to sealing under vacuum",
        "prov": "Methods 2.1"
      }
    ]
  },
  "characterization": [
    {
      "method": "Powder X-ray diffraction",
      "parameters": {
        "radiation": "Cu Kα (λ = 1.54184 Å)",
        "detector": "Lynxeye",
        "instrument": "Bruker-AXS D2 Phaser",
        "temperature": {
          "value": 298,
          "unit": "K"
        }
      },
      "results": [
        {
          "metric": "space group",
          "value": "Cmc21 (#36)",
          "unit": ""
        },
        {
          "metric": "lattice parameter a",
          "value": 9.0692,
          "unit": "Å"
        },
        {
          "metric": "lattice parameter b",
          "value": 5.3999,
          "unit": "Å"
        },
        {
          "metric": "lattice parameter c",
          "value": 4.6856,
          "unit": "Å"
        }
      ],
      "interpretation": "High crystallinity; structure matches computational prediction",
      "prov": ["Methods 2.2.1", "Results 3.2"]
    },
    {
      "method": "Transmission Electron Microscopy",
      "parameters": {
        "instrument": "JEOL 1200 EX",
        "voltage": "100 kV",
        "sample_prep": "powder dispersed in ethanol, sonicated 5 min"
      },
      "results": [
        {
          "metric": "particle size",
          "value": null,
          "unit": "μm",
          "description": "irregular shapes in micron range"
        }
      ],
      "interpretation": "Electron diffraction confirms crystallinity matching XRD",
      "prov": ["Methods 2.2.2", "Results 3.3"]
    },
    {
      "method": "Thermogravimetric Analysis",
      "parameters": {
        "instrument": "Perkin Elmer Pyris 1",
        "atmosphere": "air",
        "heating_rate": "2 °C/min",
        "max_temperature": {
          "value": 1273,
          "unit": "K"
        }
      },
      "results": [
        {
          "metric": "weight gain onset",
          "value": 873,
          "unit": "K"
        },
        {
          "metric": "total weight gain",
          "value": 11,
          "unit": "%"
        }
      ],
      "interpretation": "Oxidation above 600 °C leading to Li4P2O7 formation",
      "prov": ["Methods 2.2.3", "Results 3.4"]
    },
    {
      "method": "FTIR Spectroscopy",
      "parameters": {
        "instrument": "PerkinElmer Spectrum 100",
        "range": "650–4000 cm-1"
      },
      "results": [
        {
          "metric": "vibrational peaks",
          "value": "662, 696, 857, 935, 1013, 1060, 1117 cm-1",
          "unit": "cm-1"
        }
      ],
      "interpretation": "Peaks match calculated lattice vibrational modes",
      "prov": ["Methods 2.2.4", "Results 3.5"]
    },
    {
      "method": "Electrochemical Impedance Spectroscopy",
      "parameters": {
        "instrument": "Gamry Series G750",
        "frequency_range": "0.1 Hz – 300 kHz",
        "ac_perturbation": "1 V",
        "dc_voltage": "0 V",
        "atmosphere": "Ar"
      },
      "results": [
        {
          "metric": "activation energy",
          "value": 0.57,
          "unit": "eV"
        },
        {
          "metric": "conductivity (80 °C)",
          "value": 8.8e-7,
          "unit": "S cm-1"
        },
        {
          "metric": "conductivity (330 °C)",
          "value": 1.2e-3,
          "unit": "S cm-1"
        }
      ],
      "interpretation": "Conductivity increases with pellet density; comparable to glassy LiPON",
      "prov": ["Methods 2.2.5", "Results 3.7"]
    }
  ],
  "analysis": {
    "methods": [
      {
        "method_name": "Arrhenius analysis of EIS data",
        "results": [
          {
            "equation": "ln(σ·T) versus 1000/T",
            "value": 0.57,
            "unit": "eV",
            "description": "Activation energy for ionic conduction"
          }
        ],
        "prov": ["Results 3.7"]
      }
    ]
  },
  "final_outcomes": {
    "yield": {
      "value": 90,
      "unit": "%"
    },
    "capacity": {
      "value": null,
      "unit": "mAh g-1"
    },
    "cycle_life": null
  },
  "extraction_metadata": {
    "timestamp": "2024-06-26T12:00:00Z",
    "source_file": "provided_text_chunk",
    "processing_time": null
  }
}
