Repository: meomeolucifr/BattSynth

# BattSynth: LLM-Extracted Chemical Synthesis Dataset for Battery Materials

A large-scale dataset of chemical synthesis procedures extracted from 605 battery material research papers using GPT-o3, with multi-metric quality assurance and human-in-the-loop verification.

## Dataset Overview

| Metric | Count |
|--------|-------|
| Total papers | 605 |
| Target compounds | 1,537 |
| Unique chemicals | 1,663 |
| Synthesis steps | 1,872 |
| Synthesis operations | 2,880 |
| Characterization entries | 2,048 |
| Characterization results | 4,086 |

File: src/data/golden_dataset/low_results/Verified_Takahashi_et_al__-_2013_-_All-solid-state_lithium_battery_with_LiBH4_solid_e_reactions.json (part 1 of 2)
{
  "schema": {
    "name": "Universal Chemistry Extraction Schema",
    "version": "2.1"
  },
  "units_policy": {
    "temperature": "K",
    "pressure": "bar",
    "time": "min",
    "mass": "g",
    "volume": "mL",
    "amount": "mmol",
    "concentration": "M",
    "capacity": "mAh g-1",
    "strict": true
  },
  "source": {
    "title": "All-solid-state lithium battery with LiBH4 solid electrolyte",
    "doi": "10.1016/j.jpowsour.2012.10.079",
    "authors": [
      "Kuniaki Takahashi",
      "Kazuto Hattori",
      "Toshihiro Yamazaki",
      "Kazunori Takada",
      "Motoaki Matsuo",
      "Shinichi Orimo",
      "Hideki Maekawa",
      "Hitoshi Takamura"
    ],
    "journal": "Journal of Power Sources",
    "year": 2013
  },
  "metadata": {
    "discipline": "chemistry",
    "type": "experimental study",
    "tags": [
      "all-solid-state battery",
      "solid electrolyte",
      "thin film",
      "pulsed laser deposition"
    ]
  },
  "targets": [
    {
      "target_id": "target_1",
      "compound_name": "Bulk-type all-solid-state cell (Li | LiBH4 | LiCoO2)",
      "molecular_formula": "",
      "intended_role": "electrochemical device",
      "prov": [
        "Experimental \u00a72.1",
        "Results \u00a73.1"
      ],
      "_llm_flag": {
        "is_supported": false,
        "confidence": 0.92,
        "reasoning": "The extracted value for \u201cTarget Formula\u201d is blank, but the paper explicitly states the target composition(s) used for PLD: \u201cThe LiCoO2 target was a mixture of LiCoO2 and Li2O \u2026 with a weight ratio of 100:15\u201d and \u201cThe Li3PO4 target consisted of pure Li3PO4.\u201d Also, the cathode/electrode mixture used in the bulk cell is LiCoO2 + LiBH4 (10:1 wt). Since target formulas are given, a blank extraction is not supported.",
        "suggested_fix": "Specify the target material(s) depending on what \u201cTarget Formula\u201d refers to: (1) For PLD LiCoO2 target: LiCoO2 + Li2O (100:15 wt). (2) For PLD Li3PO4 target: Li3PO4. (3) For bulk cathode mixture (if that\u2019s what was meant): LiCoO2 + LiBH4 (10:1 wt)."
      }
    },
    {
      "target_id": "target_2",
      "compound_name": "Li3PO4-coated LiCoO2 thin-film cathode",
      "molecular_formula": "",
      "intended_role": "cathode",
      "prov": [
        "Experimental \u00a72.2",
        "Results \u00a73.2"
      ],
      "_llm_flag": {
        "is_supported": false,
        "confidence": 0.92,
        "reasoning": "The field \u201cTarget Formula\u201d is blank in the extracted value, but the paper explicitly provides multiple chemical formulas for target materials used in PLD (Experimental \u00a72.2): \u201cThe LiCoO2 target was a mixture of LiCoO2 and Li2O \u2026\u201d and \u201cThe Li3PO4 target consisted of pure Li3PO4.\u201d Therefore, leaving Target Formula empty is not supported by the source text.",
        "suggested_fix": "Specify the target formula(s) as given in \u00a72.2, e.g., LiCoO2 (with Li2O added in the target mixture) and/or Li3PO4 (pure Li3PO4 target), depending on which target the field refers to."
      }
    },
    {
      "target_id": "target_3",
      "compound_name": "Thin-film all-solid-state cell (Li | LiBH4 | Li3PO4-LiCoO2)",
      "molecular_formula": "",
      "intended_role": "electrochemical device",
      "prov": [
        "Experimental \u00a72.2",
        "Results \u00a73.3"
      ],
      "_llm_flag": {
        "is_supported": false,
        "confidence": 0.86,
        "reasoning": "The extracted value for \u201cTarget Formula\u201d is blank, but the paper clearly specifies target compositions in Experimental \u00a72.2: (1) the LiCoO2 PLD target is a mixture of LiCoO2 and Li2O with a weight ratio of 100:15; (2) the Li3PO4 target consists of pure Li3PO4. Since the document explicitly provides these target compositions, leaving the field empty is not supported.",
        "suggested_fix": "Specify the target formula(s) described in \u00a72.2, e.g., LiCoO2+Li2O (100:15 wt ratio) for the LiCoO2 target; Li3PO4 for the Li3PO4 target."
      }
    }
  ],
  "chemicals": [
    {
      "chemical_id": "chem_1",
      "name": "Lithium borohydride",
      "molecular_formula": "LiBH4",
      "ontology": {
        "role": "solid electrolyte",
        "category": "inorganic"
      },
      "amount": {
        "value": null,
        "unit": "g"
      },
      "notes": "Used as electrolyte powder; mixed with LiCoO2 at 1:10 (wt)",
      "prov": [
        "Experimental \u00a72.1"
      ],
      "_llm_flag": {
        "is_supported": false,
        "confidence": 0.94,
        "reasoning": "The paper does specify an amount/ratio for LiBH4 in the Experimental section. In \u00a72.1: \u201cA hand-milled mixture of LiCoO2 powder and LiBH4 powder \u2026 in a weight ratio of 10:1\u201d and also \u201cthe cathode powder and LiBH4 powder were pressed together into a two-layer pellet\u2026\u201d. Therefore, the claim \u201cAmount: Not specified in text\u201d is contradicted by explicit quantitative information (weight ratio).",
        "suggested_fix": "Lithium borohydride (LiBH4) | Amount: used in cathode mixture with LiCoO2 at LiCoO2:LiBH4 = 10:1 (wt ratio) (Aldrich, >90% purity); also used as a separate pressed electrolyte layer in the two-layer pellet."
      }
    },
    {
      "chemical_id": "chem_2",
      "name": "Lithium cobalt oxide",
      "molecular_formula": "LiCoO2",
      "ontology": {
        "role": "cathode active material",
        "category": "inorganic"
      },
      "amount": {
        "value": null,
        "unit": "g"
      },
      "notes": "Powder (D10, Toda Kogyo); mixed with LiBH4 10:1 (wt)",
      "prov": [
        "Experimental \u00a72.1"
      ],
      "_llm_flag": {
        "is_supported": true,
        "confidence": 0.93,
        "reasoning": "The paper explicitly identifies the cathode material as LiCoO2 (lithium cobalt oxide) in Experimental \u00a72.1 (\u201cmixture of LiCoO2 powder \u2026 and LiBH4 \u2026 was used as the cathode\u201d), and throughout the text (\u201cLiBH4/LiCoO2\u201d, \u201cLiCoO2 cathode\u201d). However, \u00a72.1 and the rest of the document do not specify an absolute amount (e.g., grams, mg, mol) of LiCoO2 used\u2014only a weight ratio (LiCoO2:LiBH4 = 10:1) and pellet dimensions/pressing conditions. Therefore, the extracted claim \u201cLithium cobalt oxide | Amount: Not specified in text\u201d is supported.",
        "suggested_fix": ""
      }
    },
    {
      "chemical_id": "chem_3",
      "name": "Lithium metal",
      "molecular_formula": "Li",
      "ontology": {
        "role": "anode",
        "category": "inorganic"
      },
      "amount": {
        "value": null,
        "unit": "g"
      },
      "notes": "Foil, \u03d59 mm, >99 % purity",
      "prov": [
        "Experimental \u00a72.1"
      ],
      "_llm_flag": {
        "is_supported": true,
        "confidence": 0.93,
        "reasoning": "The paper explicitly identifies the anode material as lithium foil/metal (i.e., Li metal): in Experimental \u00a72.1, \u201cFor the anode, Li foil \u2026 was used,\u201d and throughout the text the cell is described as \u201cLi | LiBH4 | LiCoO2\u201d and notes \u201cgood compatibility with a Li-metal negative electrode.\u201d However, no mass, thickness, or amount of lithium metal is given\u2014only the foil diameter (\u03c6 = 9 mm). Therefore the extraction \u201cLithium metal | Amount: Not specified in text\u201d is supported under the null-handling rule.",
        "suggested_fix": ""
      }
    },
    {
      "chemical_id": "chem_4",
      "name": "Lithium phosphate",
      "molecular_formula": "Li3PO4",
      "ontology": {
        "role": "intermediate layer / solid electrolyte",
        "category": "inorganic"
      },
      "amount": {
        "value": null,
        "unit": "g"
      },
      "notes": "Used as PLD target and 25 nm coating",
      "prov": [
        "Experimental \u00a72.2"
      ],
      "_llm_flag": {
        "is_supported": true,
        "confidence": 0.86,
        "reasoning": "The document discusses a Li3PO4 intermediate layer (lithium phosphate) extensively, including its use as a PLD target (\u201cThe Li3PO4 target consisted of pure Li3PO4 (Aldrich)\u201d) and coatings of specified thickness (e.g., 25 nm). However, the paper does not provide a single explicit mass, molar amount, or loading for Li3PO4 itself (only thickness, deposition parameters, and target composition/purity). Thus the extractor\u2019s claim that the chemical identity is lithium phosphate (Li3PO4) and the amount is not specified (in terms of quantity) is consistent with the text. Provenance \u00a72.2 is relevant for identity but not for any numeric amount beyond process conditions/thickness.",
        "suggested_fix": ""
      }
    },
    {
      "chemical_id": "chem_5",
      "name": "Lithium oxide",
      "molecular_formula": "Li2O",
      "ontology": {
        "role": "lithium source additive",
        "category": "inorganic"
      },
      "amount": {
        "value": null,
        "unit": "g"
      },
      "notes": "Mixed with LiCoO2 target at 100:15 (wt) to compensate Li loss",
      "prov": [
        "Experimental \u00a72.2"
      ],
      "_llm_flag": {
        "is_supported": true,
        "confidence": 0.88,
        "reasoning": "The paper mentions lithium oxide (Li2O) as an impurity and as a product in a proposed reaction, but it does not provide any explicit amount for lithium oxide. Specifically, Li2O appears (i) in \u00a72.2 as part of the PLD target composition for LiCoO2: \u201cLiCoO2 target was a mixture of LiCoO2 and Li2O \u2026 weight ratio of 100:15,\u201d which gives the Li2O amount only relative to LiCoO2 (not as an absolute amount), and (ii) in Eq. (1) as a reaction product \u201c+ 1/4 Li2O\u201d (stoichiometric coefficient, not an experimental quantity). No standalone mass, molar amount, concentration, thickness, or wt% of lithium oxide is specified elsewhere. Therefore the extracted statement that the amount is not specified in the text is supported.",
        "suggested_fix": ""
      }
    },
    {
      "chemical_id": "chem_6",
      "name": "Silicon wafer",
      "molecular_formula": "Si",
      "ontology": {
        "role": "substrate",
        "category": "substrate"
      },
      "amount": {
        "value": null,
        "unit": ""
      },
      "notes": "Coated with Pt and Ti layers",
      "prov": [
        "Experimental \u00a72.2"
      ],
      "_llm_flag": {
        "is_supported": true,
        "confidence": 0.95,
        "reasoning": "Section 2.2 explicitly states: \u201cSi wafers coated with Pt and Ti were used as the substrate.\u201d No quantity/amount of silicon wafer (e.g., size, number, mass) is provided anywhere in the text. Therefore the chemical identity (silicon wafer) is supported and the extractor correctly notes that the amount is not specified.",
        "suggested_fix": ""
      }
    },
    {
      "chemical_id": "chem_7",
      "name": "Platinum",
      "molecular_formula": "Pt",
      "ontology": {
        "role": "current collector layer",
        "category": "metal"
      },
      "amount": {
        "value": null,
        "unit": ""
      },
      "notes": "Sputtered on Si wafer",
      "prov": [
        "Experimental \u00a72.2"
      ],
      "_llm_flag": {
        "is_supported": true,
        "confidence": 0.9,
        "reasoning": "Section 2.2 states: \u201cSi wafers coated with Pt and Ti were used as the substrate,\u201d confirming the presence of platinum (Pt). Nowhere in the paper is an amount/thickness/mass/loading of Pt provided (no Pt film thickness, deposition details, or composition). Thus the extractor\u2019s \u201cPlatinum | Amount: Not specified in text\u201d is correct under the null-handling rule.",
        "suggested_fix": ""
      }
    },
    {
      "chemical_id": "chem_8",
      "name": "Titanium",
      "molecular_formula": "Ti",
      "ontology": {
        "role": "adhesion layer",
        "category": "metal"
      },
      "amount": {
        "value": null,
        "unit": ""
      },
      "notes": "Between Si and Pt",
      "prov": [
        "Experimental \u00a72.2"
      ],
      "_llm_flag": {
        "is_supported": true,
        "confidence": 0.86,
        "reasoning": "Section 2.2 explicitly states: \u201cSi wafers coated with Pt and Ti were used as the substrate.\u201d Titanium (Ti) is therefore present as a coating on the substrate, but no quantity/thickness/mass/amount of Ti is provided anywhere in the text. Thus the chemical identity (Titanium) is supported and the note that the amount is not specified is also correct.",
        "suggested_fix": ""
      }
    },
    {
      "chemical_id": "chem_9",
      "name": "Oxygen",
      "molecular_formula": "O2",
      "ontology": {
        "role": "process gas",
        "category": "gas"
      },
      "amount": {
        "value": null,
        "unit": ""
      },
      "notes": "Used at 10 Pa for LiCoO2 PLD and 1 Pa for Li3PO4 PLD",
      "prov": [
        "Experimental \u00a72.2"
      ],
      "_llm_flag": {
        "is_supported": true,
        "confidence": 0.87,
        "reasoning": "The paper discusses oxygen only as part of compounds/processing atmosphere (e.g., LiCoO2, Li3PO4, P(O2)=10 Pa and 1 Pa during PLD, formation of Co3O4/CoO(OH)), but it does not specify an explicit standalone chemical identity entry \u201cOxygen\u201d with a corresponding amount to be used as a reagent/component in \u00a72.2 or elsewhere. In \u00a72.2, oxygen appears only as the deposition oxygen partial pressure, not as a quantified \u201camount\u201d of oxygen material. Therefore, the extractor\u2019s statement that the amount for \u201cOxygen\u201d is not specified in the text is consistent with the document.",
        "suggested_fix": ""
      }
    },
    {
      "chemical_id": "chem_10",
      "name": "Argon",
      "molecular_formula": "Ar",
      "ontology": {
        "role": "inert atmosphere",
        "category": "gas"
      },
      "amount": {
        "value": null,
        "unit": ""
      },
      "notes": "Used during cell assembly",
      "prov": [
        "Experimental \u00a72.1"
      ],
      "_llm_flag": {
        "is_supported": true,
        "confidence": 0.92,
        "reasoning": "Section 2.1 states, \u201cThis process was carried out under an Ar atmosphere,\u201d confirming the use of argon. Nowhere in the paper is the amount/flow rate/pressure of Ar given; only the chamber pressure for PLD is specified (\u226410^-5 Pa) but that is unrelated to Ar. Therefore the extracted value \u201cArgon | Amount: Not specified in text\u201d is consistent with the source (argon mentioned; amount omitted).",
        "suggested_fix": ""
      }
    }
  ],
  "synthesis": {
    "steps": [
      {
        "step_id": "step_1",
        "description": "Hand-mill cathode mixture",
        "operations": [
          {
            "action": "mix",
            "parameters": {
              "inputs": [
                "chem_2",
                "chem_1"
              ],
              "ratio_wt": "10:1"
            },
            "notes": "LiCoO2 powder (D10) and LiBH4 powder",
            "_llm_flag": {
              "is_supported": true,
              "confidence": 0.86,
              "reasoning": "The paper explicitly describes a \u201chand-milled mixture\u201d of LiCoO2 powder and LiBH4 powder (10:1 wt ratio) used as the cathode (Experimental 2.1), which is a clear mixing operation. It also describes pressing cathode powder and LiBH4 powder together into a two-layer pellet, but the term \u201cmixture\u201d directly supports the synthesis operation being \u2018mix\u2019.",
              "suggested_fix": ""
            }
          }
        ],
        "conditions": {
          "temperature": {
            "value": null,
            "unit": "K"
          },
          "time": {
            "value": null,
            "unit": "min"
          },
          "atmosphere": "",
          "pressure": {
            "value": null,
            "unit": "bar"
          }
        },
        "prov": [
          "Experimental \u00a72.1"
        ]
      },
      {
        "step_id": "step_2",
        "description": "Press cathode and electrolyte powders into two-layer pellet",
        "operations": [
          {
            "action": "press",
            "parameters": {
              "inputs": [
                "cathode mixture",
                "chem_1"
              ],
              "diameter": "10 mm",
              "thickness": "1 mm"
            },
            "pressure": {
              "value": 3000,
              "unit": "kgf cm-2"
            },
            "notes": "Original pressure 3 ton cm-2",
            "_llm_flag": {
              "is_supported": true,
              "confidence": 0.97,
              "reasoning": "The paper explicitly describes a pressing step in the cell fabrication: \u201cThe cathode powder and LiBH4 powder were pressed together into a two-layer pellet \u2026 under a pressure of 3 ton cm\u22122.\u201d This supports the extracted synthesis operation 'press' (used as a fabrication/processing operation).",
              "suggested_fix": ""
            }
          }
        ],
        "conditions": {
          "temperature": {
            "value": null,
            "unit": "K"
          },
          "time": {
            "value": null,
            "unit": "min"
          },
          "atmosphere": "ambient",
          "pressure": {
            "value": null,
            "unit": "bar"
          },
          "_llm_flag": {
            "is_supported": false,
            "confidence": 0.92,
            "reasoning": "The paper does not state that synthesis/fabrication was done under \u201cambient\u201d atmosphere. In the Experimental section it explicitly says: \u201cThis process was carried out under an Ar atmosphere.\u201d Additionally, the PLD targets/substrate were placed in a vacuum chamber (<10^-5 Pa) and some depositions were done under controlled O2 partial pressure. These conditions contradict an ambient atmosphere claim.",
            "suggested_fix": "Synthesis/fabrication atmosphere: Ar atmosphere (for cell assembly/pressing); PLD performed under vacuum (<10^-5 Pa) with controlled O2 partial pressure during deposition (e.g., 10 Pa for LiCoO2, 1 Pa for Li3PO4)."
          }
        },
        "prov": [
          "Experimental \u00a72.1"
        ]
      },
      {
        "step_id": "step_3",
        "description": "Attach lithium foil anode and seal cell",
        "operations": [
          {
            "action": "assemble",
            "parameters": {
              "inputs": [
                "chem_3",
                "pellet from step_2"
              ]
            },
            "notes": "Li foil (\u03d59 mm) placed on LiBH4 side under Ar atmosphere",
            "_llm_flag": {
              "is_supported": false,
              "confidence": 0.74,
              "reasoning": "The paper describes the cell being \u201cfabricated,\u201d \u201cconstructed,\u201d \u201cprepared,\u201d \u201cpressed together,\u201d \u201cplaced,\u201d \u201csealed,\u201d and \u201cheated,\u201d but it does not explicitly use the term \u201cassemble\u201d (or \u201cassembled\u201d) to name a synthesis operation. Therefore the extracted operation label is not directly supported by the source text.",
              "suggested_fix": "fabricated (or constructed/prepared)"
            }
          }
        ],
        "conditions": {
          "temperature": {
            "value": null,
            "unit": "K"
          },
          "time": {
            "value": null,
            "unit": "min"
          },
          "atmosphere": "Ar",
          "pressure": {
            "value": null,
            "unit": "bar"
          },
          "_llm_flag": {
            "is_supported": true,
            "confidence": 0.98,
            "reasoning": "The paper explicitly states in Experimental section 2.1: \u201cThis process was carried out under an Ar atmosphere.\u201d This directly supports the extracted synthesis/fabrication atmosphere being Ar.",
            "suggested_fix": ""
          }
        },
        "prov": [
          "Experimental \u00a72.1"
        ]
      },
      {
        "step_id": "step_4",
        "description": "Heat sealed cell to activate electrolyte",
        "operations": [
          {
            "action": "heat",
            "parameters": {
              "inputs": [
                "assembled cell"
              ],
              "temperature": {
                "value": 393,
                "unit": "K"
              }
            },
            "notes": "120 \u00b0C where LiBH4 shows high conductivity",
            "_llm_flag": {
              "is_supported": true,
              "confidence": 0.86,
              "reasoning": "The paper explicitly describes a heating step in the cell fabrication: \u201cThe cell was sealed and heated at 120 \u00b0C where LiBH4 shows high conductivity\u201d (Experimental, Section 2.1). This supports the extracted synthesis operation being 'heat' (even though it is more of a processing/assembly operation than chemical synthesis).",
              "suggested_fix": ""
            }
          }
        ],
        "conditions": {
          "time": {
            "value": null,
            "unit": "min"
          },
          "atmosphere": "",
          "pressure": {
            "value": null,
            "unit": "bar"
          }
        },
        "prov": [
          "Experimental \u00a72.1"
        ]
      },
      {
        "step_id": "step_5",
        "description": "Prepare LiCoO2 PLD target",
        "operations": [
          {
            "action": "mix",
            "parameters": {
              "inputs": [
                "chem_2",
                "chem_5"
              ],
              "ratio_wt": "100:15"
            },
            "notes": "",
            "_llm_flag": {
              "is_supported": true,
              "confidence": 0.9,
              "reasoning": "The paper explicitly describes preparing a \"hand-milled mixture of LiCoO2 powder and LiBH4 powder\" (Experimental 2.1) and also refers to a \"mixture of LiCoO2 and Li2O\" for the PLD target (2.2). These are clear mixing operations, so the extracted synthesis operation \"mix\" is supported.",
              "suggested_fix": ""
            }
          },
          {
            "action": "press",
            "parameters": {
              "inputs": [
                "mixed powder"
              ],
              "pressure": {
                "value": 2500,
                "unit": "bar"
              }
            },
            "notes": "Cold isostatic pressing (250 MPa)",
            "_llm_flag": {
              "is_supported": true,
              "confidence": 0.93,
              "reasoning": "The paper explicitly describes a pressing step in the fabrication process: \u201cThe cathode powder and LiBH4 powder were pressed together into a two-layer pellet \u2026 under a pressure of 3 ton cm\u22122.\u201d This supports the synthesis operation being \u201cpress.\u201d",
              "suggested_fix": ""
            }
          },
          {
            "action": "sinter",
            "parameters": {
              "temperature": {
                "value": 1123,
                "unit": "K"
              },
              "time": {
                "value": 720,
                "unit": "min"
              }
            },
            "notes": "12 h at 850 \u00b0C",
            "_llm_flag": {
              "is_supported": true,
              "confidence": 0.9,
              "reasoning": "The paper explicitly states that the PLD target pellets were sintered: \u201cThe LiCoO2 and Li3PO4 pellets were sintered for 12 h at 850 \u00b0C and 1100 \u00b0C, respectively.\u201d This supports that a sintering operation occurred during fabrication (of the targets).",
              "suggested_fix": ""
            }
          }
        ],
        "conditions": {
          "atmosphere": "",
          "pressure": {
            "value": null,
            "unit": "bar"
          }
        },
        "prov": [
          "Experimental \u00a72.2"
        ]
      },
      {
        "step_id": "step_6",
        "description": "Prepare Li3PO4 PLD target",
        "operations": [
          {
            "action": "press",
            "parameters": {
              "inputs": [
                "chem_4"
              ],
              "pressure": {
                "value": 2500,
                "unit": "bar"
              }
            },
            "notes": "CIP 250 MPa",
            "_llm_flag": {
              "is_supported": true,
              "confidence": 0.95,
              "reasoning": "The paper explicitly describes a pressing step in the cell fabrication: \u201cThe cathode powder and LiBH4 powder were pressed together into a two-layer pellet \u2026 under a pressure of 3 ton cm\u22122\u201d (Section 2.1). It also mentions pelletizing targets and using cold isostatic pressing (CIP) in Section 2.2. Therefore, the synthesis/fabrication operation 'press' is supported by the source text.",
              "suggested_fix": ""
            }
          },
          {
            "action": "sinter",
            "parameters": {
              "temperature": {
                "value": 1373,
                "unit": "K"
              },
              "time": {
                "value": 720,
                "unit": "min"
              }
            },
            "notes": "12 h at 1100 \u00b0C",
            "_llm_flag": {
              "is_supported": true,
              "confidence": 0.93,
              "reasoning": "The paper explicitly describes sintering as part of the synthesis/fabrication of PLD targets: \u201ccold isostatic pressing (CIP) was carried out at 250 MPa before sintering. The LiCoO2 and Li3PO4 pellets were sintered for 12 h at 850 \u00b0C and 1100 \u00b0C, respectively.\u201d This supports the synthesis operation being 'sinter'.",
              "suggested_fix": ""
            }
          }
        ],
        "conditions": {
          "atmosphere": "",
          "pressure": {
            "value": null,
            "unit": "bar"
          }
        },
        "prov": [
          "Experimental \u00a72.2"
        ]
      },
      {
        "step_id": "step_7",
        "description": "Deposit LiCoO2 thin film by PLD",
        "operations": [
          {
            "action": "deposit",
            "parameters": {
              "inputs": [
                "LiCoO2 target",
                "substrate with chem_6/chem_7/chem_8"
              ],
              "method": "PLD",
              "laser_energy": "300 mJ",
              "frequency": "10 Hz",
              "substrate_temperature": {
                "value": 573,
                "unit": "K"
              },
              "oxygen_pressure": "10 Pa",
              "distance": "45 mm",
              "film_thickness": "250 nm"
            },
            "notes": "",
            "_llm_flag": {
              "is_supported": false,
              "confidence": 0.74,
              "reasoning": "The paper describes fabrication by pressing powders into pellets and growing thin films by pulsed laser deposition (PLD). The term \u201cdeposition\u201d is used (e.g., \u201cgrown by pulsed laser deposition,\u201d \u201cused for deposition,\u201d \u201closs during deposition\u201d), but no synthesis operation is explicitly stated as \u201cdeposit\u201d as a standalone operation for the overall synthesis. Therefore the extracted value is not explicitly supported by the text as written.",
              "suggested_fix": "pulsed laser deposition (PLD) (for LiCoO2 and Li3PO4 thin films); pressing/pelletizing (for bulk-type cell)"
            }
          }
        ],
        "conditions": {
          "atmosphere": "O2",
          "pressure": {
            "value": 0.0001,
            "unit": "bar"
          },
          "temperature": {
            "value": 573,
            "unit": "K"
          },
          "_llm_flag": {
            "is_supported": false,
            "confidence": 0.9,
            "reasoning": "The paper explicitly states that the bulk-type all-solid-state cell fabrication process was carried out under an Ar atmosphere (Section 2.1). O2 is mentioned only in the context of pulsed laser deposition conditions as oxygen partial pressure P(O2)=10 Pa (LiCoO2) and P(O2)=1 Pa (Li3PO4) in the PLD chamber, not as the overall synthesis atmosphere for the cell or materials. Therefore, 'Synthesis Atmosphere: O2' is not supported.",
            "suggested_fix": "Ar (for cell fabrication/pressing). If the field is meant for PLD deposition atmosphere, report oxygen partial pressure: P(O2)=10 Pa for LiCoO2 deposition and P(O2)=1 Pa for Li3PO4 deposition."
          }
        },
        "prov": [
          "Experimental \u00a72.2"
        ]
      },
      {
        "step_id": "step_8",
        "description": "Deposit 25 nm Li3PO4 coating by PLD",
        "operations": [
          {
            "action": "deposit",
            "parameters": {
              "inputs": [
                "Li3PO4 target",
                "LiCoO2 film"
              ],
              "method": "PLD",
              "laser_energy": "150 mJ",
              "frequency": "5 Hz",
              "substrate_temperature": {
                "value": 298,
                "unit": "K"
              },
              "oxygen_pressure": "1 Pa",
              "distance": "45 mm",
              "film_thickness": "25 nm"
            },
            "notes": "",
            "_llm_flag": {
              "is_supported": false,
              "confidence": 0.83,
              "reasoning": "The paper does discuss thin-film growth by pulsed laser deposition (PLD) and uses the verb \u201cdeposition\u201d (e.g., \u201cDeposition of a Li3PO4-coated thin-film cathode\u201d, \u201cA KrF excimer laser \u2026 was used for deposition\u201d). However, it does not explicitly state the synthesis operation as \u201cdeposit\u201d in a standalone way; instead it specifies \u201cdeposition\u201d via PLD as the method. Therefore the extracted value as a generic operation word (\u201cdeposit\u201d) is not explicitly supported verbatim by the source text, though the concept of deposition is clearly present.",
              "suggested_fix": "deposition (pulsed laser deposition, PLD)"
            }
          }
        ],
        "conditions": {
          "atmosphere": "O2",
          "pressure": {
            "value": 1e-05,
            "unit": "bar"
          },
          "temperature": {
            "value": 298,
            "unit": "K"
          },
          "_llm_flag": {
            "is_supported": false,
            "confidence": 0.78,
            "reasoning": "The paper does not state that the overall synthesis/fabrication atmosphere is O2. It explicitly says the bulk-type cell pressing/assembly process was carried out under an Ar atmosphere. O2 is only mentioned as the oxygen partial pressure P(O2)=10 Pa (for LiCoO2 PLD) and P(O2)=1 Pa (for Li3PO4 PLD) during thin-film deposition, not as a general synthesis atmosphere.",
            "suggested_fix": "For cell fabrication/assembly: Ar atmosphere. If referring specifically to PLD deposition ambient: O2 (P(O2)=10 Pa for LiCoO2; P(O2)=1 Pa for Li3PO4)."
          }
        },
        "prov": [
          "Experimental \u00a72.2"
        ]
      },
      {
        "step_id": "step_9",
        "description": "Assemble thin-film all-solid-state cell",
        "operations": [
          {
            "action": "assemble",
            "parameters": {
              "inputs": [
                "chem_3",
                "LiBH4 electrolyte",
                "Li3PO4-LiCoO2 cathode film"
              ]
            },
            "notes": "Process same as bulk-type cell assembly under Ar",
            "_llm_flag": {
              "is_supported": false,
              "confidence": 0.78,
              "reasoning": "The paper describes the cell being \u201cfabricated\u201d, \u201cpressed together into a two-layer pellet\u201d, \u201cplaced\u201d with Li foil, \u201csealed and heated\u201d, and thin films being \u201cdeposited\u201d by PLD. Nowhere does the text explicitly use the term \u201cassemble\u201d (or \u201cassembled\u201d) as the synthesis operation. Therefore the extracted value is not explicitly supported by the source text.",
              "suggested_fix": "Use an operation explicitly stated in the text, e.g., \u201cfabricated\u201d (cell fabricated/constructed), or more specific steps such as \u201cpressed (into a two-layer pellet)\u201d, \u201cplaced (Li foil)\u201d, and \u201csealed\u201d."
            }
          }
        ],
        "conditions": {
          "atmosphere": "Ar",
          "pressure": {
            "value": null,
            "unit": "bar"
          },
          "temperature": {
            "value": null,
            "unit": "K"
          },
          "_llm_flag": {
            "is_supported": true,
            "confidence": 0.98,
            "reasoning": "The Experimental section explicitly states: \u201cThis process was carried out under an Ar atmosphere.\u201d This directly supports the extracted synthesis/fabrication atmosphere as Ar.",
            "suggested_fix": ""
          }
        },
        "prov": [
          "Experimental \u00a72.2"
        ]
      }
    ]
  },
  "workflow": {
    "timeline": [
      {
        "step_ref": "step_1",
        "description": "Prepare cathode mixture for bulk cell",
        "_llm_flag": {
          "is_supported": false,
          "confidence": 0.74,
          "reasoning": "The paper describes the cathode preparation for the bulk-type cell as \u201cA hand-milled mixture of LiCoO2 powder and LiBH4 powder in a weight ratio of 10:1 was used as the cathode\u2026\u201d and then details pressing steps. However, the exact workflow-timeline phrase \u201cPrepare cathode mixture for bulk cell\u201d does not appear verbatim, and the document does not present discrete workflow timeline step labels. The extracted value is therefore not explicitly stated as a timeline item, though the underlying action (preparing a cathode mixture for a bulk cell) is described in the Experimental section.",
          "suggested_fix": "Hand-milled mixture of LiCoO2 powder and LiBH4 powder (10:1 wt ratio) used as the cathode for a bulk-type cell; cathode and LiBH4 pressed into a two-layer pellet."
        }
      },
      {
        "step_ref": "step_2",
        "description": "Compress powders into two-layer pellet",
        "_llm_flag": {
          "is_supported": true,
          "confidence": 0.93,
          "reasoning": "The workflow step is explicitly described in Experimental section 2.1: \u201cThe cathode powder and LiBH4 powder were pressed together into a two-layer pellet \u2026\u201d. This supports the extracted timeline item \u201cCompress powders into two-layer pellet.\u201d",
          "suggested_fix": ""
        }
      },
      {
        "step_ref": "step_3",
        "description": "Attach Li foil anode and seal cell",
        "_llm_flag": {
          "is_supported": true,
          "confidence": 0.86,
          "reasoning": "The Experimental section explicitly describes placing/attaching the Li foil anode onto the LiBH4 side and then sealing the cell: \u201cThen, Li foil \u2026 was placed on the LiBH4 side as the anode\u2026 The cell was sealed\u2026\u201d This supports the workflow step \u201cAttach Li foil anode and seal cell.\u201d",
          "suggested_fix": ""
        }
      },
      {
        "step_ref": "step_4",
        "description": "Thermal activation of LiBH4 electrolyte",
        "_llm_flag": {
          "is_supported": false,
          "confidence": 0.74,
          "reasoning": "The paper describes heating/sealing the assembled cell at 120 \u00b0C to obtain high conductivity (HT phase) in LiBH4 (\u201cThe cell was sealed and heated at 120 \u00b0C where LiBH4 shows high conductivity.\u201d) and mentions the LiBH4 LT\u2192HT transition at ~113 \u00b0C. However, it does not explicitly call this step \u201cthermal activation of LiBH4 electrolyte,\u201d nor does it present a distinct workflow/timeline step labeled as such. Therefore the extracted phrase is not explicitly supported by the source text as written.",
          "suggested_fix": "Heat the sealed cell at 120 \u00b0C (above the ~113 \u00b0C phase transition) to use high-conductivity HT-phase LiBH4; or, if a workflow label is required: \u201cCell sealed and heated at 120 \u00b0C to obtain high conductivity in LiBH4 (HT phase).\u201d"
        }
      },
      {
        "step_ref": "step_5",
        "description": "Fabricate LiCoO2 PLD target",
        "_llm_flag": {
          "is_supported": false,
          "confidence": 0.78,
          "reasoning": "The paper describes preparation of PLD targets for LiCoO2 and Li3PO4 (mixing LiCoO2 with Li2O, pelletizing, CIP at 250 MPa, sintering at 850 \u00b0C for LiCoO2), but it does not present a workflow timeline item explicitly phrased as \u201cFabricate LiCoO2 PLD target.\u201d The text supports that LiCoO2 PLD targets were prepared/fabricated, but not as a specific timeline step label/value.",
          "suggested_fix": "Prepare/fabricate LiCoO2 PLD target by pelletizing a LiCoO2+Li2O (100:15 wt) mixture, CIP at 250 MPa, then sinter 12 h at 850 \u00b0C."
        }
      },
      {
        "step_ref": "step_6",
        "description": "Fabricate Li3PO4 PLD target",
        "_llm_flag": {
          "is_supported": false,
          "confidence": 0.88,
          "reasoning": "The paper describes PLD deposition of Li3PO4 and states: \u201cThe Li3PO4 target consisted of pure Li3PO4 (Aldrich). After the target materials were pelletized, cold isostatic pressing (CIP) was carried out\u2026 The LiCoO2 and Li3PO4 pellets were sintered\u2026\u201d. However, it does not present a workflow-timeline step explicitly phrased as \u201cFabricate Li3PO4 PLD target,\u201d nor is there a timeline section. The statement is an inferred procedural step, not an explicit workflow timeline item.",
          "suggested_fix": "If the field is meant to capture explicit steps described in Experimental, use: \u201cLi3PO4 PLD target: pure Li3PO4 (Aldrich) pelletized, CIP at 250 MPa, sintered 12 h at 1100 \u00b0C.\u201d If the field requires a literal \u2018workflow timeline\u2019 entry, mark as Not specified."
        }
      },
      {
        "step_ref": "step_7",
        "description": "Deposit LiCoO2 thin film onto Pt/Ti/Si",
        "_llm_flag": {
          "is_supported": false,
          "confidence": 0.78,
          "reasoning": "The paper describes using \u201cSi wafers coated with Pt and Ti\u201d as the substrate and then depositing LiCoO2 (and Li3PO4) thin films by PLD, but it does not explicitly state the workflow step as \u201cDeposit LiCoO2 thin film onto Pt/Ti/Si,\u201d nor does it use the \u201cPt/Ti/Si\u201d phrasing. The closest supported wording is that LiCoO2 thin films were deposited onto Si wafers coated with Pt and Ti.",
          "suggested_fix": "Deposit LiCoO2 thin film (by PLD) on Si wafers coated with Pt and Ti (Pt/Ti/Si substrate)."
        }
      },
      {
        "step_ref": "step_8",
        "description": "Deposit Li3PO4 intermediate layer",
        "_llm_flag": {
          "is_supported": false,
          "confidence": 0.74,
