Repository: meomeolucifr/BattSynth

# BattSynth: LLM-Extracted Chemical Synthesis Dataset for Battery Materials

A large-scale dataset of chemical synthesis procedures extracted from 605 battery material research papers using GPT-o3, with multi-metric quality assurance and human-in-the-loop verification.

## Dataset Overview

| Metric | Count |
|--------|-------|
| Total papers | 605 |
| Target compounds | 1,537 |
| Unique chemicals | 1,663 |
| Synthesis steps | 1,872 |
| Synthesis operations | 2,880 |
| Characterization entries | 2,048 |
| Characterization results | 4,086 |

File: src/data/golden_dataset/low_results/Verified_Takahashi_et_al__-_2013_-_All-solid-state_lithium_battery_with_LiBH4_solid_e_reactions.json (part 2 of 2)
{
          "reasoning": "The paper discusses using/employing an intermediate Li3PO4 layer and describes the Li3PO4 coating deposition process (PLD) on the LiCoO2 cathode (Section 2.2) and its effects (Sections 3.2\u20133.3). However, the extracted value is a workflow timeline step phrased as an action: \"Deposit Li3PO4 intermediate layer.\" The text never explicitly presents a workflow timeline item in that exact form; it only describes the experimental procedure and results narrative. Therefore, as a \"Workflow Timeline\" entry, this is not explicitly supported as a labeled timeline step in the source text (even though the underlying action is described).",
          "suggested_fix": "If the field is meant to capture a process step, use wording aligned with the methods text, e.g., \"Deposited amorphous Li3PO4 coating (25 nm) on LiCoO2 thin film by pulsed laser deposition (PLD) as an intermediate layer.\" If the field requires explicit 'timeline' labeling, the correct value would be \"Not specified\" (no timeline list provided)."
        }
      },
      {
        "step_ref": "step_9",
        "description": "Assemble thin-film all-solid-state battery",
        "_llm_flag": {
          "is_supported": false,
          "confidence": 0.6,
          "reasoning": "The phrase/value \u201cAssemble thin-film all-solid-state battery\u201d does not appear explicitly in the paper. The document does describe assembling/fabricating all-solid-state cells and includes a \u201cFabrication process\u201d plus use of Li3PO4/LiCoO2 thin-films (Sections 2.1\u20132.2), but it never states a workflow timeline step in those words. Therefore the extracted value is not explicitly supported as written.",
          "suggested_fix": "Fabricated all-solid-state cells; for thin-film cathode cells, used PLD-grown Li3PO4/LiCoO2 thin-films and assembled the cell using the same fabrication process as the bulk-type cells (Sections 2.1\u20132.2)."
        }
      }
    ],
    "ambiguities": [
      {
        "issue": "Non-standard pressure unit for pellet pressing",
        "excerpt": "pressed ... under a pressure of 3 ton cm\u22122",
        "_llm_flag": {
          "is_supported": true,
          "confidence": 0.95,
          "reasoning": "The paper explicitly states in Experimental section 2.1 that the cathode powder and LiBH4 powder were \u201cpressed together into a two-layer pellet ... under a pressure of 3 ton cm\u22122.\u201d This directly supports the excerpt and confirms the workflow note about using a non-standard pressure unit (ton/cm^2).",
          "suggested_fix": ""
        }
      }
    ]
  },
  "characterization": [
    {
      "method": "Impedance spectroscopy",
      "parameters": {
        "ac_voltage": "100 mV",
        "frequency_range": "1 MHz \u2013 0.1 Hz",
        "temperature": ""
      },
      "results": [
        {
          "metric": "electrolyte resistance",
          "value": 60,
          "unit": "\u03a9"
        },
        {
          "metric": "interfacial resistance (bulk cell, 1st cycle)",
          "value": 350,
          "unit": "\u03a9"
        },
        {
          "metric": "interfacial resistance (bulk cell, 10th cycle)",
          "value": 1150,
          "unit": "\u03a9"
        },
        {
          "metric": "interfacial resistance (thin film cell with Li3PO4)",
          "value": 20,
          "unit": "\u03a9"
        }
      ],
      "interpretation": "",
      "prov": [
        "Results \u00a73.1",
        "Results \u00a73.3",
        "Fig. 1",
        "Fig. 3"
      ],
      "_llm_flag": {
        "is_supported": true,
        "confidence": 0.97,
        "reasoning": "All four impedance-spectroscopy values are explicitly stated in the paper text associated with the Nyquist plots. In Results \u00a73.1: the high-frequency intercept (\u201cRe Z\u201d) is reported as the electrolyte resistance \u224860 \u03a9, and the semicircle diameter (interfacial resistance) is given as 350 \u03a9 after the 1st charging cycle and increases to 1150 \u03a9 after the 10th cycle. In Results \u00a73.3: for the LiCoO2 thin-film cell with a 25 nm Li3PO4 coating, the semicircle diameter (interfacial resistance) is stated to be around 20 \u03a9. These correspond to Fig. 1 and Fig. 3 descriptions, regardless of minor wording/approximation (\u2018approximately\u2019, \u2018around\u2019).",
        "suggested_fix": ""
      }
    },
    {
      "method": "SEM",
      "parameters": {},
      "results": [
        {
          "metric": "film morphology",
          "value": "dense, no pinholes/cracks",
          "unit": ""
        },
        {
          "metric": "LiCoO2 grain size",
          "value": 100,
          "unit": "nm"
        }
      ],
      "interpretation": "",
      "prov": [
        "Fig. 2a"
      ],
      "_llm_flag": {
        "is_supported": true,
        "confidence": 0.96,
        "reasoning": "In Section 3.2, the text explicitly states: \u201cAs shown in the SEM image in Fig. 2(a), the film formed was dense, without any pinholes or cracks. The average grain size of the LiCoO2 was approximately 100 nm.\u201d This directly supports both extracted SEM morphology (\u201cdense, no pinholes/cracks\u201d) and LiCoO2 grain size (~100 nm). The alleged provenance (Fig. 2a) matches the cited figure in the text.",
        "suggested_fix": ""
      }
    },
    {
      "method": "SPM",
      "parameters": {},
      "results": [
        {
          "metric": "surface roughness Li3PO4 layer",
          "value": 7.26,
          "unit": "nm"
        },
        {
          "metric": "surface roughness LiCoO2 before coating",
          "value": 1.99,
          "unit": "nm"
        }
      ],
      "interpretation": "",
      "prov": [
        "Fig. 2b"
      ],
      "_llm_flag": {
        "is_supported": true,
        "confidence": 0.96,
        "reasoning": "The paper explicitly states in Section 3.2 (Surface modification to the LiCoO2 thin-film) that \u201cThe roughness of the Li3PO4 layer was determined to be 7.26 nm, as shown in Fig. 2(b), while that of the LiCoO2 layer before Li3PO4 growth was 1.99 nm.\u201d This directly supports both extracted SPM surface roughness values. Although the alleged provenance is Fig. 2b, the numeric values are also written in the main text (Page 2).",
        "suggested_fix": ""
      }
    },
    {
      "method": "XRD",
      "parameters": {
        "radiation": "Cu-K\u03b1"
      },
      "results": [
        {
          "metric": "orientation",
          "value": "c-axis oriented LiCoO2 with 003, 006, 009 reflections",
          "unit": ""
        },
        {
          "metric": "Li3PO4 crystallization temperature",
          "value": 1023,
          "unit": "K"
        }
      ],
      "interpretation": "",
      "prov": [
        "Results \u00a73.2"
      ],
      "_llm_flag": {
        "is_supported": false,
        "confidence": 0.92,
        "reasoning": "The paper\u2019s XRD description in \u00a73.2 states that the LiCoO2 thin-film shows 003, 006, and 009 reflections from rhombohedral LiCoO2, implying the film is c-axis oriented. However, the paper does not explicitly state \u201cc-axis oriented LiCoO2 with 003, 006, 009 reflections\u201d as a combined phrasing, but it does support both parts. The second extracted metric is incorrect: the text says Li3PO4 crystallization occurred at around 750 \u00b0C (from high-temperature XRD), not 1023 K. 750 \u00b0C corresponds to ~1023 K, but the extracted value is a unit-converted number not given in the paper and also loses the \u2018around\u2019 qualifier.",
        "suggested_fix": "Change \u2018Li3PO4 crystallization temperature\u2019 to \u2018around 750 \u00b0C\u2019 (or \u2018~750 \u00b0C\u2019). If you must report in Kelvin, it should be \u2018~1023 K\u2019, clearly marked as a conversion from 750 \u00b0C rather than a directly reported value."
      }
    },
    {
      "method": "Raman spectroscopy",
      "parameters": {
        "laser_wavelength": "632.8 nm"
      },
      "results": [
        {
          "metric": "LiCoO2 Eg band",
          "value": 482,
          "unit": "cm-1"
        },
        {
          "metric": "LiCoO2 A1g band",
          "value": 593,
          "unit": "cm-1"
        },
        {
          "metric": "Co3O4/CoO(OH) bands after cycling",
          "value": "360, 590, 680, 820",
          "unit": "cm-1"
        }
      ],
      "interpretation": "Formation of Co3O4 and CoO(OH) indicates reaction between charged LiCoO2 and LiBH4",
      "prov": [
        "Fig. 5"
      ],
      "_llm_flag": {
        "is_supported": true,
        "confidence": 0.96,
        "reasoning": "The paper explicitly reports the Raman bands in the text describing Fig. 5(a): LiCoO2 before cycling shows two Raman bands at 482 cm\u22121 (Eg) and 593 cm\u22121 (A1g). After 30 charge\u2013discharge cycles, four additional peaks appear at around 360, 590, 680, and 820 cm\u22121, assigned to Co3O4 or CoO(OH). This directly supports all extracted values (noting the \u201caround\u201d qualifier for the post-cycling peaks).",
        "suggested_fix": ""
      }
    },
    {
      "method": "Galvanostatic charge\u2013discharge",
      "parameters": {
        "current_density": "0.05\u20130.1 mA (0.065\u20130.13 mA cm-2)",
        "voltage_window": "3.0 \u2013 4.2 V"
      },
      "results": [
        {
          "metric": "initial charge capacity (bulk cell)",
          "value": 157,
          "unit": "mAh g-1"
        },
        {
          "metric": "initial discharge capacity (bulk cell)",
          "value": 68,
          "unit": "mAh g-1"
        },
        {
          "metric": "discharge capacity after 10 cycles (bulk cell)",
          "value": 18,
          "unit": "mAh g-1"
        },
        {
          "metric": "initial discharge capacity (thin film cell with Li3PO4)",
          "value": 89,
          "unit": "mAh g-1"
        },
        {
          "metric": "capacity retention after 30 cycles",
          "value": 97,
          "unit": "%"
        }
      ],
      "interpretation": "",
      "prov": [
        "Results \u00a73.1",
        "Results \u00a73.3",
        "Fig. 4"
      ],
      "_llm_flag": {
        "is_supported": false,
        "confidence": 0.86,
        "reasoning": "Most values match the paper, but one metric is incorrect in cycle count.\n\nSupported by text:\n- Bulk cell initial charge capacity: \u201cinitial charge capacity \u2026 157 mAh g\u22121\u201d (Results 3.1).\n- Bulk cell initial discharge capacity: \u201cdecreased to 68 mAh g\u22121 in the subsequent discharge\u201d (Results 3.1).\n- Bulk cell discharge capacity after 10th cycle: \u201cfurther decreased to 18 mAh g\u22121 after the 10th cycle\u201d (Results 3.1).\n- Thin film cell (with 25 nm Li3PO4) initial discharge capacity: \u201cinitial discharge capacity \u2026 89 mAh g\u22121\u201d (Results 3.3; also reiterated in Conclusions).\n- Capacity retention after 30 cycles: \u201cdischarge capacity after 30 cycles was more than 97% of the initial discharge capacity\u201d (Results 3.3; also reiterated in Conclusions).\n\nNot supported:\n- \u201cdischarge capacity after 10 cycles (bulk cell) = 18 mAh g\u22121\u201d is correct, but the extracted list labels it as a standalone metric while the paper\u2019s value corresponds to \u201cafter the 10th cycle\u201d without explicitly stating it is a discharge capacity at exactly cycle 10? Actually it does: \u201cfurther decreased to 18 mAh g\u22121 after the 10th cycle.\u201d That supports discharge capacity after 10 cycles.\n\nThe real unsupported issue is that the extraction does not include any mistake besides cycle count? On checking: the only potential mismatch is that capacity retention is after 30 cycles (thin-film, Li3PO4-coated). The extraction lists \u201ccapacity retention after 30 cycles\u201d without specifying it\u2019s for the Li3PO4-coated thin-film cell; however the paper clearly attributes 97% retention to the Li3PO4-coated thin-film cell (Fig. 4/Results 3.3). If the field expects cell type association, it\u2019s ambiguous.\n\nGiven strict value checking, all numerical values are present and correct; but the dataset entry \u201cdischarge capacity after 10 cycles (bulk cell)\u201d is supported. The only issue is lack of explicit association for 97% retention to the Li3PO4-coated thin-film cell in the extracted metric name (it omits cell type). That makes the extraction partially incomplete/ambiguous rather than numerically wrong.",
        "suggested_fix": "Clarify the last metric as: \u201ccapacity retention after 30 cycles (thin film cell with 25 nm Li3PO4-coated LiCoO2)\u201d: 97%."
      }
    }
  ],
  "analysis": {
    "methods": [
      {
        "method_name": "Thermodynamic estimation",
        "results": [
          {
            "equation": "Li0.5CoO2 + 1/8 LiBH4 \u2192 1/4 Co3O4 + 1/4 CoO(OH) + 1/8 LiBO2 + 1/4 Li2O + 1/8 H2",
            "value": "",
            "unit": ""
          }
        ],
        "_llm_flag": {
          "is_supported": false,
          "confidence": 0.75,
          "reasoning": "The extracted value for \u201cAnalysis Method\u201d is blank. The paper explicitly states multiple analysis/characterization methods used, including electrochemical impedance spectroscopy (impedance analyzer Solartron1260), galvanostatic charge\u2013discharge testing (potentio-galvano stat Solartron1470E), and structural/chemical analyses: X-ray diffraction (XRD), scanning probe microscopy (SPM), scanning electron microscopy (SEM), and Raman spectroscopy. Therefore leaving the field empty is not supported by the document.",
          "suggested_fix": "Analysis methods reported include: galvanostatic charge\u2013discharge measurements; electrochemical impedance spectroscopy (EIS); X-ray diffraction (XRD); scanning electron microscopy (SEM); scanning probe microscopy (SPM); Raman spectroscopy."
        }
      }
    ]
  },
  "final_outcomes": {
    "yield": {
      "value": null,
      "unit": "%"
    },
    "capacity": {
      "value": 89,
      "unit": "mAh g-1"
    },
    "cycle_life": 30,
    "_llm_flag": {
      "is_supported": true,
      "confidence": 0.9,
      "reasoning": "The paper explicitly reports cycling results up to 30 cycles for the Li3PO4-coated LiCoO2 thin-film cell: it states that the interfacial resistance shows almost no change \u201ceven after 30 cycles of charge\u2013discharge\u201d and that the discharge capacity after 30 cycles is >97% of the initial capacity. Thus, a cycle life value of 30 (cycles demonstrated) is directly supported by the text.",
      "suggested_fix": ""
    }
  },
  "extraction_metadata": {
    "timestamp": "",
    "source_file": "",
    "processing_time": null
  }
}
