Repository: meomeolucifr/BattSynth

# BattSynth: LLM-Extracted Chemical Synthesis Dataset for Battery Materials

A large-scale dataset of chemical synthesis procedures extracted from 605 battery material research papers using GPT-o3, with multi-metric quality assurance and human-in-the-loop verification.

## Dataset Overview

| Metric | Count |
|--------|-------|
| Total papers | 605 |
| Target compounds | 1,537 |
| Unique chemicals | 1,663 |
| Synthesis steps | 1,872 |
| Synthesis operations | 2,880 |
| Characterization entries | 2,048 |
| Characterization results | 4,086 |

File: src/data/golden_dataset/low_results/Verified_Yazdani_et_al__-_2021_-_Heterointerface_Effects_on_Lithium-Induced_Phase_T_reactions.json (part 2 of 2)
{
              "reasoning": "The paper\u2019s Methods and Results describe multiple synthesis/fabrication actions (mechanical exfoliation, stacking/transfer, lithography, thermal evaporation, etching, cell assembly, etc.), but there is no explicit synthesis operation described as \u201cattach,\u201d nor is \u201cattach\u201d used as a named operation. The closest wording is that \u201cdevices fabricated on SiO2/Si were attached to a glass slide,\u201d which is a mounting step, not a synthesis operation label.",
              "suggested_fix": "If the intent is a fabrication operation, use a term explicitly supported such as \u201cmechanical exfoliation,\u201d \u201cstacking/transfer to form hBN\u2212MoS2\u2212hBN heterostructures,\u201d or \u201cdevices were attached to a glass slide\u201d (mounting). If the field must be one word: \u201cexfoliate\u201d or \u201cstack\u201d are supported by the text; \u201cattach\u201d is not as an operation name."
            }
          },
          {
            "action": "seal",
            "parameters": {
              "inputs": [
                "chem_11"
              ]
            },
            "notes": "Glass top cover epoxied on three sides",
            "_llm_flag": {
              "is_supported": false,
              "confidence": 0.78,
              "reasoning": "The paper uses the term \u201cseal\u201d only in the context of \u201csealed with an optical-grade glass top cover\u201d and \u201cforming an air-tight seal\u201d during electrochemical cell fabrication (Methods). It does not describe a synthesis step/operation named \u201cseal\u201d for material synthesis. Thus, labeling the Synthesis Operation as \u201cseal\u201d is not explicitly supported by the text.",
              "suggested_fix": "If this field is meant to capture a device/cell assembly operation (not synthesis), use: \u201csealed the electrochemical cell with epoxy to form an air-tight seal (glass top cover)\u201d. If it truly must be a synthesis operation, then it is not specified in the paper."
            }
          },
          {
            "action": "insert",
            "parameters": {
              "inputs": [
                "chem_3"
              ]
            },
            "notes": "Li metal pressed onto Cu foil inserted as reference/counter electrode",
            "_llm_flag": {
              "is_supported": false,
              "confidence": 0.92,
              "reasoning": "The extracted value for the field \"Synthesis Operation\" is \"insert\". While the paper frequently discusses lithium intercalation and uses the verb \"inserted\" in contexts like \"intercalating Li\" and \"Li atom is intercalated/placed\" (e.g., Page 2: \"when a Li atom is intercalated...\"; Methods: \"a Li atom was placed...\"), it does not define or list a discrete synthesis step/operation explicitly labeled as \"insert\". There is no explicit synthesis procedure step called \"insert\"; the relevant operation described is \"electrochemical lithium intercalation\" or \"intercalation\" rather than an operation name \"insert.\"",
              "suggested_fix": "electrochemical lithium intercalation (Li+ intercalation)"
            }
          },
          {
            "action": "fill",
            "parameters": {
              "inputs": [
                "chem_4",
                "chem_5",
                "chem_6"
              ]
            },
            "notes": "Cell filled with 1 M LiPF6 in EC/DEC (50/50)",
            "_llm_flag": {
              "is_supported": false,
              "confidence": 0.96,
              "reasoning": "The paper text does not mention any synthesis operation described as \"fill\" (or equivalent). The Methods and experimental sections discuss exfoliation, stacking/transfer, electrode deposition, etching, and electrochemical cell assembly, but no step is labeled or described as a \"fill\" synthesis operation. Therefore the extracted value is not explicitly supported by the source.",
              "suggested_fix": "Not specified (no \"fill\" synthesis operation is described in the text)."
            }
          },
          {
            "action": "seal",
            "parameters": {
              "inputs": [
                "chem_11"
              ]
            },
            "notes": "Fourth side sealed to form airtight cell",
            "_llm_flag": {
              "is_supported": false,
              "confidence": 0.83,
              "reasoning": "The paper does not describe a synthesis step/operation as simply \u201cseal\u201d. The only relevant use is in electrochemical cell fabrication: the enclosed cell \u201cis sealed with an optical-grade glass top cover\u201d and later \u201cthe open side was then covered with epoxy and allowed to cure, forming an air-tight seal.\u201d This is a device/cell assembly sealing step, not a synthesis operation labeled \u201cseal.\u201d",
              "suggested_fix": "If the field is intended to capture a process step, use: \u201csealed the electrochemical cell with an optical-grade glass top cover; open side covered with epoxy to form an air-tight seal.\u201d If it must be a single-word operation: \u201cseal (electrochemical cell with epoxy/glass cover)\u201d."
            }
          }
        ],
        "conditions": {
          "atmosphere": "argon glovebox",
          "pressure": {
            "value": null,
            "unit": "bar"
          },
          "_llm_flag": {
            "is_supported": false,
            "confidence": 0.92,
            "reasoning": "The paper mentions that subsequent electrochemical cell fabrication steps were conducted in an \"argon glovebox\" (Methods: Electrochemical Cell Fabrication), but it does not state that the *synthesis* was performed in an argon glovebox. The term appears in the context of device/cell assembly and handling prior to intercalation experiments, not synthesis of materials.",
            "suggested_fix": "If the field intends the experimental handling/assembly atmosphere: \"argon glovebox\". If it strictly intends synthesis atmosphere: \"Not specified\"."
          }
        },
        "prov": [
          "Electrochemical Cell Fabrication"
        ]
      }
    ]
  },
  "workflow": {
    "timeline": [
      {
        "step_ref": "step_1",
        "description": "Exfoliation of starting crystals",
        "_llm_flag": {
          "is_supported": false,
          "confidence": 0.86,
          "reasoning": "The paper describes mechanically exfoliating MoS2 and hBN flakes from bulk crystals and assembling hBN\u2013MoS2\u2013hBN heterostructures (Methods: \u201cmechanically exfoliated\u2026 using the scotch-tape method\u201d), but it does not present a workflow step/timeline item explicitly phrased as \u201cExfoliation of starting crystals.\u201d There is no explicit workflow timeline section; the closest support is the Methods description of exfoliation, which is not framed as a timeline entry.",
          "suggested_fix": "If the field is meant to capture a workflow step, use wording explicitly supported by the text, e.g., \u201cMoS2 and hBN flakes were mechanically exfoliated from bulk crystals onto SiO2/Si substrates (scotch-tape method).\u201d If the field requires an actual \u2018timeline\u2019, mark as Not specified."
        }
      },
      {
        "step_ref": "step_2",
        "description": "Preparation of pickup stamp",
        "_llm_flag": {
          "is_supported": false,
          "confidence": 0.91,
          "reasoning": "The paper\u2019s Methods/Experimental section describes heterostructure assembly using an epoxy/PPC droplet on a glass slide (a transfer \u201cpickup\u201d technique), but it never explicitly states a workflow step named \u201cPreparation of pickup stamp\u201d nor uses that phrasing as a timeline item. Therefore the extracted workflow-timeline value is not directly supported by the text.",
          "suggested_fix": "If the workflow timeline must reflect the paper\u2019s wording, use something like: \u201cHeterostructure assembly and device fabrication (epoxy/PPC transfer stamp prepared by curing epoxy on glass slide and spin-coating PPC)\u201d or simply \u201cHeterostructure assembly and device fabrication\u201d."
        }
      },
      {
        "step_ref": "step_3",
        "description": "KOH-assisted pickup of flakes",
        "_llm_flag": {
          "is_supported": true,
          "confidence": 0.9,
          "reasoning": "The Methods section explicitly states: \"Flakes of the desired size and thickness were transferred ... using a KOH-assisted technique\" and describes adding a 2 M aqueous KOH solution to \"release the flake\" onto the pickup droplet, i.e., a KOH-assisted pickup/transfer of flakes. This supports the workflow timeline item \"KOH-assisted pickup of flakes.\"",
          "suggested_fix": ""
        }
      },
      {
        "step_ref": "step_4",
        "description": "Stacking to build hBN\u2013MoS2\u2013hBN heterostructure",
        "_llm_flag": {
          "is_supported": false,
          "confidence": 0.78,
          "reasoning": "The paper discusses electrochemical Li+ intercalation experiments on hBN\u2013MoS2\u2013hBN heterostructures and states that MoS2 flakes were \u201csandwiched between exfoliated flakes of hBN\u201d and that \u201cMoS2 and hBN flakes were stacked on each other to form hBN\u2212MoS2\u2212hBN heterostructures\u201d (Methods; also Results). However, it does not present a workflow timeline step explicitly phrased as \u201cStacking to build hBN\u2013MoS2\u2013hBN heterostructure,\u201d nor does it describe this as a timeline item. The extracted value reads like a process step in a workflow timeline rather than a statement in the text.",
          "suggested_fix": "If the field is meant to capture a fabrication step (not explicitly labeled as a timeline), use: \u201cMoS2 and hBN flakes were stacked to form hBN\u2013MoS2\u2013hBN heterostructures (MoS2 sandwiched between top and bottom hBN).\u201d If it must be a \u2018workflow timeline\u2019 entry explicitly, the paper does not provide such a timeline."
        }
      },
      {
        "step_ref": "step_5",
        "description": "Metal contact deposition",
        "_llm_flag": {
          "is_supported": false,
          "confidence": 0.74,
          "reasoning": "The paper discusses metal contact materials and how they were made (e.g., \u201cCr/Au metal contacts directly deposited\u2026\u201d and \u201c10 nm Cr/100 nm Au was deposited using thermal evaporation\u201d), but it does not present a workflow timeline step labeled \u201cMetal contact deposition.\u201d The extracted value is a fabrication step, not an explicit timeline entry in the text.",
          "suggested_fix": "If the field is meant to capture fabrication steps, use: \u201cCr/Au metal contact deposition (10 nm Cr/100 nm Au) by thermal evaporation (after e-beam lithography patterning).\u201d If it must be a named timeline label, it is not explicitly specified in the paper."
        }
      },
      {
        "step_ref": "step_6",
        "description": "Optional edge exposure via RIE",
        "_llm_flag": {
          "is_supported": true,
          "confidence": 0.86,
          "reasoning": "The paper explicitly describes an \u201cedge-exposed\u201d device created by reactive ion etching: \u201cwe fabricated a hBN\u2212MoS2\u2212hBN heterostructure and reactively ion-etched its perimeter, directly exposing the edges of MoS2 to the liquid electrolyte\u2026\u201d (Page 4). This corresponds to an optional edge exposure step via RIE in the workflow.",
          "suggested_fix": ""
        }
      },
      {
        "step_ref": "step_7",
        "description": "Optional edge covering with Au",
        "_llm_flag": {
          "is_supported": false,
          "confidence": 0.93,
          "reasoning": "The paper discusses an architecture where the heterostructure edge is covered with a thick layer of gold to block edge intercalation (page 4: \u201cthe heterostructure edge is covered with a thick layer of gold to block edge intercalation\u201d). However, it does not describe this step as an \u201coptional edge covering with Au\u201d in a workflow timeline, nor does it frame it as optional within a general workflow; it is presented as a specific experimental variant/device (\u201cedge-covered heterostructure\u201d) fabricated for studying Li+ diffusion pathways.",
          "suggested_fix": "Fabricated an edge-covered hBN\u2013MoS2\u2013hBN heterostructure by covering the heterostructure edge with a thick Au layer to block edge intercalation (a specific device variant used to test Li+ diffusion pathways)."
        }
      },
      {
        "step_ref": "step_8",
        "description": "Electrochemical microreactor assembly",
        "_llm_flag": {
          "is_supported": false,
          "confidence": 0.74,
          "reasoning": "The document discusses using/ integrating devices into \u201celectrochemical microreactors\u201d for Li+ intercalation experiments (e.g., Results section: \u201cintegrated into electrochemical microreactors\u201d and Figure 2b schematic), but it does not present a workflow timeline item explicitly labeled \u201cElectrochemical microreactor assembly.\u201d The Methods describe electrochemical cell fabrication and heterostructure assembly, which is related, but the exact extracted timeline entry is not stated as such.",
          "suggested_fix": "If the intended timeline step is supported by the paper\u2019s language, use: \u201cDevices were integrated into electrochemical microreactors for Li+ intercalation (electrochemical cell fabrication described in Methods).\u201d"
        }
      }
    ],
    "ambiguities": [
      {
        "issue": "Unspecified epoxy curing temperature",
        "excerpt": "a hemispherical droplet of epoxy ... was cured on a glass slide",
        "_llm_flag": {
          "is_supported": false,
          "confidence": 0.83,
          "reasoning": "The paper does specify the epoxy curing temperature in the Methods section during heterostructure assembly: \u201ca hemispherical droplet of epoxy \u2026 was cured on a glass slide\u201d is followed by \u201cPPC \u2026 was spun-coated \u2026 and cured at 90 \u00b0C for 2 min.\u201d Thus, curing temperature information is present, so labeling it as \u2018Unspecified epoxy curing temperature\u2019 is not supported by the source text. (Note: the 90 \u00b0C cure is explicitly for the PPC layer on epoxy; the epoxy droplet itself is described as \u2018cured\u2019 but without an explicit temperature.)",
          "suggested_fix": "Revise the ambiguity to: \u2018Epoxy droplet curing conditions (temperature/time) not specified; subsequent PPC layer is cured at 90 \u00b0C for 2 min.\u2019"
        }
      },
      {
        "issue": "No explicit amount for Au edge-cover thickness",
        "excerpt": "covering the edges with a thick layer of gold",
        "_llm_flag": {
          "is_supported": true,
          "confidence": 0.93,
          "reasoning": "The paper states that the heterostructure edge was covered \u201cwith a thick layer of gold to block edge intercalation\u201d (Page 4, Lithium Diffusion Pathways section; also Figure 3c caption: \u201cafter covering the edges with gold\u201d). Nowhere in the provided full text is an explicit numerical thickness (e.g., nm) given for this Au edge-cover layer\u2014only the qualitative descriptor \u201cthick layer of gold.\u201d Therefore the extraction correctly flags that there is no explicit amount for the Au edge-cover thickness.",
          "suggested_fix": ""
        }
      }
    ]
  },
  "characterization": [
    {
      "method": "Raman spectroscopy",
      "parameters": {
        "laser_wavelength": "633 nm",
        "laser_power": "3\u20137.5 mW",
        "grating": "1800 lines/mm",
        "exposures": "15 \u00d7 5 s"
      },
      "results": [
        {
          "metric": "phase transition voltage (room temperature)",
          "value": 1.0,
          "unit": "V vs Li/Li+"
        },
        {
          "metric": "phase transition voltage (60 \u00b0C heterostructure)",
          "value": null,
          "unit": "V vs Li/Li+",
          "notes": "No transition at 1.1 V up to 60 \u00b0C"
        },
        {
          "metric": "phase transition temperature at 1.1 V (bare MoS2)",
          "value": 333,
          "unit": "K"
        },
        {
          "metric": "phase transition temperature at 1.1 V (heterostructure)",
          "value": 373,
          "unit": "K"
        }
      ],
      "interpretation": "Raman peak evolution (E2g, A1g suppressed; J1, J2 appear) indicates 2H to 1T\u2032 transition.",
      "prov": [
        "Figures 2e; 3b; 3d; 4b; 4e"
      ],
      "_llm_flag": {
        "is_supported": false,
        "confidence": 0.86,
        "reasoning": "The text supports a 2H\u21921T\u2032 phase transition at 1.0 V vs Li/Li+ at room temperature for both bare MoS2 and hBN\u2013MoS2\u2013hBN (Fig. 2e; also Fig. 3b,d). It also states that at 1.1 V vs Li/Li+ the heterostructure shows no phase change at room temperature and at 60 \u00b0C, with onset only at 100 \u00b0C (Fig. 4e). However, the extracted temperature values are incorrect: the paper reports temperatures in \u00b0C (20, 60, 100 \u00b0C), not 333 K and 373 K, and specifically the onset at 1.1 V occurs at 60 \u00b0C for bare MoS2 and at 100 \u00b0C (after 5 min) for the heterostructure. Therefore the entries '333 K (bare)' and '373 K (heterostructure)' are not supported. The 'heterostructure 60 \u00b0C value: None' is supported, but the overall list contains unsupported items.",
        "suggested_fix": "Use: (1) phase transition voltage (room temperature): 1.0 V vs Li/Li+ (bare and heterostructure). (2) At 1.1 V vs Li/Li+: bare MoS2 onset at 60 \u00b0C (333 K) and full transition at 100 \u00b0C; heterostructure shows no transition at 60 \u00b0C and onset at 100 \u00b0C (373 K, after 5 min) with full transition after 10 min."
      }
    },
    {
      "method": "Optical microscopy (in situ)",
      "parameters": {},
      "results": [
        {
          "metric": "Visual darkening corresponding to phase change",
          "value": "",
          "unit": ""
        }
      ],
      "interpretation": "",
      "prov": [
        "Figures 2c, 2d, 3a, 3c, 4a, 4d"
      ],
      "_llm_flag": {
        "is_supported": true,
        "confidence": 0.93,
        "reasoning": "The paper explicitly reports an in situ optical microscopy color change (\u201cturned dark\u201d/\u201cdarkened\u201d) during electrochemical lithiation that is linked to the MoS2 2H\u21921T\u2032 phase transition. On Page 4, the text states that in situ optical microscopy shows MoS2 \u201cturned dark\u201d at 1.0 V vs Li/Li+ (heterostructure) and bare MoS2 \u201calso darkened\u201d at 1.0 V, and adds that \u201cThe color change may indicate a phase transition to the 1T\u2032 phase,\u201d which Raman confirms. This supports the metric description \u201cVisual darkening corresponding to phase change.\u201d The cited figures (2c, 2d, and also 4a/4d show darkened regions) align with this observation, though the extracted entry has empty value/unit fields.",
        "suggested_fix": ""
      }
    }
  ],
  "analysis": {
    "methods": [
      {
        "method_name": "Density Functional Theory",
        "results": [
          {
            "equation": "",
            "value": 100,
            "unit": "mJ m-2",
            "notes": "Intercalated Li stabilizes 1T\u2013MoS2\u2013hBN interface over 2H by ~100 mJ m\u22122"
          }
        ],
        "_llm_flag": {
          "is_supported": false,
          "confidence": 0.94,
          "reasoning": "The extracted value for \u201cAnalysis Method\u201d is blank, but the paper explicitly states multiple analysis/characterization methods used, including \u201cin situ Raman spectroscopy\u201d (also in Keywords and throughout Results), \u201cin situ optical microscopy,\u201d and \u201ccyclic voltammetry,\u201d as well as \u201cdensity functional theory (DFT) calculations\u201d in the computational section. Therefore, leaving the field empty is not supported by the document text.",
          "suggested_fix": "Analysis Method: in situ Raman spectroscopy (primary experimental analysis); also in situ optical microscopy, cyclic voltammetry, and DFT calculations."
        }
      }
    ]
  },
  "final_outcomes": {
    "yield": {
      "value": null,
      "unit": "%"
    },
    "capacity": {
      "value": null,
      "unit": "mAh g-1"
    },
    "cycle_life": null
  },
  "extraction_metadata": {
    "timestamp": "",
    "source_file": "",
    "processing_time": null
  }
}
